Repository: digital-chemistry/zif-vis

# ZIF Biocomposite Explorer

Interactive Flask app for exploring ZIF biocomposite formulations across composition, concentration, phase assignment, crystallinity, encapsulation efficiency, and experiment-level spectra.

## What this app shows

The explorer combines a summary dataset with repeat-level ATR-IR and XRD measurements.

- The main plot shows sample points in ternary composition space.
- The 3D view stacks concentration layers vertically.
- The 2D view isolates one concentration layer at a time.
- The right inspector explains the selected sample with parameters, phase composition, ATR-IR, and repeated XRD measurements.

The interface is intentionally usable for both domain experts and first-time visitors, so several controls now include short help popovers and the inspector carries the heavier detail.

The explorer also now supports a prediction layer:

- `Experimental` shows only measured samples.
- `Prediction` shows machine-learned grid points only within the experimentally supported composition domain.
- `Both` overlays measured and predicted points together.

Prediction phase-probability views should be interpreted as the likelihood of finding that phase contribution at a location, not necessarily the likelihood of a phase-pure material.

## Quick start

1. Create a virtual environment:

```powershell
python -m venv .venv
```

2. Activate it on Windows:

```powershell
.venv\Scripts\activate
```

3. Install dependencies:

```powershell
pip install -r requirements.txt
```

4. Run the app:

```powershell
python -m project.app
```

5. Open `http://127.0.0.1:8000`

## Quality checks

Run the lightweight backend smoke tests:

```powershell
python -m unittest discover -s tests -v
```

Check the Python package syntax:

```powershell
python scripts/check_python_syntax.py
```

If `node` is available locally, check the frontend modules for syntax errors:

```powershell
Get-ChildItem project\static\js\*.js | ForEach-Object { node --check $_.FullName }
```

The repository also now includes a GitHub Actions workflow that runs these checks automatically on pushes and pull requests.

## Repository layout

- `project/app.py`
  Flask entry point. Loads the data once and registers routes.
- `project/routes.py`
  HTML page route plus JSON endpoints for points, prediction grid data, sample details, spectra, and images.
- `project/data_loader.py`
  Builds the frontend-friendly point summaries, detailed sample records, and experiment index.
- `project/predictor.py`
  Lightweight nearest-neighbor prototype predictor used for single-point prediction and predicted-grid generation.
- `project/templates/`
  Main layout and the three panel partials:
  - `_left_sidebar.html`
  - `_plot_area.html`
  - `_right_inspector.html`
- `project/static/js/`
  Frontend logic. Plotting, filtering, hover text, inspector loading, and downloads all live here.
- `project/static/styles/`
  Token, layout, panel, form, inspector, and responsive styles.
- `project/Exp-A.json`
  Main summary dataset used to build points and inspector content.

## Data and local assets

The repo is designed to run with the summary JSON and optional local experiment folders:

- `project/Exp-A.json`
- `project/ATR_xy/`
- `project/XRD_xy/`
- `project/images/`

The summary JSON drives the explorer even when the raw experiment folders are absent. When those folders are missing, the app still runs, but ATR, XRD, and image endpoints only return data for files that exist locally.

## How the app is organized

At runtime the flow is:

1. `project/app.py` loads all point and experiment data at startup.
2. `project/routes.py` serves `/api/points` for the plot and `/api/sample/<id>` for the inspector.
3. `project/static/js/app.js` loads points, wires controls, filters the dataset, and re-renders the plot.
4. Plot modules render either the stacked 3D view or the single-layer 2D ternary view.
5. `project/static/js/inspector.js` loads the selected sample, then lazily fetches ATR and XRD spectra for the right panel.

## Current UX conventions

These decisions are intentional and should generally be preserved unless the visualization strategy changes:

- `Color by = Phase` uses a two-layer marker model in 3D so amorphous content remains visible beneath the phase-colored core.
- Prediction grids are restricted to the experimentally covered composition domain rather than the full ternary simplex.
- Probability-like prediction views are displayed on a fixed `0..1` scale.
- `Crystallinity`, `Encapsulation efficiency`, `Estimated ATR ratio`, and `None` use single full-size colored markers instead of the two-layer phase encoding.
- Hover cards are kept compact and composition-focused. Detailed metrics belong in the right inspector.
- Help popovers are used for novice-facing controls and scientific terms.
- ATR and repeated XRD sections allow direct CSV download from the inspector.

File: project/Exp-A.json (part 1 of 32)
{
    "100_02_EW": {
        "washing": "ethanol_washing",
        "concentration": 100.0,
        "ternary_position": 2,
        "measurements": {
            "Round_1": "100_02_EW_01.xy",
            "Round_2": "100_02_EW_02.xy",
            "Round_3": "100_02_EW_03.xy"
        },
        "crystallinity": {
            "fractions": {
                "crystalline": {
                    "mean": 0.23320629029155734,
                    "std": 0.07305905092013121
                },
                "amorphous": {
                    "mean": 0.7667937097084426,
                    "std": 0.07305905092013121
                }
            },
            "areas": {
                "crystalline": {
                    "mean": 10394.466107733424,
                    "std": 431.8818695816693
                },
                "amorphous": {
                    "mean": 37543.73314226658,
                    "std": 16150.114855387797
                }
            },
            "per_measurement": {
                "Round_1": {
                    "file": "100_02_EW_01.txt",
                    "total_area": 65349.049250000004,
                    "crystalline_area": 10886.462590401226,
                    "amorphous_area": 54462.58665959879,
                    "crystalline_fraction": 0.1665894563936785,
                    "amorphous_fraction": 0.8334105436063215
                },
                "Round_2": {
                    "file": "100_02_EW_02.txt",
                    "total_area": 46095.99925000001,
                    "crystalline_area": 10219.012498053817,
                    "amorphous_area": 35876.98675194619,
                    "crystalline_fraction": 0.22168979226659924,
                    "amorphous_fraction": 0.7783102077334008
                },
                "Round_3": {
                    "file": "100_02_EW_03.txt",
                    "total_area": 32369.54924999999,
                    "crystalline_area": 10077.923234745225,
                    "amorphous_area": 22291.626015254762,
                    "crystalline_fraction": 0.31133962221439426,
                    "amorphous_fraction": 0.6886603777856057
                }
            }
        },
        "phase_composition": {
            "Sodalite": {
                "mean": 0.0,
                "std": 0.0
            },
            "Diamondoid": {
                "mean": 0.0,
                "std": 0.0
            },
            "U12": {
                "mean": 0.0,
                "std": 0.0
            },
            "U13": {
                "mean": 0.0,
                "std": 0.0
            },
            "ZIF-EC-1": {
                "mean": 0.0,
                "std": 0.0
            },
            "ZIF-C": {
                "mean": 0.0,
                "std": 0.0
            },
            "ZIF-L": {
                "mean": 0.0,
                "std": 0.0
            }
        },
        "composition": {
            "M_percent": 20.0,
            "L_percent": 10.0,
            "BSA_percent": 70.0
        },
        "atr_file": "A100EW-02.xy",
        "ir_data": {
            "area_1647": 0.026,
            "height_1647": 0.003,
            "area_421": 0.0082,
            "peak_pos_421": 421.5056,
            "height_421": 0.0012,
            "ratio_selected_peaks": 0.7142
        },
        "encapsulation_efficiency": {
            "mean": 92.858,
            "error_bar": 2.498
        },
        "lc_data": null
    },
    "100_01_EW": {
        "washing": "ethanol_washing",
        "concentration": 100.0,
        "ternary_position": 1,
        "measurements": {
            "Round_1": "100_01_EW_01.xy",
            "Round_2": "100_01_EW_02.xy",
            "Round_3": "100_01_EW_03.xy"
        },
        "crystallinity": {
            "fractions": {
                "crystalline": {
                    "mean": 0.207068493296254,
                    "std": 0.08694377692210614
                },
                "amorphous": {
                    "mean": 0.7929315067037459,
                    "std": 0.0869437769221061
                }
            },
            "areas": {
                "crystalline": {
                    "mean": 10940.714205226735,
                    "std": 792.060758252208
                },
                "amorphous": {
                    "mean": 47798.9683781066,
                    "std": 21288.838852355315
                }
            },
            "per_measurement": {
                "Round_1": {
                    "file": "100_01_EW_01.txt",
                    "total_area": 76714.84925,
                    "crystalline_area": 11841.1657337156,
                    "amorphous_area": 64873.68351628439,
                    "crystalline_fraction": 0.15435298184745633,
                    "amorphous_fraction": 0.8456470181525436
                },
                "Round_2": {
                    "file": "100_01_EW_02.txt",
                    "total_area": 34575.649249999995,
                    "crystalline_area": 10629.234714426353,
                    "amorphous_area": 23946.414535573644,
                    "crystalline_fraction": 0.3074196709242229,
                    "amorphous_fraction": 0.6925803290757772
                },
                "Round_3": {
                    "file": "100_01_EW_03.txt",
                    "total_area": 64928.549250000004,
                    "crystalline_area": 10351.742167538248,
                    "amorphous_area": 54576.807082461746,
                    "crystalline_fraction": 0.15943282711708284,
                    "amorphous_fraction": 0.8405671728829172
                }
            }
        },
        "phase_composition": {
            "Sodalite": {
                "mean": 0.0,
                "std": 0.0
            },
            "Diamondoid": {
                "mean": 0.0,
                "std": 0.0
            },
            "U12": {
                "mean": 0.0,
                "std": 0.0
            },
            "U13": {
                "mean": 0.0,
                "std": 0.0
            },
            "ZIF-EC-1": {
                "mean": 0.0,
                "std": 0.0
            },
            "ZIF-C": {
                "mean": 0.0,
                "std": 0.0
            },
            "ZIF-L": {
                "mean": 0.0,
                "std": 0.0
            }
        },
        "composition": {
            "M_percent": 10.0,
            "L_percent": 10.0,
            "BSA_percent": 80.0
        },
        "atr_file": "A100EW-01.xy",
        "ir_data": {
            "area_1647": 0.0125,
            "height_1647": 0.0015,
            "area_421": 0.0039,
            "peak_pos_421": 417.3934,
            "height_421": 0.0017,
            "ratio_selected_peaks": 0.4765
        },
        "encapsulation_efficiency": {
            "mean": 94.516,
            "error_bar": 3.232
        },
        "lc_data": null
    },
    "100_03_EW": {
        "washing": "ethanol_washing",
        "concentration": 100.0,
        "ternary_position": 3,
        "measurements": {
            "Round_1": "100_03_EW_01.xy",
            "Round_2": "100_03_EW_02.xy",
            "Round_3": "100_03_EW_03.xy"
        },
        "crystallinity": {
            "fractions": {
                "crystalline": {
                    "mean": 0.2363828745284645,
                    "std": 0.02277424460630937
                },
                "amorphous": {
                    "mean": 0.7636171254715355,
                    "std": 0.022774244606309432
                }
            },
            "areas": {
                "crystalline": {
                    "mean": 10477.899580955711,
                    "std": 418.2744349868701
                },
                "amorphous": {
                    "mean": 34039.99966904429,
                    "std": 3428.5476756328044
                }
            },
            "per_measurement": {
                "Round_1": {
                    "file": "100_03_EW_01.txt",
                    "total_area": 43159.79925,
                    "crystalline_area": 10943.272303360907,
                    "amorphous_area": 32216.526946639096,
                    "crystalline_fraction": 0.25355243753504964,
                    "amorphous_fraction": 0.7464475624649504
                },
                "Round_2": {
                    "file": "100_03_EW_02.txt",
                    "total_area": 42265.64924999999,
                    "crystalline_area": 10357.126913707285,
                    "amorphous_area": 31908.52233629271,
                    "crystalline_fraction": 0.24504833351654443,
                    "amorphous_fraction": 0.7549516664834556
                },
                "Round_3": {
                    "file": "100_03_EW_03.txt",
                    "total_area": 48128.24925000001,
                    "crystalline_area": 10133.299525798942,
                    "amorphous_area": 37994.94972420107,
                    "crystalline_fraction": 0.21054785253379937,
                    "amorphous_fraction": 0.7894521474662007
                }
            }
        },
        "phase_composition": {
            "Sodalite": {
                "mean": 0.0,
                "std": 0.0
            },
            "Diamondoid": {
                "mean": 0.0,
                "std": 0.0
            },
            "U12": {
                "mean": 0.0,
                "std": 0.0
            },
            "U13": {
                "mean": 0.0,
                "std": 0.0
            },
            "ZIF-EC-1": {
                "mean": 0.0,
                "std": 0.0
            },
            "ZIF-C": {
                "mean": 0.0,
                "std": 0.0
            },
            "ZIF-L": {
                "mean": 0.0,
                "std": 0.0
            }
        },
        "composition": {
            "M_percent": 30.0,
            "L_percent": 10.0,
            "BSA_percent": 60.0
        },
        "atr_file": "A100EW-03.xy",
        "ir_data": {
            "area_1647": 0.0404,
            "height_1647": 0.0047,
            "area_421": 0.0002,
            "peak_pos_421": 417.3934,
            "height_421": 0.0001,
            "ratio_selected_peaks": 0.9846
        },
        "encapsulation_efficiency": {
            "mean": 96.264,
            "error_bar": 1.344
        },
        "lc_data": null
    },
    "100_05_EW": {
        "washing": "ethanol_washing",
        "concentration": 100.0,
        "ternary_position": 5,
        "measurements": {
            "Round_1": "100_05_EW_01.xy",
            "Round_2": "100_05_EW_02.xy",
            "Round_3": "100_05_EW_03.xy"
        },
        "crystallinity": {
            "fractions": {
                "crystalline": {
                    "mean": 0.30728376757204584,
                    "std": 0.08347697572032449
                },
                "amorphous": {
                    "mean": 0.6927162324279541,
                    "std": 0.08347697572032446
                }
            },
            "areas": {
                "crystalline": {
                    "mean": 27056.334292520518,
                    "std": 13135.644124898949
                },
                "amorphous": {
                    "mean": 61075.06495747948,
                    "std": 30328.919474886832
                }
            },
            "per_measurement": {
                "Round_1": {
                    "file": "100_05_EW_01.txt",
                    "total_area": 58521.94925,
                    "crystalline_area": 13569.477316092694,
                    "amorphous_area": 44952.471933907305,
                    "crystalline_fraction": 0.2318698794212275,
                    "amorphous_fraction": 0.7681301205787725
                },
                "Round_2": {
                    "file": "100_05_EW_02.txt",
                    "total_area": 70002.04925000001,
                    "crystalline_area": 27789.466344698398,
                    "amorphous_area": 42212.5829053016,
                    "crystalline_fraction": 0.39698075474123923,
                    "amorphous_fraction": 0.6030192452587608
                },
                "Round_3": {
                    "file": "100_05_EW_03.txt",
                    "total_area": 135870.19925,
                    "crystalline_area": 39810.05921677046,
                    "amorphous_area": 96060.14003322955,
                    "crystalline_fraction": 0.2930006685536708,
                    "amorphous_fraction": 0.7069993314463292
                }
            }
        },
        "phase_composition": {
            "Sodalite": {
                "mean": 0.0,
                "std": 0.0
            },
            "Diamondoid": {
                "mean": 0.0,
                "std": 0.0
            },
            "U12": {
                "mean": 0.0,
                "std": 0.0
            },
            "U13": {
                "mean": 1.0,
                "std": 0.0
            },
            "ZIF-EC-1": {
                "mean": 0.0,
                "std": 0.0
            },
            "ZIF-C": {
                "mean": 0.0,
                "std": 0.0
            },
            "ZIF-L": {
                "mean": 0.0,
                "std": 0.0
            }
        },
        "composition": {
            "M_percent": 50.0,
            "L_percent": 10.0,
            "BSA_percent": 40.0
        },
        "atr_file": "A100EW-05.xy",
        "ir_data": {
            "area_1647": 0.0195,
            "height_1647": 0.0027,
            "area_421": 0.0068,
            "peak_pos_421": 421.5056,
            "height_421": 0.0011,
            "ratio_selected_peaks": 0.7142
        },
        "encapsulation_efficiency": {
            "mean": 76.456,
            "error_bar": 8.245
        },
        "lc_data": {
            "lc_percent": 77.0
        }
    },
    "100_04_EW": {
        "washing": "ethanol_washing",
        "concentration": 100.0,
        "ternary_position": 4,
        "measurements": {
            "Round_1": "100_04_EW_01.xy",
            "Round_2": "100_04_EW_02.xy",
            "Round_3": "100_04_EW_03.xy"
        },
        "crystallinity": {
            "fractions": {
                "crystalline": {
                    "mean": 0.2583919813922264,
                    "std": 0.03734331104321566
                },
                "amorphous": {
                    "mean": 0.7416080186077737,
                    "std": 0.03734331104321557
                }
            },
            "areas": {
                "crystalline": {
                    "mean": 10701.953842464487,
                    "std": 506.3201953843253
                },
                "amorphous": {
                    "mean": 31433.412074202177,
                    "std": 7020.339856304129
                }
            },
            "per_measurement": {
                "Round_1": {
                    "file": "100_04_EW_01.txt",
                    "total_area": 33858.84925,
                    "crystalline_area": 10187.07695909678,
                    "amorphous_area": 23671.772290903224,
                    "crystalline_fraction": 0.30086896586117085,
                    "amorphous_fraction": 0.6991310341388293
                },
                "Round_2": {
                    "file": "100_04_EW_02.txt",
                    "total_area": 48539.04925,
                    "crystalline_area": 11199.259927827492,
                    "amorphous_area": 37339.7893221725,
                    "crystalline_fraction": 0.23072680863907719,
                    "amorphous_fraction": 0.7692731913609228
                },
                "Round_3": {
                    "file": "100_04_EW_03.txt",
                    "total_area": 44008.19924999999,
                    "crystalline_area": 10719.524640469192,
                    "amorphous_area": 33288.674609530804,
                    "crystalline_fraction": 0.2435801696764312,
                    "amorphous_fraction": 0.7564198303235687
                }
            }
        },
        "phase_composition": {
            "Sodalite": {
                "mean": 0.0,
                "std": 0.0
            },
            "Diamondoid": {
                "mean": 0.0,
                "std": 0.0
            },
            "U12": {
                "mean": 0.0,
                "std": 0.0
            },
            "U13": {
                "mean": 1.0,
                "std": 0.0
            },
            "ZIF-EC-1": {
                "mean": 0.0,
                "std": 0.0
            },
            "ZIF-C": {
                "mean": 0.0,
                "std": 0.0
            },
            "ZIF-L": {
                "mean": 0.0,
                "std": 0.0
            }
        },
        "composition": {
            "M_percent": 40.0,
            "L_percent": 10.0,
            "BSA_percent": 50.0
        },
        "atr_file": "A100EW-04.xy",
        "ir_data": {
            "area_1647": 0.0191,
            "height_1647": 0.0023,
            "area_421": 0.0033,
            "peak_pos_421": 425.6179,
            "height_421": 0.0008,
            "ratio_selected_peaks": 0.7439
        },
        "encapsulation_efficiency": {
            "mean": 90.797,
            "error_bar": 2.239
        },
        "lc_data": {
            "lc_percent": 88.0
        }
    },
    "100_06_EW": {
        "washing": "ethanol_washing",
        "concentration": 100.0,
        "ternary_position": 6,
        "measurements": {
            "Round_1": "100_06_EW_01.xy",
            "Round_2": "100_06_EW_02.xy",
            "Round_3": "100_06_EW_03.xy"
        },
        "crystallinity": {
            "fractions": {
                "crystalline": {
                    "mean": 0.2858840692740131,
                    "std": 0.029017466459071092
                },
                "amorphous": {
                    "mean": 0.7141159307259869,
                    "std": 0.029017466459071016
                }
            },
            "areas": {
                "crystalline": {
                    "mean": 17877.54269554556,
                    "std": 7606.466069982214
                },
                "amorphous": {
                    "mean": 46990.40655445444,
                    "std": 27415.90247540144
                }
            },
            "per_measurement": {
                "Round_1": {
                    "file": "100_06_EW_01.txt",
                    "total_area": 39495.09925,
                    "crystalline_area": 11933.69496432145,
                    "amorphous_area": 27561.404285678545,
                    "crystalline_fraction": 0.3021563482796274,
                    "amorphous_fraction": 0.6978436517203725
                },
                "Round_2": {
                    "file": "100_06_EW_02.txt",
                    "total_area": 104799.74925,
                    "crystalline_area": 26449.58546032459,
                    "amorphous_area": 78350.1637896754,
                    "crystalline_fraction": 0.2523821445147646,
                    "amorphous_fraction": 0.7476178554852353
                },
                "Round_3": {
                    "file": "100_06_EW_03.txt",
                    "total_area": 50308.99925000001,
                    "crystalline_area": 15249.347661990625,
                    "amorphous_area": 35059.65158800937,
                    "crystalline_fraction": 0.3031137150276474,
                    "amorphous_fraction": 0.6968862849723527
                }
            }
        },
        "phase_composition": {
            "Sodalite": {
                "mean": 0.0,
                "std": 0.0
            },
            "Diamondoid": {
                "mean": 0.0,
                "std": 0.0
            },
            "U12": {
                "mean": 0.0,
                "std": 0.0
            },
            "U13": {
                "mean": 1.0,
                "std": 0.0
            },
            "ZIF-EC-1": {
                "mean": 0.0,
                "std": 0.0
            },
            "ZIF-C": {
                "mean": 0.0,
                "std": 0.0
            },
            "ZIF-L": {
                "mean": 0.0,
                "std": 0.0
            }
        },
        "composition": {
            "M_percent": 60.0,
            "L_percent": 10.0,
            "BSA_percent": 30.0
        },
        "atr_file": "A100EW-06.xy",
        "ir_data": {
            "area_1647": 0.023,
            "height_1647": 0.0026,
            "area_421": 0.0033,
            "peak_pos_421": 417.3934,
            "height_421": 0.0006,
            "ratio_selected_peaks": 0.8173
        },
        "encapsulation_efficiency": {
            "mean": 45.267,
            "error_bar": 1.087
        },
        "lc_data": {
            "lc_percent": 37.0
        }
    },
    "100_07_EW": {
        "washing": "ethanol_washing",
        "concentration": 100.0,
        "ternary_position": 7,
        "measurements": {
            "Round_1": "100_07_EW_01.xy",
            "Round_2": "100_07_EW_02.xy",
            "Round_3": "100_07_EW_03.xy"
        },
        "crystallinity": {
            "fractions": {
                "crystalline": {
                    "mean": 0.40126705556302006,
                    "std": 0.08110903030673852
                },
                "amorphous": {
                    "mean": 0.59873294443698,
                    "std": 0.08110903030673851
                }
            },
            "areas": {
                "crystalline": {
                    "mean": 64492.00323791086,
                    "std": 29344.394721966488
                },
                "amorphous": {
                    "mean": 90182.5126787558,
                    "std": 15832.318482001914
                }
            },
            "per_measurement": {
                "Round_1": {
                    "file": "100_07_EW_01.txt",
                    "total_area": 104891.89924999999,
                    "crystalline_area": 32809.95048882905,
                    "amorphous_area": 72081.94876117095,
                    "crystalline_fraction": 0.31279775391071535,
                    "amorphous_fraction": 0.6872022460892847
                },
                "Round_2": {
                    "file": "100_07_EW_02.txt",
                    "total_area": 166937.59925,
                    "crystalline_area": 69927.30273722233,
                    "amorphous_area": 97010.29651277766,
                    "crystalline_fraction": 0.4188828822948485,
                    "amorphous_fraction": 0.5811171177051516
                },
                "Round_3": {
                    "file": "100_07_EW_03.txt",
                    "total_area": 192194.04925,
                    "crystalline_area": 90738.75648768122,
                    "amorphous_area": 101455.29276231877,
                    "crystalline_fraction": 0.4721205304834964,
                    "amorphous_fraction": 0.5278794695165037
                }
            }
        },
        "phase_composition": {
            "Sodalite": {
                "mean": 0.0,
                "std": 0.0
            },
            "Diamondoid": {
                "mean": 0.0,
                "std": 0.0
            },
            "U12": {
                "mean": 0.0,
                "std": 0.0
            },
            "U13": {
                "mean": 1.0,
                "std": 0.0
            },
            "ZIF-EC-1": {
                "mean": 0.0,
                "std": 0.0
            },
            "ZIF-C": {
                "mean": 0.0,
                "std": 0.0
            },
            "ZIF-L": {
                "mean": 0.0,
                "std": 0.0
            }
        },
        "composition": {
            "M_percent": 70.0,
            "L_percent": 10.0,
            "BSA_percent": 20.0
        },
        "atr_file": "A100EW-07.xy",
        "ir_data": {
            "area_1647": 0.0292,
            "height_1647": 0.0033,
            "area_421": 0.0077,
            "peak_pos_421": 419.4495,
            "height_421": 0.0019,
            "ratio_selected_peaks": 0.6388
        },
        "encapsulation_efficiency": {
            "mean": 15.6,
            "error_bar": 8.889
        },
        "lc_data": {
            "lc_percent": 42.0
        }
    },
    "100_08_EW": {
        "washing": "ethanol_washing",
        "concentration": 100.0,
        "ternary_position": 8,
        "measurements": {
            "Round_1": "100_08_EW_01.xy",
            "Round_2": "100_08_EW_02.xy",
            "Round_3": "100_08_EW_03.xy"
        },
        "crystallinity": {
            "fractions": {
                "crystalline": {
                    "mean": 0.2591874858551933,
                    "std": 0.051185224473080194
                },
                "amorphous": {
                    "mean": 0.7408125141448068,
                    "std": 0.05118522447308011
                }
            },
            "areas": {
                "crystalline": {
                    "mean": 11159.158572609012,
                    "std": 760.4492018808254
                },
                "amorphous": {
                    "mean": 33419.80734405764,
                    "std": 10873.3451634144
                }
            },
            "per_measurement": {
                "Round_1": {
                    "file": "100_08_EW_01.txt",
                    "total_area": 56316.69924999999,
                    "crystalline_area": 11811.727698673185,
                    "amorphous_area": 44504.9715513268,
                    "crystalline_fraction": 0.20973757084446293,
                    "amorphous_fraction": 0.790262429155537
                },
                "Round_2": {
                    "file": "100_08_EW_02.txt",
                    "total_area": 33095.49924999998,
                    "crystalline_area": 10324.053667587668,
                    "amorphous_area": 22771.445582412314,
                    "crystalline_fraction": 0.31194736147053814,
                    "amorphous_fraction": 0.688052638529462
                },
                "Round_3": {
                    "file": "100_08_EW_03.txt",
                    "total_area": 44324.69924999999,
                    "crystalline_area": 11341.694351566188,
                    "amorphous_area": 32983.00489843381,
                    "crystalline_fraction": 0.2558775252505789,
                    "amorphous_fraction": 0.7441224747494212
                }
            }
        },
        "phase_composition": {
            "Sodalite": {
                "mean": 1.0,
                "std": 0.0
            },
            "Diamondoid": {
                "mean": 0.0,
                "std": 0.0
            },
            "U12": {
                "mean": 0.0,
                "std": 0.0
            },
            "U13": {
                "mean": 0.0,
                "std": 0.0
            },
            "ZIF-EC-1": {
                "mean": 0.0,
                "std": 0.0
            },
            "ZIF-C": {
                "mean": 0.0,
                "std": 0.0
            },
            "ZIF-L": {
                "mean": 0.0,
                "std": 0.0
            }
        },
        "composition": {
            "M_percent": 10.0,
            "L_percent": 20.0,
            "BSA_percent": 70.0
        },
        "atr_file": "A100EW-08.xy",
        "ir_data": {
            "area_1647": 0.0346,
            "height_1647": 0.0039,
            "area_421": 0.0531,
            "peak_pos_421": 421.5056,
            "height_421": 0.0078,
            "ratio_selected_peaks": 0.3353
        },
        "encapsulation_efficiency": {
            "mean": 33.526,
            "error_bar": 7.301
        },
        "lc_data": {
            "lc_percent": 86.0
        }
    },
    "100_09_EW": {
        "washing": "ethanol_washing",
        "concentration": 100.0,
        "ternary_position": 9,
        "measurements": {
            "Round_1": "100_09_EW_01.xy",
            "Round_2": "100_09_EW_02.xy",
            "Round_3": "100_09_EW_03.xy"
        },
        "crystallinity": {
            "fractions": {
                "crystalline": {
                    "mean": 0.2628580762287042,
                    "std": 0.07111010471071685
                },
                "amorphous": {
                    "mean": 0.7371419237712958,
                    "std": 0.07111010471071681
                }
            },
            "areas": {
                "crystalline": {
                    "mean": 15240.008619143928,
                    "std": 1793.1024235169623
                },
                "amorphous": {
                    "mean": 46299.073964189396,
                    "std": 18202.9430212631
                }
            },
            "per_measurement": {
                "Round_1": {
                    "file": "100_09_EW_01.txt",
                    "total_area": 72209.24925,
                    "crystalline_area": 15592.272356560654,
                    "amorphous_area": 56616.97689343934,
                    "crystalline_fraction": 0.21593178877373048,
                    "amorphous_fraction": 0.7840682112262696
                },
                "Round_2": {
                    "file": "100_09_EW_02.txt",
                    "total_area": 73829.79925000001,
                    "crystalline_area": 16830.837133607274,
                    "amorphous_area": 56998.96211639272,
                    "crystalline_fraction": 0.22796807392927151,
                    "amorphous_fraction": 0.7720319260707285
                },
                "Round_3": {
                    "file": "100_09_EW_03.txt",
                    "total_area": 38578.19925,
                    "crystalline_area": 13296.91636726386,
                    "amorphous_area": 25281.282882736134,
                    "crystalline_fraction": 0.34467436598311063,
                    "amorphous_fraction": 0.6553256340168895
                }
            }
        },
        "phase_composition": {
            "Sodalite": {
                "mean": 1.0,
                "std": 0.0
            },
            "Diamondoid": {
                "mean": 0.0,
                "std": 0.0
            },
            "U12": {
                "mean": 0.0,
                "std": 0.0
            },
            "U13": {
                "mean": 0.0,
                "std": 0.0
            },
            "ZIF-EC-1": {
                "mean": 0.0,
                "std": 0.0
            },
            "ZIF-C": {
                "mean": 0.0,
                "std": 0.0
            },
            "ZIF-L": {
                "mean": 0.0,
                "std": 0.0
            }
        },
        "composition": {
            "M_percent": 20.0,
            "L_percent": 20.0,
            "BSA_percent": 60.0
        },
        "atr_file": "A100EW-09.xy",
        "ir_data": {
            "area_1647": 0.0112,
            "height_1647": 0.0013,
            "area_421": 0.0333,
            "peak_pos_421": 421.5056,
            "height_421": 0.0043,
            "ratio_selected_peaks": 0.2289
        },
        "encapsulation_efficiency": {
            "mean": 20.53,
            "error_bar": 3.405
        },
        "lc_data": {
            "lc_percent": 89.0
        }
    },
    "100_10_EW": {
        "washing": "ethanol_washing",
        "concentration": 100.0,
        "ternary_position": 10,
        "measurements": {
            "Round_1": "100_10_EW_01.xy",
            "Round_2": "100_10_EW_02.xy",
            "Round_3": "100_10_EW_03.xy"
        },
        "crystallinity": {
            "fractions": {
                "crystalline": {
                    "mean": 0.19850307141851906,
                    "std": 0.053944688608337205
                },
                "amorphous": {
                    "mean": 0.8014969285814809,
                    "std": 0.05394468860833726
                }
            },
            "areas": {
                "crystalline": {
                    "mean": 13773.294580940716,
                    "std": 1323.6617033428242
                },
                "amorphous": {
                    "mean": 59588.271335725956,
                    "std": 22287.236389327227
                }
            },
            "per_measurement": {
                "Round_1": {
                    "file": "100_10_EW_01.txt",
                    "total_area": 72634.39925000002,
                    "crystalline_area": 12955.40755522793,
                    "amorphous_area": 59678.99169477207,
                    "crystalline_fraction": 0.1783646273528989,
                    "amorphous_fraction": 0.8216353726471011
                },
                "Round_2": {
                    "file": "100_10_EW_02.txt",
                    "total_area": 97130.44925,
                    "crystalline_area": 15300.440184107463,
                    "amorphous_area": 81830.00906589255,
                    "crystalline_fraction": 0.15752465166434368,
                    "amorphous_fraction": 0.8424753483356564
                },
                "Round_3": {
                    "file": "100_10_EW_03.txt",
                    "total_area": 50319.84925,
                    "crystalline_area": 13064.036003486754,
                    "amorphous_area": 37255.81324651325,
                    "crystalline_fraction": 0.25961993523831456,
                    "amorphous_fraction": 0.7403800647616854
                }
            }
        },
        "phase_composition": {
            "Sodalite": {
                "mean": 1.0,
                "std": 0.0
            },
            "Diamondoid": {
                "mean": 0.0,
                "std": 0.0
            },
            "U12": {
                "mean": 0.0,
                "std": 0.0
            },
            "U13": {
                "mean": 0.0,
                "std": 0.0
            },
            "ZIF-EC-1": {
                "mean": 0.0,
                "std": 0.0
            },
            "ZIF-C": {
                "mean": 0.0,
                "std": 0.0
            },
            "ZIF-L": {
                "mean": 0.0,
                "std": 0.0
            }
        },
        "composition": {
            "M_percent": 30.0,
            "L_percent": 20.0,
            "BSA_percent": 50.0
        },
        "atr_file": "A100EW-10.xy",
        "ir_data": {
            "area_1647": 0.0051,
            "height_1647": 0.0006,
            "area_421": 0.0011,
            "peak_pos_421": 417.3934,
            "height_421": 0.0005,
            "ratio_selected_peaks": 0.5352
        },
        "encapsulation_efficiency": {
            "mean": 30.747,
            "error_bar": 12.543
        },
        "lc_data": {
            "lc_percent": 99.0
        }
    },
    "100_11_EW": {
        "washing": "ethanol_washing",
        "concentration": 100.0,
        "ternary_position": 11,
        "measurements": {
            "Round_1": "100_11_EW_01.xy",
            "Round_2": "100_11_EW_02.xy",
            "Round_3": "100_11_EW_03.xy"
        },
        "crystallinity": {
            "fractions": {
                "crystalline": {
                    "mean": 0.2355760813973101,
                    "std": 0.09579878421721945
                },
                "amorphous": {
                    "mean": 0.7644239186026899,
                    "std": 0.09579878421721945
                }
            },
            "areas": {
                "crystalline": {
                    "mean": 11284.44337283493,
                    "std": 857.9811714123884
                },
                "amorphous": {
                    "mean": 42450.32254383173,
                    "std": 22079.025417676992
                }
            },
            "per_measurement": {
                "Round_1": {
                    "file": "100_11_EW_01.txt",
                    "total_area": 52261.29925,
                    "crystalline_area": 10708.341985692785,
                    "amorphous_area": 41552.95726430722,
                    "crystalline_fraction": 0.20490003385617675,
                    "amorphous_fraction": 0.7950999661438233
                },
                "Round_2": {
                    "file": "100_11_EW_02.txt",
                    "total_area": 77234.84925,
                    "crystalline_area": 12270.499857426283,
                    "amorphous_area": 64964.349392573706,
                    "crystalline_fraction": 0.15887258118039616,
                    "amorphous_fraction": 0.8411274188196038
                },
                "Round_3": {
                    "file": "100_11_EW_03.txt",
                    "total_area": 31708.149249999995,
                    "crystalline_area": 10874.488275385724,
                    "amorphous_area": 20833.66097461428,
                    "crystalline_fraction": 0.3429556291553574,
                    "amorphous_fraction": 0.6570443708446426
                }
            }
        },
        "phase_composition": {
            "Sodalite": {
                "mean": 1.0,
                "std": 0.0
            },
            "Diamondoid": {
                "mean": 0.0,
                "std": 0.0
            },
            "U12": {
                "mean": 0.0,
                "std": 0.0
            },
            "U13": {
                "mean": 0.0,
                "std": 0.0
            },
            "ZIF-EC-1": {
                "mean": 0.0,
                "std": 0.0
            },
            "ZIF-C": {
                "mean": 0.0,
                "std": 0.0
            },
            "ZIF-L": {
                "mean": 0.0,
                "std": 0.0
            }
        },
        "composition": {
            "M_percent": 40.0,
            "L_percent": 20.0,
            "BSA_percent": 40.0
        },
        "atr_file": "A100EW-11.xy",
        "ir_data": {
            "area_1647": 0.0201,
            "height_1647": 0.0022,
            "area_421": 0.0214,
            "peak_pos_421": 419.4495,
            "height_421": 0.0025,
            "ratio_selected_peaks": 0.4642
        },
        "encapsulation_efficiency": {
            "mean": 16.049,
            "error_bar": 5.083
        },
        "lc_data": {
            "lc_percent": 83.0
        }
    },
    "100_12_EW": {
        "washing": "ethanol_washing",
        "concentration": 100.0,
        "ternary_position": 12,
        "measurements": {
            "Round_1": "100_12_EW_01.xy",
            "Round_2": "100_12_EW_02.xy",
            "Round_3": "100_12_EW_03.xy"
        },
        "crystallinity": {
            "fractions": {
                "crystalline": {
                    "mean": 0.20902679362411966,
                    "std": 0.07565774022817454
                },
                "amorphous": {
                    "mean": 0.7909732063758804,
                    "std": 0.07565774022817451
                }
            },
            "areas": {
                "crystalline": {
                    "mean": 17096.084784964394,
                    "std": 8184.67595425208
                },
                "amorphous": {
                    "mean": 62752.03113170227,
                    "std": 3800.1474080778753
                }
            },
            "per_measurement": {
                "Round_1": {
                    "file": "100_12_EW_01.txt",
                    "total_area": 71324.34925,
                    "crystalline_area": 12614.823680161386,
                    "amorphous_area": 58709.52556983861,
                    "crystalline_fraction": 0.1768655979733511,
                    "amorphous_fraction": 0.8231344020266489
                },
                "Round_2": {
                    "file": "100_12_EW_02.txt",
                    "total_area": 89837.99925,
                    "crystalline_area": 26542.79920164662,
                    "amorphous_area": 63295.20004835338,
                    "crystalline_fraction": 0.29545180684382416,
                    "amorphous_fraction": 0.7045481931561759
