Repository: digital-chemistry/zif-vis

# ZIF Biocomposite Explorer

Interactive Flask app for exploring ZIF biocomposite formulations across composition, concentration, phase assignment, crystallinity, encapsulation efficiency, and experiment-level spectra.

## What this app shows

The explorer combines a summary dataset with repeat-level ATR-IR and XRD measurements.

- The main plot shows sample points in ternary composition space.
- The 3D view stacks concentration layers vertically.
- The 2D view isolates one concentration layer at a time.
- The right inspector explains the selected sample with parameters, phase composition, ATR-IR, and repeated XRD measurements.

File: project/Exp-M.json (part 1 of 39)
{
    "100_01_EW": {
        "washing": "ethanol_washing",
        "concentration": 100.0,
        "ternary_position": 1,
        "measurements": {
            "Round_1": "100_01_EW_01.xy",
            "Round_2": "100_01_EW_02.xy",
            "Round_3": "100_01_EW_03.xy"
        },
        "crystallinity": {
            "fractions": {
                "crystalline": {
                    "mean": 0.0,
                    "std": 0.0
                },
                "amorphous": {
                    "mean": 1.0,
                    "std": 0.0
                }
            },
            "areas": {
                "crystalline": {
                    "mean": 0.0,
                    "std": 0.0
                },
                "amorphous": {
                    "mean": 58739.682583333335,
                    "std": 21740.620900133774
                }
            },
            "per_measurement": {
                "Round_1": {
                    "file": "100_01_EW_01.txt",
                    "total_area": 76714.84925,
                    "crystalline_area": 0.0,
                    "amorphous_area": 76714.84925,
                    "crystalline_fraction": 0.0,
                    "amorphous_fraction": 1.0
                },
                "Round_2": {
                    "file": "100_01_EW_02.txt",
                    "total_area": 34575.649249999995,
                    "crystalline_area": 0.0,
                    "amorphous_area": 34575.649249999995,
                    "crystalline_fraction": 0.0,
                    "amorphous_fraction": 1.0
                },
                "Round_3": {
                    "file": "100_01_EW_03.txt",
                    "total_area": 64928.549250000004,
                    "crystalline_area": 0.0,
                    "amorphous_area": 64928.549250000004,
                    "crystalline_fraction": 0.0,
                    "amorphous_fraction": 1.0
                }
            }
        },
        "phase_composition": {
            "Sodalite": {
                "mean": 0.0,
                "std": 0.0
            },
            "Diamondoid": {
                "mean": 0.0,
                "std": 0.0
            },
            "U12": {
                "mean": 0.0,
                "std": 0.0
            },
            "U13": {
                "mean": 0.0,
                "std": 0.0
            },
            "ZIF-EC-1": {
                "mean": 0.0,
                "std": 0.0
            },
            "ZIF-C": {
                "mean": 0.0,
                "std": 0.0
            },
            "ZIF-L": {
                "mean": 0.0,
                "std": 0.0
            }
        },
        "composition": {
            "M_percent": 10.0,
            "L_percent": 10.0,
            "BSA_percent": 80.0
        },
        "encapsulation_efficiency": {
            "mean": 94.516,
            "error_bar": 3.232
        },
        "atr_file": "A100EW-01.xy",
        "ir_data": {
            "area_1647": 0.0125,
            "height_1647": 0.0015,
            "area_421": 0.0039,
            "peak_pos_421": 417.3934,
            "height_421": 0.0017,
            "ratio_selected_peaks": 0.7615,
            "adaptive": {
                "method": "adaptive peak-finding; Amide I search 1620-1680 cm^-1, integrate ±25 cm^-1; Zn-N search 405-440 cm^-1, integrate ±10 cm^-1; optional nu-correction (A·nu); response factors f_BSA=600, f_MOF=30",
                "peak_1647_found": 1651.0684,
                "peak_1647_shift_cm1": 4.0684,
                "height_1647": 0.0147,
                "area_1647_raw": 0.3201,
                "area_1647_nu": 528.141,
                "peak_421_found": 417.3934,
                "peak_421_shift_cm1": -3.6066,
                "height_421": 0.0029,
                "area_421_raw": 0.0129,
                "area_421_nu": 5.3966,
                "ratio_raw": 0.9612,
                "ratio_nu": 0.9899,
                "ratio_response": 0.8303
            },
            "ratio_raw_adaptive": 0.9612,
            "ratio_nu_corrected": 0.9899,
            "ratio_response_scaled": 0.8303
        },
        "LC_percent": null
    },
    "100_01_WW": {
        "washing": "water_washing",
        "concentration": 100.0,
        "ternary_position": 1,
        "measurements": {
            "Round_1": "100_01_WW_01.xy",
            "Round_2": "100_01_WW_02.xy",
            "Round_3": "100_01_WW_03.xy"
        },
        "crystallinity": {
            "fractions": {
                "crystalline": {
                    "mean": 0.0,
                    "std": 0.0
                },
                "amorphous": {
                    "mean": 1.0,
                    "std": 0.0
                }
            },
            "areas": {
                "crystalline": {
                    "mean": 0.0,
                    "std": 0.0
                },
                "amorphous": {
                    "mean": 85828.53258333333,
                    "std": 30237.64895165187
                }
            },
            "per_measurement": {
                "Round_1": {
                    "file": "100_01_WW_01.txt",
                    "total_area": 52426.69925000001,
                    "crystalline_area": 0.0,
                    "amorphous_area": 52426.69925000001,
                    "crystalline_fraction": 0.0,
                    "amorphous_fraction": 1.0
                },
                "Round_2": {
                    "file": "100_01_WW_02.txt",
                    "total_area": 111335.89925000002,
                    "crystalline_area": 0.0,
                    "amorphous_area": 111335.89925000002,
                    "crystalline_fraction": 0.0,
                    "amorphous_fraction": 1.0
                },
                "Round_3": {
                    "file": "100_01_WW_03.txt",
                    "total_area": 93722.99925000001,
                    "crystalline_area": 0.0,
                    "amorphous_area": 93722.99925000001,
                    "crystalline_fraction": 0.0,
                    "amorphous_fraction": 1.0
                }
            }
        },
        "phase_composition": {
            "Sodalite": {
                "mean": 0,
                "std": 0
            },
            "Diamondoid": {
                "mean": 0,
                "std": 0
            },
            "U12": {
                "mean": 0,
                "std": 0
            },
            "U13": {
                "mean": 0,
                "std": 0
            },
            "ZIF-EC-1": {
                "mean": 0,
                "std": 0
            },
            "ZIF-C": {
                "mean": 0,
                "std": 0
            },
            "ZIF-L": {
                "mean": 0,
                "std": 0
            }
        },
        "composition": {
            "M_percent": 10.0,
            "L_percent": 10.0,
            "BSA_percent": 80.0
        },
        "encapsulation_efficiency": {
            "mean": 90.512,
            "error_bar": 0.746
        },
        "atr_file": "A100WW-01.xy",
        "ir_data": {
            "area_1647": 0.0163,
            "height_1647": 0.0019,
            "area_421": 0.0,
            "peak_pos_421": 415.3372,
            "height_421": 0.0,
            "ratio_selected_peaks": 1.0,
            "adaptive": {
                "method": "adaptive peak-finding; Amide I search 1620-1680 cm^-1, integrate ±25 cm^-1; Zn-N search 405-440 cm^-1, integrate ±10 cm^-1; optional nu-correction (A·nu); response factors f_BSA=600, f_MOF=30",
                "peak_1647_found": 1651.0684,
                "peak_1647_shift_cm1": 4.0684,
                "height_1647": 0.024,
                "area_1647_raw": 0.5373,
                "area_1647_nu": 886.2155,
                "peak_421_found": 429.7301,
                "peak_421_shift_cm1": 8.7301,
                "height_421": 0.0023,
                "area_421_raw": 0.0249,
                "area_421_nu": 10.698,
                "ratio_raw": 0.9557,
                "ratio_nu": 0.9881,
                "ratio_response": 0.8055
            },
            "ratio_raw_adaptive": 0.9557,
            "ratio_nu_corrected": 0.9881,
            "ratio_response_scaled": 0.8055
        },
        "LC_percent": null
    },
    "100_02_EW": {
        "washing": "ethanol_washing",
        "concentration": 100.0,
        "ternary_position": 2,
        "measurements": {
            "Round_1": "100_02_EW_01.xy",
            "Round_2": "100_02_EW_02.xy",
            "Round_3": "100_02_EW_03.xy"
        },
        "crystallinity": {
            "fractions": {
                "crystalline": {
                    "mean": 0.0,
                    "std": 0.0
                },
                "amorphous": {
                    "mean": 1.0,
                    "std": 0.0
                }
            },
            "areas": {
                "crystalline": {
                    "mean": 0.0,
                    "std": 0.0
                },
                "amorphous": {
                    "mean": 47938.19925,
                    "std": 16566.747740353272
                }
            },
            "per_measurement": {
                "Round_1": {
                    "file": "100_02_EW_01.txt",
                    "total_area": 65349.049250000004,
                    "crystalline_area": 0.0,
                    "amorphous_area": 65349.049250000004,
                    "crystalline_fraction": 0.0,
                    "amorphous_fraction": 1.0
                },
                "Round_2": {
                    "file": "100_02_EW_02.txt",
                    "total_area": 46095.99925000001,
                    "crystalline_area": 0.0,
                    "amorphous_area": 46095.99925000001,
                    "crystalline_fraction": 0.0,
                    "amorphous_fraction": 1.0
                },
                "Round_3": {
                    "file": "100_02_EW_03.txt",
                    "total_area": 32369.54924999999,
                    "crystalline_area": 0.0,
                    "amorphous_area": 32369.54924999999,
                    "crystalline_fraction": 0.0,
                    "amorphous_fraction": 1.0
                }
            }
        },
        "phase_composition": {
            "Sodalite": {
                "mean": 0.0,
                "std": 0.0
            },
            "Diamondoid": {
                "mean": 0.0,
                "std": 0.0
            },
            "U12": {
                "mean": 0.0,
                "std": 0.0
            },
            "U13": {
                "mean": 0.0,
                "std": 0.0
            },
            "ZIF-EC-1": {
                "mean": 0.0,
                "std": 0.0
            },
            "ZIF-C": {
                "mean": 0.0,
                "std": 0.0
            },
            "ZIF-L": {
                "mean": 0.0,
                "std": 0.0
            }
        },
        "composition": {
            "M_percent": 20.0,
            "L_percent": 10.0,
            "BSA_percent": 70.0
        },
        "encapsulation_efficiency": {
            "mean": 92.858,
            "error_bar": 2.498
        },
        "atr_file": "A100EW-02.xy",
        "ir_data": {
            "area_1647": 0.026,
            "height_1647": 0.003,
            "area_421": 0.0082,
            "peak_pos_421": 421.5056,
            "height_421": 0.0012,
            "ratio_selected_peaks": 0.7596,
            "adaptive": {
                "method": "adaptive peak-finding; Amide I search 1620-1680 cm^-1, integrate ±25 cm^-1; Zn-N search 405-440 cm^-1, integrate ±10 cm^-1; optional nu-correction (A·nu); response factors f_BSA=600, f_MOF=30",
                "peak_1647_found": 1651.0684,
                "peak_1647_shift_cm1": 4.0684,
                "height_1647": 0.0364,
                "area_1647_raw": 0.8189,
                "area_1647_nu": 1351.1331,
                "peak_421_found": 425.6179,
                "peak_421_shift_cm1": 4.6179,
                "height_421": 0.0025,
                "area_421_raw": 0.0219,
                "area_421_nu": 9.3219,
                "ratio_raw": 0.9739,
                "ratio_nu": 0.9931,
                "ratio_response": 0.8787
            },
            "ratio_raw_adaptive": 0.9739,
            "ratio_nu_corrected": 0.9931,
            "ratio_response_scaled": 0.8787
        },
        "LC_percent": null
    },
    "100_02_WW": {
        "washing": "water_washing",
        "concentration": 100.0,
        "ternary_position": 2,
        "measurements": {
            "Round_1": "100_02_WW_01.xy",
            "Round_2": "100_02_WW_02.xy",
            "Round_3": "100_02_WW_03.xy"
        },
        "crystallinity": {
            "fractions": {
                "crystalline": {
                    "mean": 0.0,
                    "std": 0.0
                },
                "amorphous": {
                    "mean": 1.0,
                    "std": 0.0
                }
            },
            "areas": {
                "crystalline": {
                    "mean": 0.0,
                    "std": 0.0
                },
                "amorphous": {
                    "mean": 68251.69925,
                    "std": 5724.7216650680975
                }
            },
            "per_measurement": {
                "Round_1": {
                    "file": "100_02_WW_01.txt",
                    "total_area": 67539.24925,
                    "crystalline_area": 0.0,
                    "amorphous_area": 67539.24925,
                    "crystalline_fraction": 0.0,
                    "amorphous_fraction": 1.0
                },
                "Round_2": {
                    "file": "100_02_WW_02.txt",
                    "total_area": 74299.29925000001,
                    "crystalline_area": 0.0,
                    "amorphous_area": 74299.29925000001,
                    "crystalline_fraction": 0.0,
                    "amorphous_fraction": 1.0
                },
                "Round_3": {
                    "file": "100_02_WW_03.txt",
                    "total_area": 62916.549250000004,
                    "crystalline_area": 0.0,
                    "amorphous_area": 62916.549250000004,
                    "crystalline_fraction": 0.0,
                    "amorphous_fraction": 1.0
                }
            }
        },
        "phase_composition": {
            "Sodalite": {
                "mean": 0,
                "std": 0
            },
            "Diamondoid": {
                "mean": 0,
                "std": 0
            },
            "U12": {
                "mean": 0,
                "std": 0
            },
            "U13": {
                "mean": 0,
                "std": 0
            },
            "ZIF-EC-1": {
                "mean": 0,
                "std": 0
            },
            "ZIF-C": {
                "mean": 0,
                "std": 0
            },
            "ZIF-L": {
                "mean": 0,
                "std": 0
            }
        },
        "composition": {
            "M_percent": 20.0,
            "L_percent": 10.0,
            "BSA_percent": 70.0
        },
        "encapsulation_efficiency": {
            "mean": 86.854,
            "error_bar": 3.267
        },
        "atr_file": "A100WW-02.xy",
        "ir_data": {
            "area_1647": 0.0356,
            "height_1647": 0.004,
            "area_421": 0.0,
            "peak_pos_421": 415.3372,
            "height_421": 0.0,
            "ratio_selected_peaks": 1.0,
            "adaptive": {
                "method": "adaptive peak-finding; Amide I search 1620-1680 cm^-1, integrate ±25 cm^-1; Zn-N search 405-440 cm^-1, integrate ±10 cm^-1; optional nu-correction (A·nu); response factors f_BSA=600, f_MOF=30",
                "peak_1647_found": 1651.0684,
                "peak_1647_shift_cm1": 4.0684,
                "height_1647": 0.041,
                "area_1647_raw": 0.8977,
                "area_1647_nu": 1480.5687,
                "peak_421_found": 427.674,
                "peak_421_shift_cm1": 6.674,
                "height_421": 0.0059,
                "area_421_raw": 0.0457,
                "area_421_nu": 19.5456,
                "ratio_raw": 0.9515,
                "ratio_nu": 0.987,
                "ratio_response": 0.7911
            },
            "ratio_raw_adaptive": 0.9515,
            "ratio_nu_corrected": 0.987,
            "ratio_response_scaled": 0.7911
        },
        "LC_percent": null
    },
    "100_03_EW": {
        "washing": "ethanol_washing",
        "concentration": 100.0,
        "ternary_position": 3,
        "measurements": {
            "Round_1": "100_03_EW_01.xy",
            "Round_2": "100_03_EW_02.xy",
            "Round_3": "100_03_EW_03.xy"
        },
        "crystallinity": {
            "fractions": {
                "crystalline": {
                    "mean": 0.0,
                    "std": 0.0
                },
                "amorphous": {
                    "mean": 1.0,
                    "std": 0.0
                }
            },
            "areas": {
                "crystalline": {
                    "mean": 0.0,
                    "std": 0.0
                },
                "amorphous": {
                    "mean": 44517.899249999995,
                    "std": 3158.456331422054
                }
            },
            "per_measurement": {
                "Round_1": {
                    "file": "100_03_EW_01.txt",
                    "total_area": 43159.79925,
                    "crystalline_area": 0.0,
                    "amorphous_area": 43159.79925,
                    "crystalline_fraction": 0.0,
                    "amorphous_fraction": 1.0
                },
                "Round_2": {
                    "file": "100_03_EW_02.txt",
                    "total_area": 42265.64924999999,
                    "crystalline_area": 0.0,
                    "amorphous_area": 42265.64924999999,
                    "crystalline_fraction": 0.0,
                    "amorphous_fraction": 1.0
                },
                "Round_3": {
                    "file": "100_03_EW_03.txt",
                    "total_area": 48128.24925000001,
                    "crystalline_area": 0.0,
                    "amorphous_area": 48128.24925000001,
                    "crystalline_fraction": 0.0,
                    "amorphous_fraction": 1.0
                }
            }
        },
        "phase_composition": {
            "Sodalite": {
                "mean": 0.0,
                "std": 0.0
            },
            "Diamondoid": {
                "mean": 0.0,
                "std": 0.0
            },
            "U12": {
                "mean": 0.0,
                "std": 0.0
            },
            "U13": {
                "mean": 0.0,
                "std": 0.0
            },
            "ZIF-EC-1": {
                "mean": 0.0,
                "std": 0.0
            },
            "ZIF-C": {
                "mean": 0.0,
                "std": 0.0
            },
            "ZIF-L": {
                "mean": 0.0,
                "std": 0.0
            }
        },
        "composition": {
            "M_percent": 30.0,
            "L_percent": 10.0,
            "BSA_percent": 60.0
        },
        "encapsulation_efficiency": {
            "mean": 96.264,
            "error_bar": 1.344
        },
        "atr_file": "A100EW-03.xy",
        "ir_data": {
            "area_1647": 0.0404,
            "height_1647": 0.0047,
            "area_421": 0.0002,
            "peak_pos_421": 417.3934,
            "height_421": 0.0001,
            "ratio_selected_peaks": 0.9963,
            "adaptive": {
                "method": "adaptive peak-finding; Amide I search 1620-1680 cm^-1, integrate ±25 cm^-1; Zn-N search 405-440 cm^-1, integrate ±10 cm^-1; optional nu-correction (A·nu); response factors f_BSA=600, f_MOF=30",
                "peak_1647_found": 1651.0684,
                "peak_1647_shift_cm1": 4.0684,
                "height_1647": 0.0486,
                "area_1647_raw": 1.0434,
                "area_1647_nu": 1721.5036,
                "peak_421_found": 417.3934,
                "peak_421_shift_cm1": -3.6066,
                "height_421": 0.0042,
                "area_421_raw": 0.0202,
                "area_421_nu": 8.3992,
                "ratio_raw": 0.981,
                "ratio_nu": 0.9951,
                "ratio_response": 0.9111
            },
            "ratio_raw_adaptive": 0.981,
            "ratio_nu_corrected": 0.9951,
            "ratio_response_scaled": 0.9111
        },
        "LC_percent": null
    },
    "100_03_WW": {
        "washing": "water_washing",
        "concentration": 100.0,
        "ternary_position": 3,
        "measurements": {
            "Round_1": "100_03_WW_01.xy",
            "Round_2": "100_03_WW_02.xy",
            "Round_3": "100_03_WW_03.xy"
        },
        "crystallinity": {
            "fractions": {
                "crystalline": {
                    "mean": 0.0,
                    "std": 0.0
                },
                "amorphous": {
                    "mean": 1.0,
                    "std": 0.0
                }
            },
            "areas": {
                "crystalline": {
                    "mean": 0.0,
                    "std": 0.0
                },
                "amorphous": {
                    "mean": 85954.51591666667,
                    "std": 31400.17692009606
                }
            },
            "per_measurement": {
                "Round_1": {
                    "file": "100_03_WW_01.txt",
                    "total_area": 51510.24925,
                    "crystalline_area": 0.0,
                    "amorphous_area": 51510.24925,
                    "crystalline_fraction": 0.0,
                    "amorphous_fraction": 1.0
                },
                "Round_2": {
                    "file": "100_03_WW_02.txt",
                    "total_area": 112983.04925,
                    "crystalline_area": 0.0,
                    "amorphous_area": 112983.04925,
                    "crystalline_fraction": 0.0,
                    "amorphous_fraction": 1.0
                },
                "Round_3": {
                    "file": "100_03_WW_03.txt",
                    "total_area": 93370.24925,
                    "crystalline_area": 0.0,
                    "amorphous_area": 93370.24925,
                    "crystalline_fraction": 0.0,
                    "amorphous_fraction": 1.0
                }
            }
        },
        "phase_composition": {
            "Sodalite": {
                "mean": 0,
                "std": 0
            },
            "Diamondoid": {
                "mean": 0,
                "std": 0
            },
            "U12": {
                "mean": 0,
                "std": 0
            },
            "U13": {
                "mean": 0,
                "std": 0
            },
            "ZIF-EC-1": {
                "mean": 0,
                "std": 0
            },
            "ZIF-C": {
                "mean": 0,
                "std": 0
            },
            "ZIF-L": {
                "mean": 0,
                "std": 0
            }
        },
        "composition": {
            "M_percent": 30.0,
            "L_percent": 10.0,
            "BSA_percent": 60.0
        },
        "encapsulation_efficiency": {
            "mean": 91.402,
            "error_bar": 3.373
        },
        "atr_file": "A100WW-03.xy",
        "ir_data": {
            "area_1647": 0.0106,
            "height_1647": 0.0013,
            "area_421": 0.0001,
            "peak_pos_421": 425.6179,
            "height_421": 0.0,
            "ratio_selected_peaks": 0.993,
            "adaptive": {
                "method": "adaptive peak-finding; Amide I search 1620-1680 cm^-1, integrate ±25 cm^-1; Zn-N search 405-440 cm^-1, integrate ±10 cm^-1; optional nu-correction (A·nu); response factors f_BSA=600, f_MOF=30",
                "peak_1647_found": 1649.0122,
                "peak_1647_shift_cm1": 2.0122,
                "height_1647": 0.0176,
                "area_1647_raw": 0.4165,
                "area_1647_nu": 686.59,
                "peak_421_found": 427.674,
                "peak_421_shift_cm1": 6.674,
                "height_421": 0.0012,
                "area_421_raw": 0.0208,
                "area_421_nu": 8.8744,
                "ratio_raw": 0.9524,
                "ratio_nu": 0.9872,
                "ratio_response": 0.7946
            },
            "ratio_raw_adaptive": 0.9524,
            "ratio_nu_corrected": 0.9872,
            "ratio_response_scaled": 0.7946
        },
        "LC_percent": null
    },
    "100_04_EW": {
        "washing": "ethanol_washing",
        "concentration": 100.0,
        "ternary_position": 4,
        "measurements": {
            "Round_1": "100_04_EW_01.xy",
            "Round_2": "100_04_EW_02.xy",
            "Round_3": "100_04_EW_03.xy"
        },
        "crystallinity": {
            "fractions": {
                "crystalline": {
                    "mean": 0.22675028016889734,
                    "std": 0.033500701796398503
                },
                "amorphous": {
                    "mean": 0.7732497198311027,
                    "std": 0.03350070179639861
                }
            },
            "areas": {
                "crystalline": {
                    "mean": 9388.396909836649,
                    "std": 433.0058273658427
                },
                "amorphous": {
                    "mean": 32746.96900683001,
                    "std": 7102.473208358216
                }
            },
            "per_measurement": {
                "Round_1": {
                    "file": "100_04_EW_01.txt",
                    "total_area": 33858.84925,
                    "crystalline_area": 8972.83244111738,
                    "amorphous_area": 24886.016808882618,
                    "crystalline_fraction": 0.2650070111617092,
                    "amorphous_fraction": 0.7349929888382907
                },
                "Round_2": {
                    "file": "100_04_EW_02.txt",
                    "total_area": 48539.04925,
                    "crystalline_area": 9836.956376895581,
                    "amorphous_area": 38702.09287310442,
                    "crystalline_fraction": 0.20266067277565356,
                    "amorphous_fraction": 0.7973393272243465
                },
                "Round_3": {
                    "file": "100_04_EW_03.txt",
                    "total_area": 44008.19924999999,
                    "crystalline_area": 9355.401911496989,
                    "amorphous_area": 34652.797338503005,
                    "crystalline_fraction": 0.2125831565693293,
                    "amorphous_fraction": 0.7874168434306708
                }
            }
        },
        "phase_composition": {
            "Sodalite": {
                "mean": 0.0,
                "std": 0.0
            },
            "Diamondoid": {
                "mean": 0.0,
                "std": 0.0
            },
            "U12": {
                "mean": 0.0,
                "std": 0.0
            },
            "U13": {
                "mean": 1.0,
                "std": 0.0
            },
            "ZIF-EC-1": {
                "mean": 0.0,
                "std": 0.0
            },
            "ZIF-C": {
                "mean": 0.0,
                "std": 0.0
            },
            "ZIF-L": {
                "mean": 0.0,
                "std": 0.0
            }
        },
        "composition": {
            "M_percent": 40.0,
            "L_percent": 10.0,
            "BSA_percent": 50.0
        },
        "encapsulation_efficiency": {
            "mean": 90.797,
            "error_bar": 2.239
        },
        "atr_file": "A100EW-04.xy",
        "ir_data": {
            "area_1647": 0.0191,
            "height_1647": 0.0023,
            "area_421": 0.0033,
            "peak_pos_421": 425.6179,
            "height_421": 0.0008,
            "ratio_selected_peaks": 0.8519,
            "adaptive": {
                "method": "adaptive peak-finding; Amide I search 1620-1680 cm^-1, integrate ±25 cm^-1; Zn-N search 405-440 cm^-1, integrate ±10 cm^-1; optional nu-correction (A·nu); response factors f_BSA=600, f_MOF=30",
                "peak_1647_found": 1651.0684,
                "peak_1647_shift_cm1": 4.0684,
                "height_1647": 0.0261,
                "area_1647_raw": 0.5786,
                "area_1647_nu": 954.8515,
                "peak_421_found": 425.6179,
                "peak_421_shift_cm1": 4.6179,
                "height_421": 0.0022,
                "area_421_raw": 0.0176,
                "area_421_nu": 7.5188,
                "ratio_raw": 0.9704,
                "ratio_nu": 0.9922,
                "ratio_response": 0.8639
            },
            "ratio_raw_adaptive": 0.9704,
            "ratio_nu_corrected": 0.9922,
            "ratio_response_scaled": 0.8639
        },
        "LC_percent": 88
    },
    "100_04_WW": {
        "washing": "water_washing",
        "concentration": 100.0,
        "ternary_position": 4,
        "measurements": {
            "Round_1": "100_04_WW_01.xy",
            "Round_2": "100_04_WW_02.xy",
            "Round_3": "100_04_WW_03.xy"
        },
        "crystallinity": {
            "fractions": {
                "crystalline": {
                    "mean": 0.0,
                    "std": 0.0
                },
                "amorphous": {
                    "mean": 1.0,
                    "std": 0.0
                }
            },
            "areas": {
                "crystalline": {
                    "mean": 0.0,
                    "std": 0.0
                },
                "amorphous": {
                    "mean": 72260.66591666666,
                    "std": 21387.88538906625
                }
            },
            "per_measurement": {
                "Round_1": {
                    "file": "100_04_WW_01.txt",
                    "total_area": 57232.799250000004,
                    "crystalline_area": 0.0,
                    "amorphous_area": 57232.799250000004,
                    "crystalline_fraction": 0.0,
                    "amorphous_fraction": 1.0
                },
                "Round_2": {
                    "file": "100_04_WW_02.txt",
                    "total_area": 62802.149249999995,
                    "crystalline_area": 0.0,
                    "amorphous_area": 62802.149249999995,
                    "crystalline_fraction": 0.0,
                    "amorphous_fraction": 1.0
                },
                "Round_3": {
                    "file": "100_04_WW_03.txt",
                    "total_area": 96747.04925000001,
                    "crystalline_area": 0.0,
                    "amorphous_area": 96747.04925000001,
                    "crystalline_fraction": 0.0,
                    "amorphous_fraction": 1.0
                }
            }
        },
        "phase_composition": {
            "Sodalite": {
                "mean": 0,
                "std": 0
            },
            "Diamondoid": {
                "mean": 0,
                "std": 0
            },
            "U12": {
                "mean": 0,
                "std": 0
            },
            "U13": {
                "mean": 0,
                "std": 0
            },
            "ZIF-EC-1": {
                "mean": 0,
                "std": 0
            },
            "ZIF-C": {
                "mean": 0,
                "std": 0
            },
            "ZIF-L": {
                "mean": 0,
                "std": 0
            }
        },
        "composition": {
            "M_percent": 40.0,
            "L_percent": 10.0,
            "BSA_percent": 50.0
        },
        "encapsulation_efficiency": {
            "mean": 87.348,
            "error_bar": 1.945
        },
        "atr_file": "A100WW-04.xy",
        "ir_data": {
            "area_1647": 0.022,
            "height_1647": 0.0027,
            "area_421": 0.0,
            "peak_pos_421": 415.3372,
            "height_421": 0.0,
            "ratio_selected_peaks": 1.0,
            "adaptive": {
                "method": "adaptive peak-finding; Amide I search 1620-1680 cm^-1, integrate ±25 cm^-1; Zn-N search 405-440 cm^-1, integrate ±10 cm^-1; optional nu-correction (A·nu); response factors f_BSA=600, f_MOF=30",
                "peak_1647_found": 1651.0684,
                "peak_1647_shift_cm1": 4.0684,
                "height_1647": 0.0271,
                "area_1647_raw": 0.6089,
                "area_1647_nu": 1004.5857,
                "peak_421_found": 429.7301,
                "peak_421_shift_cm1": 8.7301,
                "height_421": 0.001,
                "area_421_raw": 0.015,
                "area_421_nu": 6.4238,
                "ratio_raw": 0.9759,
                "ratio_nu": 0.9936,
                "ratio_response": 0.8866
            },
            "ratio_raw_adaptive": 0.9759,
            "ratio_nu_corrected": 0.9936,
            "ratio_response_scaled": 0.8866
        },
        "LC_percent": null
    },
    "100_05_EW": {
        "washing": "ethanol_washing",
        "concentration": 100.0,
        "ternary_position": 5,
        "measurements": {
            "Round_1": "100_05_EW_01.xy",
            "Round_2": "100_05_EW_02.xy",
            "Round_3": "100_05_EW_03.xy"
        },
        "crystallinity": {
            "fractions": {
                "crystalline": {
                    "mean": 0.2742626643259421,
                    "std": 0.07632642501235634
                },
                "amorphous": {
                    "mean": 0.725737335674058,
                    "std": 0.07632642501235636
                }
            },
            "areas": {
                "crystalline": {
                    "mean": 24226.077026688145,
                    "std": 12024.532834253381
                },
                "amorphous": {
                    "mean": 63905.32222331185,
                    "std": 31220.466896052887
                }
            },
            "per_measurement": {
                "Round_1": {
                    "file": "100_05_EW_01.txt",
                    "total_area": 58521.94925,
                    "crystalline_area": 11900.122381323788,
                    "amorphous_area": 46621.82686867622,
                    "crystalline_fraction": 0.20334460033939808,
                    "amorphous_fraction": 0.796655399660602
                },
                "Round_2": {
                    "file": "100_05_EW_02.txt",
                    "total_area": 70002.04925000001,
                    "crystalline_area": 24853.485594278107,
                    "amorphous_area": 45148.56365572189,
                    "crystalline_fraction": 0.3550394004255255,
                    "amorphous_fraction": 0.6449605995744745
                },
                "Round_3": {
                    "file": "100_05_EW_03.txt",
                    "total_area": 135870.19925,
                    "crystalline_area": 35924.623104462546,
                    "amorphous_area": 99945.57614553744,
                    "crystalline_fraction": 0.2644039922129027,
                    "amorphous_fraction": 0.7355960077870971
                }
            }
        },
        "phase_composition": {
            "Sodalite": {
                "mean": 0.0,
                "std": 0.0
            },
            "Diamondoid": {
                "mean": 0.0,
                "std": 0.0
            },
            "U12": {
                "mean": 0.0,
                "std": 0.0
            },
            "U13": {
                "mean": 1.0,
                "std": 0.0
            },
            "ZIF-EC-1": {
                "mean": 0.0,
                "std": 0.0
            },
            "ZIF-C": {
                "mean": 0.0,
                "std": 0.0
            },
            "ZIF-L": {
                "mean": 0.0,
                "std": 0.0
            }
        },
        "composition": {
            "M_percent": 50.0,
            "L_percent": 10.0,
            "BSA_percent": 40.0
        },
        "encapsulation_efficiency": {
            "mean": 76.456,
            "error_bar": 8.245
        },
        "atr_file": "A100EW-05.xy",
        "ir_data": {
            "area_1647": 0.0195,
            "height_1647": 0.0027,
            "area_421": 0.0068,
            "peak_pos_421": 421.5056,
            "height_421": 0.0011,
            "ratio_selected_peaks": 0.7401,
            "adaptive": {
                "method": "adaptive peak-finding; Amide I search 1620-1680 cm^-1, integrate ±25 cm^-1; Zn-N search 405-440 cm^-1, integrate ±10 cm^-1; optional nu-correction (A·nu); response factors f_BSA=600, f_MOF=30",
                "peak_1647_found": 1651.0684,
                "peak_1647_shift_cm1": 4.0684,
                "height_1647": 0.0342,
                "area_1647_raw": 0.7892,
                "area_1647_nu": 1303.1738,
                "peak_421_found": 425.6179,
                "peak_421_shift_cm1": 4.6179,
                "height_421": 0.0036,
                "area_421_raw": 0.0235,
                "area_421_nu": 9.9676,
                "ratio_raw": 0.9711,
                "ratio_nu": 0.9924,
                "ratio_response": 0.8673
            },
            "ratio_raw_adaptive": 0.9711,
            "ratio_nu_corrected": 0.9924,
            "ratio_response_scaled": 0.8673
        },
        "LC_percent": 77
    },
    "100_05_WW": {
        "washing": "water_washing",
        "concentration": 100.0,
        "ternary_position": 5,
        "measurements": {
            "Round_1": "100_05_WW_01.xy",
            "Round_2": "100_05_WW_02.xy",
            "Round_3": "100_05_WW_03.xy"
        },
        "crystallinity": {
            "fractions": {
                "crystalline": {
                    "mean": 0.0,
                    "std": 0.0
                },
                "amorphous": {
                    "mean": 1.0,
                    "std": 0.0
                }
            },
            "areas": {
                "crystalline": {
                    "mean": 0.0,
                    "std": 0.0
                },
                "amorphous": {
                    "mean": 62075.09925,
                    "std": 18981.726044540832
                }
            },
            "per_measurement": {
                "Round_1": {
                    "file": "100_05_WW_01.txt",
                    "total_area": 45723.699250000005,
                    "crystalline_area": 0.0,
                    "amorphous_area": 45723.699250000005,
                    "crystalline_fraction": 0.0,
                    "amorphous_fraction": 1.0
                },
                "Round_2": {
                    "file": "100_05_WW_02.txt",
                    "total_area": 82891.19924999999,
                    "crystalline_area": 0.0,
                    "amorphous_area": 82891.19924999999,
                    "crystalline_fraction": 0.0,
                    "amorphous_fraction": 1.0
                },
                "Round_3": {
                    "file": "100_05_WW_03.txt",
                    "total_area": 57610.399249999995,
                    "crystalline_area": 0.0,
                    "amorphous_area": 57610.399249999995,
                    "crystalline_fraction": 0.0,
                    "amorphous_fraction": 1.0
                }
            }
        },
        "phase_composition": {
            "Sodalite": {
                "mean": 0,
                "std": 0
            },
            "Diamondoid": {
                "mean": 0,
                "std": 0
            },
            "U12": {
                "mean": 0,
                "std": 0
            },
            "U13": {
                "mean": 0,
                "std": 0
            },
