Repository: digital-chemistry/zif-vis

# ZIF Biocomposite Explorer

Interactive Flask app for exploring ZIF biocomposite formulations across composition, concentration, phase assignment, crystallinity, encapsulation efficiency, and experiment-level spectra.

## What this app shows

The explorer combines a summary dataset with repeat-level ATR-IR and XRD measurements.

- The main plot shows sample points in ternary composition space.
- The 3D view stacks concentration layers vertically.
- The 2D view isolates one concentration layer at a time.
- The right inspector explains the selected sample with parameters, phase composition, ATR-IR, and repeated XRD measurements.

File: project/zif_biocomposite_summary_by_point.json (part 1 of 19)
{
    "100_01_EW": {
        "washing": "ethanol_washing",
        "concentration": 100.0,
        "ternary_position": 1,
        "measurements": {
            "Round_1": "100_01_EW_01.xy",
            "Round_2": "100_01_EW_02.xy",
            "Round_3": "100_01_EW_03.xy"
        },
        "crystallinity": {
            "fractions": {
                "crystalline": {
                    "mean": 0.0,
                    "std": 0.0
                },
                "amorphous": {
                    "mean": 1.0,
                    "std": 0.0
                }
            },
            "areas": {
                "crystalline": {
                    "mean": 0.0,
                    "std": 0.0
                },
                "amorphous": {
                    "mean": 11657.5,
                    "std": 1188.0
                }
            }
        },
        "phase_composition": {
            "Sodalite": {
                "mean": 0.0,
                "std": 0.0
            },
            "Diamondoid": {
                "mean": 0.0,
                "std": 0.0
            },
            "U12": {
                "mean": 0.0,
                "std": 0.0
            },
            "U13": {
                "mean": 0.0,
                "std": 0.0
            },
            "ZIF-EC-1": {
                "mean": 0.0,
                "std": 0.0
            },
            "ZIF-C": {
                "mean": 0.0,
                "std": 0.0
            },
            "ZIF-L": {
                "mean": 0.0,
                "std": 0.0
            }
        },
        "composition": {
            "M_percent": 10.0,
            "L_percent": 10.0,
            "BSA_percent": 80.0
        },
        "encapsulation_efficiency": {
            "mean": 94.516,
            "error_bar": 3.232
        },
        "atr_file": "A100EW-01.xy",
        "ir_data": {
            "area_1647": 0.0125,
            "height_1647": 0.0015,
            "area_421": 0.0039,
            "peak_pos_421": 417.3934,
            "height_421": 0.0017,
            "ratio_selected_peaks": 0.7615
        }
    },
    "100_01_WW": {
        "washing": "water_washing",
        "concentration": 100.0,
        "ternary_position": 1,
        "measurements": {
            "Round_1": "100_01_WW_01.xy",
            "Round_2": "100_01_WW_02.xy",
            "Round_3": "100_01_WW_03.xy"
        },
        "crystallinity": {
            "fractions": {
                "crystalline": {
                    "mean": 0.0,
                    "std": 0.0
                },
                "amorphous": {
                    "mean": 1.0,
                    "std": 0.0
                }
            },
            "areas": {
                "crystalline": {
                    "mean": 0.0,
                    "std": 0.0
                },
                "amorphous": {
                    "mean": 12600.7,
                    "std": 552.5
                }
            }
        },
        "phase_composition": {
            "Sodalite": {
                "mean": 0.0,
                "std": 0.0
            },
            "Diamondoid": {
                "mean": 0.0,
                "std": 0.0
            },
            "U12": {
                "mean": 0.0,
                "std": 0.0
            },
            "U13": {
                "mean": 0.0,
                "std": 0.0
            },
            "ZIF-EC-1": {
                "mean": 0.0,
                "std": 0.0
            },
            "ZIF-C": {
                "mean": 0.0,
                "std": 0.0
            },
            "ZIF-L": {
                "mean": 0.0,
                "std": 0.0
            }
        },
        "composition": {
            "M_percent": 10.0,
            "L_percent": 10.0,
            "BSA_percent": 80.0
        },
        "encapsulation_efficiency": {
            "mean": 90.512,
            "error_bar": 0.746
        },
        "atr_file": "A100WW-01.xy",
        "ir_data": {
            "area_1647": 0.0163,
            "height_1647": 0.0019,
            "area_421": 0.0,
            "peak_pos_421": 415.3372,
            "height_421": 0.0,
            "ratio_selected_peaks": 1.0
        }
    },
    "100_02_EW": {
        "washing": "ethanol_washing",
        "concentration": 100.0,
        "ternary_position": 2,
        "measurements": {
            "Round_1": "100_02_EW_01.xy",
            "Round_2": "100_02_EW_02.xy",
            "Round_3": "100_02_EW_03.xy"
        },
        "crystallinity": {
            "fractions": {
                "crystalline": {
                    "mean": 0.0,
                    "std": 0.0
                },
                "amorphous": {
                    "mean": 1.0,
                    "std": 0.0
                }
            },
            "areas": {
                "crystalline": {
                    "mean": 0.0,
                    "std": 0.0
                },
                "amorphous": {
                    "mean": 11438.8,
                    "std": 87.2
                }
            }
        },
        "phase_composition": {
            "Sodalite": {
                "mean": 0.0,
                "std": 0.0
            },
            "Diamondoid": {
                "mean": 0.0,
                "std": 0.0
            },
            "U12": {
                "mean": 0.0,
                "std": 0.0
            },
            "U13": {
                "mean": 0.0,
                "std": 0.0
            },
            "ZIF-EC-1": {
                "mean": 0.0,
                "std": 0.0
            },
            "ZIF-C": {
                "mean": 0.0,
                "std": 0.0
            },
            "ZIF-L": {
                "mean": 0.0,
                "std": 0.0
            }
        },
        "composition": {
            "M_percent": 20.0,
            "L_percent": 10.0,
            "BSA_percent": 70.0
        },
        "encapsulation_efficiency": {
            "mean": 92.858,
            "error_bar": 2.498
        },
        "atr_file": "A100EW-02.xy",
        "ir_data": {
            "area_1647": 0.026,
            "height_1647": 0.003,
            "area_421": 0.0082,
            "peak_pos_421": 421.5056,
            "height_421": 0.0012,
            "ratio_selected_peaks": 0.7596
        }
    },
    "100_02_WW": {
        "washing": "water_washing",
        "concentration": 100.0,
        "ternary_position": 2,
        "measurements": {
            "Round_1": "100_02_WW_01.xy",
            "Round_2": "100_02_WW_02.xy",
            "Round_3": "100_02_WW_03.xy"
        },
        "crystallinity": {
            "fractions": {
                "crystalline": {
                    "mean": 0.0,
                    "std": 0.0
                },
                "amorphous": {
                    "mean": 1.0,
                    "std": 0.0
                }
            },
            "areas": {
                "crystalline": {
                    "mean": 0.0,
                    "std": 0.0
                },
                "amorphous": {
                    "mean": 12040.1,
                    "std": 611.7
                }
            }
        },
        "phase_composition": {
            "Sodalite": {
                "mean": 0.0,
                "std": 0.0
            },
            "Diamondoid": {
                "mean": 0.0,
                "std": 0.0
            },
            "U12": {
                "mean": 0.0,
                "std": 0.0
            },
            "U13": {
                "mean": 0.0,
                "std": 0.0
            },
            "ZIF-EC-1": {
                "mean": 0.0,
                "std": 0.0
            },
            "ZIF-C": {
                "mean": 0.0,
                "std": 0.0
            },
            "ZIF-L": {
                "mean": 0.0,
                "std": 0.0
            }
        },
        "composition": {
            "M_percent": 20.0,
            "L_percent": 10.0,
            "BSA_percent": 70.0
        },
        "encapsulation_efficiency": {
            "mean": 86.854,
            "error_bar": 3.267
        },
        "atr_file": "A100WW-02.xy",
        "ir_data": {
            "area_1647": 0.0356,
            "height_1647": 0.004,
            "area_421": 0.0,
            "peak_pos_421": 415.3372,
            "height_421": 0.0,
            "ratio_selected_peaks": 1.0
        }
    },
    "100_03_EW": {
        "washing": "ethanol_washing",
        "concentration": 100.0,
        "ternary_position": 3,
        "measurements": {
            "Round_1": "100_03_EW_01.xy",
            "Round_2": "100_03_EW_02.xy",
            "Round_3": "100_03_EW_03.xy"
        },
        "crystallinity": {
            "fractions": {
                "crystalline": {
                    "mean": 0.0,
                    "std": 0.0
                },
                "amorphous": {
                    "mean": 1.0,
                    "std": 0.0
                }
            },
            "areas": {
                "crystalline": {
                    "mean": 0.0,
                    "std": 0.0
                },
                "amorphous": {
                    "mean": 11346.8,
                    "std": 463.9
                }
            }
        },
        "phase_composition": {
            "Sodalite": {
                "mean": 0.0,
                "std": 0.0
            },
            "Diamondoid": {
                "mean": 0.0,
                "std": 0.0
            },
            "U12": {
                "mean": 0.0,
                "std": 0.0
            },
            "U13": {
                "mean": 0.0,
                "std": 0.0
            },
            "ZIF-EC-1": {
                "mean": 0.0,
                "std": 0.0
            },
            "ZIF-C": {
                "mean": 0.0,
                "std": 0.0
            },
            "ZIF-L": {
                "mean": 0.0,
                "std": 0.0
            }
        },
        "composition": {
            "M_percent": 30.0,
            "L_percent": 10.0,
            "BSA_percent": 60.0
        },
        "encapsulation_efficiency": {
            "mean": 96.264,
            "error_bar": 1.344
        },
        "atr_file": "A100EW-03.xy",
        "ir_data": {
            "area_1647": 0.0404,
            "height_1647": 0.0047,
            "area_421": 0.0002,
            "peak_pos_421": 417.3934,
            "height_421": 0.0001,
            "ratio_selected_peaks": 0.9963
        }
    },
    "100_03_WW": {
        "washing": "water_washing",
        "concentration": 100.0,
        "ternary_position": 3,
        "measurements": {
            "Round_1": "100_03_WW_01.xy",
            "Round_2": "100_03_WW_02.xy",
            "Round_3": "100_03_WW_03.xy"
        },
        "crystallinity": {
            "fractions": {
                "crystalline": {
                    "mean": 0.0,
                    "std": 0.0
                },
                "amorphous": {
                    "mean": 1.0,
                    "std": 0.0
                }
            },
            "areas": {
                "crystalline": {
                    "mean": 0.0,
                    "std": 0.0
                },
                "amorphous": {
                    "mean": 12863.3,
                    "std": 1776.1
                }
            }
        },
        "phase_composition": {
            "Sodalite": {
                "mean": 0.0,
                "std": 0.0
            },
            "Diamondoid": {
                "mean": 0.0,
                "std": 0.0
            },
            "U12": {
                "mean": 0.0,
                "std": 0.0
            },
            "U13": {
                "mean": 0.0,
                "std": 0.0
            },
            "ZIF-EC-1": {
                "mean": 0.0,
                "std": 0.0
            },
            "ZIF-C": {
                "mean": 0.0,
                "std": 0.0
            },
            "ZIF-L": {
                "mean": 0.0,
                "std": 0.0
            }
        },
        "composition": {
            "M_percent": 30.0,
            "L_percent": 10.0,
            "BSA_percent": 60.0
        },
        "encapsulation_efficiency": {
            "mean": 91.402,
            "error_bar": 3.373
        },
        "atr_file": "A100WW-03.xy",
        "ir_data": {
            "area_1647": 0.0106,
            "height_1647": 0.0013,
            "area_421": 0.0001,
            "peak_pos_421": 425.6179,
            "height_421": 0.0,
            "ratio_selected_peaks": 0.993
        }
    },
    "100_04_EW": {
        "washing": "ethanol_washing",
        "concentration": 100.0,
        "ternary_position": 4,
        "measurements": {
            "Round_1": "100_04_EW_01.xy",
            "Round_2": "100_04_EW_02.xy",
            "Round_3": "100_04_EW_03.xy"
        },
        "crystallinity": {
            "fractions": {
                "crystalline": {
                    "mean": 0.049,
                    "std": 0.085
                },
                "amorphous": {
                    "mean": 0.951,
                    "std": 0.085
                }
            },
            "areas": {
                "crystalline": {
                    "mean": 578.4,
                    "std": 1001.7
                },
                "amorphous": {
                    "mean": 10805.1,
                    "std": 719.4
                }
            }
        },
        "phase_composition": {
            "Sodalite": {
                "mean": 0.0,
                "std": 0.0
            },
            "Diamondoid": {
                "mean": 0.0,
                "std": 0.0
            },
            "U12": {
                "mean": 0.0,
                "std": 0.0
            },
            "U13": {
                "mean": 0.0,
                "std": 0.0
            },
            "ZIF-EC-1": {
                "mean": 0.0,
                "std": 0.0
            },
            "ZIF-C": {
                "mean": 0.0,
                "std": 0.0
            },
            "ZIF-L": {
                "mean": 0.0,
                "std": 0.0
            }
        },
        "composition": {
            "M_percent": 40.0,
            "L_percent": 10.0,
            "BSA_percent": 50.0
        },
        "encapsulation_efficiency": {
            "mean": 90.797,
            "error_bar": 2.239
        },
        "atr_file": "A100EW-04.xy",
        "ir_data": {
            "area_1647": 0.0191,
            "height_1647": 0.0023,
            "area_421": 0.0033,
            "peak_pos_421": 425.6179,
            "height_421": 0.0008,
            "ratio_selected_peaks": 0.8519
        }
    },
    "100_04_WW": {
        "washing": "water_washing",
        "concentration": 100.0,
        "ternary_position": 4,
        "measurements": {
            "Round_1": "100_04_WW_01.xy",
            "Round_2": "100_04_WW_02.xy",
            "Round_3": "100_04_WW_03.xy"
        },
        "crystallinity": {
            "fractions": {
                "crystalline": {
                    "mean": 0.0,
                    "std": 0.0
                },
                "amorphous": {
                    "mean": 1.0,
                    "std": 0.0
                }
            },
            "areas": {
                "crystalline": {
                    "mean": 0.0,
                    "std": 0.0
                },
                "amorphous": {
                    "mean": 12612.7,
                    "std": 1178.9
                }
            }
        },
        "phase_composition": {
            "Sodalite": {
                "mean": 0.0,
                "std": 0.0
            },
            "Diamondoid": {
                "mean": 0.0,
                "std": 0.0
            },
            "U12": {
                "mean": 0.0,
                "std": 0.0
            },
            "U13": {
                "mean": 0.0,
                "std": 0.0
            },
            "ZIF-EC-1": {
                "mean": 0.0,
                "std": 0.0
            },
            "ZIF-C": {
                "mean": 0.0,
                "std": 0.0
            },
            "ZIF-L": {
                "mean": 0.0,
                "std": 0.0
            }
        },
        "composition": {
            "M_percent": 40.0,
            "L_percent": 10.0,
            "BSA_percent": 50.0
        },
        "encapsulation_efficiency": {
            "mean": 87.348,
            "error_bar": 1.945
        },
        "atr_file": "A100WW-04.xy",
        "ir_data": {
            "area_1647": 0.022,
            "height_1647": 0.0027,
            "area_421": 0.0,
            "peak_pos_421": 415.3372,
            "height_421": 0.0,
            "ratio_selected_peaks": 1.0
        }
    },
    "100_05_EW": {
        "washing": "ethanol_washing",
        "concentration": 100.0,
        "ternary_position": 5,
        "measurements": {
            "Round_1": "100_05_EW_01.xy",
            "Round_2": "100_05_EW_02.xy",
            "Round_3": "100_05_EW_03.xy"
        },
        "crystallinity": {
            "fractions": {
                "crystalline": {
                    "mean": 0.289,
                    "std": 0.106
                },
                "amorphous": {
                    "mean": 0.711,
                    "std": 0.106
                }
            },
            "areas": {
                "crystalline": {
                    "mean": 8541.6,
                    "std": 5752.8
                },
                "amorphous": {
                    "mean": 18339.1,
                    "std": 6860.8
                }
            }
        },
        "phase_composition": {
            "Sodalite": {
                "mean": 0.0,
                "std": 0.0
            },
            "Diamondoid": {
                "mean": 0.0,
                "std": 0.0
            },
            "U12": {
                "mean": 0.0,
                "std": 0.0
            },
            "U13": {
                "mean": 0.0,
                "std": 0.0
            },
            "ZIF-EC-1": {
                "mean": 0.0,
                "std": 0.0
            },
            "ZIF-C": {
                "mean": 0.0,
                "std": 0.0
            },
            "ZIF-L": {
                "mean": 0.0,
                "std": 0.0
            }
        },
        "composition": {
            "M_percent": 50.0,
            "L_percent": 10.0,
            "BSA_percent": 40.0
        },
        "encapsulation_efficiency": {
            "mean": 76.456,
            "error_bar": 8.245
        },
        "atr_file": "A100EW-05.xy",
        "ir_data": {
            "area_1647": 0.0195,
            "height_1647": 0.0027,
            "area_421": 0.0068,
            "peak_pos_421": 421.5056,
            "height_421": 0.0011,
            "ratio_selected_peaks": 0.7401
        }
    },
    "100_05_WW": {
        "washing": "water_washing",
        "concentration": 100.0,
        "ternary_position": 5,
        "measurements": {
            "Round_1": "100_05_WW_01.xy",
            "Round_2": "100_05_WW_02.xy",
            "Round_3": "100_05_WW_03.xy"
        },
        "crystallinity": {
            "fractions": {
                "crystalline": {
                    "mean": 0.0,
                    "std": 0.0
                },
                "amorphous": {
                    "mean": 1.0,
                    "std": 0.0
                }
            },
            "areas": {
                "crystalline": {
                    "mean": 0.0,
                    "std": 0.0
                },
                "amorphous": {
                    "mean": 11823.7,
                    "std": 760.4
                }
            }
        },
        "phase_composition": {
            "Sodalite": {
                "mean": 0.0,
                "std": 0.0
            },
            "Diamondoid": {
                "mean": 0.0,
                "std": 0.0
            },
            "U12": {
                "mean": 0.0,
                "std": 0.0
            },
            "U13": {
                "mean": 0.0,
                "std": 0.0
            },
            "ZIF-EC-1": {
                "mean": 0.0,
                "std": 0.0
            },
            "ZIF-C": {
                "mean": 0.0,
                "std": 0.0
            },
            "ZIF-L": {
                "mean": 0.0,
                "std": 0.0
            }
        },
        "composition": {
            "M_percent": 50.0,
            "L_percent": 10.0,
            "BSA_percent": 40.0
        },
        "encapsulation_efficiency": {
            "mean": 77.956,
            "error_bar": 1.788
        },
        "atr_file": "A100WW-05.xy",
        "ir_data": {
            "area_1647": 0.0026,
            "height_1647": 0.0005,
            "area_421": 0.0,
            "peak_pos_421": 415.3372,
            "height_421": 0.0,
            "ratio_selected_peaks": 1.0
        }
    },
    "100_06_EW": {
        "washing": "ethanol_washing",
        "concentration": 100.0,
        "ternary_position": 6,
        "measurements": {
            "Round_1": "100_06_EW_01.xy",
            "Round_2": "100_06_EW_02.xy",
            "Round_3": "100_06_EW_03.xy"
        },
        "crystallinity": {
            "fractions": {
                "crystalline": {
                    "mean": 0.152,
                    "std": 0.146
                },
                "amorphous": {
                    "mean": 0.848,
                    "std": 0.146
                }
            },
            "areas": {
                "crystalline": {
                    "mean": 2188.0,
                    "std": 2271.0
                },
                "amorphous": {
                    "mean": 11735.4,
                    "std": 1968.5
                }
            }
        },
        "phase_composition": {
            "Sodalite": {
                "mean": 0.333,
                "std": 0.577
            },
            "Diamondoid": {
                "mean": 0.0,
                "std": 0.0
            },
            "U12": {
                "mean": 0.0,
                "std": 0.0
            },
            "U13": {
                "mean": 0.0,
                "std": 0.0
            },
            "ZIF-EC-1": {
                "mean": 0.0,
                "std": 0.0
            },
            "ZIF-C": {
                "mean": 0.0,
                "std": 0.0
            },
            "ZIF-L": {
                "mean": 0.0,
                "std": 0.0
            }
        },
        "composition": {
            "M_percent": 60.0,
            "L_percent": 10.0,
            "BSA_percent": 30.0
        },
        "encapsulation_efficiency": {
            "mean": 45.267,
            "error_bar": 1.087
        },
        "atr_file": "A100EW-06.xy",
        "ir_data": {
            "area_1647": 0.023,
            "height_1647": 0.0026,
            "area_421": 0.0033,
            "peak_pos_421": 417.3934,
            "height_421": 0.0006,
            "ratio_selected_peaks": 0.8731
        }
    },
    "100_06_WW": {
        "washing": "water_washing",
        "concentration": 100.0,
        "ternary_position": 6,
        "measurements": {
            "Round_1": "100_06_WW_01.xy",
            "Round_2": "100_06_WW_02.xy",
            "Round_3": "100_06_WW_03.xy"
        },
        "crystallinity": {
            "fractions": {
                "crystalline": {
                    "mean": 0.0,
                    "std": 0.0
                },
                "amorphous": {
                    "mean": 1.0,
                    "std": 0.0
                }
            },
            "areas": {
                "crystalline": {
                    "mean": 0.0,
                    "std": 0.0
                },
                "amorphous": {
                    "mean": 13572.9,
                    "std": 2061.2
                }
            }
        },
        "phase_composition": {
            "Sodalite": {
                "mean": 0.0,
                "std": 0.0
            },
            "Diamondoid": {
                "mean": 0.0,
                "std": 0.0
            },
            "U12": {
                "mean": 0.0,
                "std": 0.0
            },
            "U13": {
                "mean": 0.0,
                "std": 0.0
            },
            "ZIF-EC-1": {
                "mean": 0.0,
                "std": 0.0
            },
            "ZIF-C": {
                "mean": 0.0,
                "std": 0.0
            },
            "ZIF-L": {
                "mean": 0.0,
                "std": 0.0
            }
        },
        "composition": {
            "M_percent": 60.0,
            "L_percent": 10.0,
            "BSA_percent": 30.0
        },
        "encapsulation_efficiency": {
            "mean": 64.313,
            "error_bar": 3.825
        },
        "atr_file": "A100WW-06.xy",
        "ir_data": {
            "area_1647": 0.0089,
            "height_1647": 0.0011,
            "area_421": 0.0,
            "peak_pos_421": 415.3372,
            "height_421": 0.0,
            "ratio_selected_peaks": 1.0
        }
    },
    "100_07_EW": {
        "washing": "ethanol_washing",
        "concentration": 100.0,
        "ternary_position": 7,
        "measurements": {
            "Round_1": "100_07_EW_01.xy",
            "Round_2": "100_07_EW_02.xy",
            "Round_3": "100_07_EW_03.xy"
        },
        "crystallinity": {
            "fractions": {
                "crystalline": {
                    "mean": 0.127,
                    "std": 0.193
                },
                "amorphous": {
                    "mean": 0.873,
                    "std": 0.193
                }
            },
            "areas": {
                "crystalline": {
                    "mean": 4115.8,
                    "std": 6320.1
                },
                "amorphous": {
                    "mean": 26008.2,
                    "std": 5350.8
                }
            }
        },
        "phase_composition": {
            "Sodalite": {
                "mean": 0.0,
                "std": 0.0
            },
            "Diamondoid": {
                "mean": 0.667,
                "std": 0.577
            },
            "U12": {
                "mean": 0.0,
                "std": 0.0
            },
            "U13": {
                "mean": 0.0,
                "std": 0.0
            },
            "ZIF-EC-1": {
                "mean": 0.0,
                "std": 0.0
            },
            "ZIF-C": {
                "mean": 0.0,
                "std": 0.0
            },
            "ZIF-L": {
                "mean": 0.0,
                "std": 0.0
            }
        },
        "composition": {
            "M_percent": 70.0,
            "L_percent": 10.0,
            "BSA_percent": 20.0
        },
        "encapsulation_efficiency": {
            "mean": 15.6,
            "error_bar": 8.889
        },
        "atr_file": "A100EW-07.xy",
        "ir_data": {
            "area_1647": 0.0292,
            "height_1647": 0.0033,
            "area_421": 0.0077,
            "peak_pos_421": 419.4495,
            "height_421": 0.0019,
            "ratio_selected_peaks": 0.7918
        }
    },
    "100_07_WW": {
        "washing": "water_washing",
        "concentration": 100.0,
        "ternary_position": 7,
        "measurements": {
            "Round_1": "100_07_WW_01.xy",
            "Round_2": "100_07_WW_02.xy",
            "Round_3": "100_07_WW_03.xy"
        },
        "crystallinity": {
            "fractions": {
                "crystalline": {
                    "mean": 0.0,
                    "std": 0.0
                },
                "amorphous": {
                    "mean": 1.0,
                    "std": 0.0
                }
            },
            "areas": {
                "crystalline": {
                    "mean": 0.0,
                    "std": 0.0
                },
                "amorphous": {
                    "mean": 13706.4,
                    "std": 1595.5
                }
            }
        },
        "phase_composition": {
            "Sodalite": {
                "mean": 0.0,
                "std": 0.0
            },
            "Diamondoid": {
                "mean": 0.0,
                "std": 0.0
            },
            "U12": {
                "mean": 0.0,
                "std": 0.0
            },
            "U13": {
                "mean": 0.0,
                "std": 0.0
            },
            "ZIF-EC-1": {
                "mean": 0.0,
                "std": 0.0
            },
            "ZIF-C": {
                "mean": 0.0,
                "std": 0.0
            },
            "ZIF-L": {
                "mean": 0.0,
                "std": 0.0
            }
        },
        "composition": {
            "M_percent": 70.0,
            "L_percent": 10.0,
            "BSA_percent": 20.0
        },
        "encapsulation_efficiency": {
            "mean": 33.27,
            "error_bar": 3.463
        },
        "atr_file": "A100WW-07.xy",
        "ir_data": {
            "area_1647": 0.0077,
            "height_1647": 0.0011,
            "area_421": 0.0,
            "peak_pos_421": 427.674,
            "height_421": 0.0,
            "ratio_selected_peaks": 1.0
        }
    },
    "100_08_EW": {
        "washing": "ethanol_washing",
        "concentration": 100.0,
        "ternary_position": 8,
        "measurements": {
            "Round_1": "100_08_EW_01.xy",
            "Round_2": "100_08_EW_02.xy",
            "Round_3": "100_08_EW_03.xy"
        },
        "crystallinity": {
            "fractions": {
                "crystalline": {
                    "mean": 0.072,
                    "std": 0.062
                },
                "amorphous": {
                    "mean": 0.928,
                    "std": 0.062
                }
            },
            "areas": {
                "crystalline": {
                    "mean": 912.0,
                    "std": 796.2
                },
                "amorphous": {
                    "mean": 11208.4,
                    "std": 344.1
                }
            }
        },
        "phase_composition": {
            "Sodalite": {
                "mean": 0.429,
                "std": 0.371
            },
            "Diamondoid": {
                "mean": 0.0,
                "std": 0.0
            },
            "U12": {
                "mean": 0.0,
                "std": 0.0
            },
            "U13": {
                "mean": 0.0,
                "std": 0.0
            },
            "ZIF-EC-1": {
                "mean": 0.0,
                "std": 0.0
            },
            "ZIF-C": {
                "mean": 0.0,
                "std": 0.0
            },
            "ZIF-L": {
                "mean": 0.238,
                "std": 0.206
            }
        },
        "composition": {
            "M_percent": 10.0,
            "L_percent": 20.0,
            "BSA_percent": 70.0
        },
        "encapsulation_efficiency": {
            "mean": 33.526,
            "error_bar": 7.301
        },
        "atr_file": "A100EW-08.xy",
        "ir_data": {
            "area_1647": 0.0346,
            "height_1647": 0.0039,
            "area_421": 0.0531,
            "peak_pos_421": 421.5056,
            "height_421": 0.0078,
            "ratio_selected_peaks": 0.3946
        }
    },
    "100_08_WW": {
        "washing": "water_washing",
        "concentration": 100.0,
        "ternary_position": 8,
        "measurements": {
            "Round_1": "100_08_WW_01.xy",
            "Round_2": "100_08_WW_02.xy",
            "Round_3": "100_08_WW_03.xy"
        },
        "crystallinity": {
            "fractions": {
                "crystalline": {
                    "mean": 0.029,
                    "std": 0.051
                },
                "amorphous": {
                    "mean": 0.971,
                    "std": 0.051
                }
            },
            "areas": {
                "crystalline": {
                    "mean": 437.5,
                    "std": 757.8
                },
                "amorphous": {
                    "mean": 13270.8,
                    "std": 499.5
                }
            }
        },
        "phase_composition": {
            "Sodalite": {
                "mean": 0.214,
                "std": 0.371
            },
            "Diamondoid": {
                "mean": 0.0,
                "std": 0.0
            },
            "U12": {
                "mean": 0.0,
                "std": 0.0
            },
            "U13": {
                "mean": 0.0,
                "std": 0.0
            },
            "ZIF-EC-1": {
                "mean": 0.0,
                "std": 0.0
            },
            "ZIF-C": {
                "mean": 0.0,
                "std": 0.0
            },
            "ZIF-L": {
                "mean": 0.119,
                "std": 0.206
            }
        },
        "composition": {
            "M_percent": 10.0,
            "L_percent": 20.0,
            "BSA_percent": 70.0
        },
        "encapsulation_efficiency": {
            "mean": 25.064,
            "error_bar": 2.517
        },
        "atr_file": "A100WW-08.xy",
        "ir_data": {
            "area_1647": 0.0077,
            "height_1647": 0.001,
            "area_421": 0.0283,
            "peak_pos_421": 421.5056,
            "height_421": 0.0041,
            "ratio_selected_peaks": 0.2133
        }
    },
    "100_09_EW": {
        "washing": "ethanol_washing",
        "concentration": 100.0,
        "ternary_position": 9,
        "measurements": {
            "Round_1": "100_09_EW_01.xy",
            "Round_2": "100_09_EW_02.xy",
            "Round_3": "100_09_EW_03.xy"
        },
        "crystallinity": {
            "fractions": {
                "crystalline": {
                    "mean": 0.17,
                    "std": 0.054
                },
                "amorphous": {
                    "mean": 0.83,
                    "std": 0.054
                }
            },
            "areas": {
                "crystalline": {
                    "mean": 2064.3,
                    "std": 798.8
                },
                "amorphous": {
                    "mean": 9862.1,
                    "std": 375.9
                }
            }
        },
        "phase_composition": {
            "Sodalite": {
                "mean": 1.0,
                "std": 0.0
            },
            "Diamondoid": {
                "mean": 0.0,
                "std": 0.0
            },
            "U12": {
                "mean": 0.0,
                "std": 0.0
            },
            "U13": {
                "mean": 0.0,
                "std": 0.0
            },
            "ZIF-EC-1": {
                "mean": 0.0,
                "std": 0.0
            },
            "ZIF-C": {
                "mean": 0.0,
                "std": 0.0
            },
            "ZIF-L": {
                "mean": 0.0,
                "std": 0.0
            }
        },
        "composition": {
            "M_percent": 20.0,
            "L_percent": 20.0,
            "BSA_percent": 60.0
        },
        "encapsulation_efficiency": {
            "mean": 20.53,
            "error_bar": 3.405
        },
        "atr_file": "A100EW-09.xy",
        "ir_data": {
            "area_1647": 0.0112,
            "height_1647": 0.0013,
            "area_421": 0.0333,
            "peak_pos_421": 421.5056,
            "height_421": 0.0043,
            "ratio_selected_peaks": 0.2509
        }
    },
    "100_09_WW": {
        "washing": "water_washing",
        "concentration": 100.0,
        "ternary_position": 9,
        "measurements": {
            "Round_1": "100_09_WW_01.xy",
            "Round_2": "100_09_WW_02.xy",
            "Round_3": "100_09_WW_03.xy"
        },
        "crystallinity": {
            "fractions": {
                "crystalline": {
                    "mean": 0.142,
                    "std": 0.023
                },
                "amorphous": {
                    "mean": 0.858,
                    "std": 0.023
                }
            },
            "areas": {
                "crystalline": {
                    "mean": 2080.8,
                    "std": 512.1
                },
                "amorphous": {
                    "mean": 12385.6,
                    "std": 1119.1
                }
            }
        },
        "phase_composition": {
            "Sodalite": {
                "mean": 0.0,
                "std": 0.0
            },
            "Diamondoid": {
                "mean": 0.0,
                "std": 0.0
            },
            "U12": {
                "mean": 0.0,
                "std": 0.0
            },
            "U13": {
                "mean": 0.0,
                "std": 0.0
            },
            "ZIF-EC-1": {
                "mean": 0.0,
                "std": 0.0
            },
            "ZIF-C": {
                "mean": 0.667,
                "std": 0.577
            },
            "ZIF-L": {
                "mean": 0.0,
                "std": 0.0
            }
        },
        "composition": {
            "M_percent": 20.0,
            "L_percent": 20.0,
            "BSA_percent": 60.0
        },
        "encapsulation_efficiency": {
            "mean": 1.93,
            "error_bar": 3.645
        },
        "atr_file": "A100WW-09.xy",
        "ir_data": {
            "area_1647": 0.0054,
            "height_1647": 0.0009,
            "area_421": 0.0031,
            "peak_pos_421": 421.5056,
            "height_421": 0.0007,
            "ratio_selected_peaks": 0.6374
        }
    },
    "100_10_EW": {
        "washing": "ethanol_washing",
        "concentration": 100.0,
        "ternary_position": 10,
        "measurements": {
            "Round_1": "100_10_EW_01.xy",
            "Round_2": "100_10_EW_02.xy",
            "Round_3": "100_10_EW_03.xy"
        },
        "crystallinity": {
            "fractions": {
                "crystalline": {
                    "mean": 0.169,
                    "std": 0.019
                },
                "amorphous": {
                    "mean": 0.831,
                    "std": 0.019
                }
            },
            "areas": {
                "crystalline": {
                    "mean": 2401.2,
                    "std": 284.1
                },
                "amorphous": {
                    "mean": 11759.4,
                    "std": 168.4
                }
            }
        },
        "phase_composition": {
            "Sodalite": {
                "mean": 0.703,
                "std": 0.305
            },
            "Diamondoid": {
                "mean": 0.0,
                "std": 0.0
            },
            "U12": {
                "mean": 0.0,
                "std": 0.0
            },
            "U13": {
                "mean": 0.0,
                "std": 0.0
            },
            "ZIF-EC-1": {
                "mean": 0.0,
                "std": 0.0
            },
            "ZIF-C": {
                "mean": 0.13,
                "std": 0.226
            },
            "ZIF-L": {
                "mean": 0.166,
                "std": 0.148
            }
        },
        "composition": {
            "M_percent": 30.0,
            "L_percent": 20.0,
            "BSA_percent": 50.0
        },
        "encapsulation_efficiency": {
            "mean": 30.747,
            "error_bar": 12.543
        },
        "atr_file": "A100EW-10.xy",
        "ir_data": {
            "area_1647": 0.0051,
            "height_1647": 0.0006,
            "area_421": 0.0011,
            "peak_pos_421": 417.3934,
            "height_421": 0.0005,
            "ratio_selected_peaks": 0.8236
        }
    },
    "100_10_WW": {
        "washing": "water_washing",
        "concentration": 100.0,
