Repository: digital-chemistry/zif-vis

# ZIF Biocomposite Explorer

Interactive Flask app for exploring ZIF biocomposite formulations across composition, concentration, phase assignment, crystallinity, encapsulation efficiency, and experiment-level spectra.

## What this app shows

The explorer combines a summary dataset with repeat-level ATR-IR and XRD measurements.

- The main plot shows sample points in ternary composition space.
- The 3D view stacks concentration layers vertically.
- The 2D view isolates one concentration layer at a time.
- The right inspector explains the selected sample with parameters, phase composition, ATR-IR, and repeated XRD measurements.

File: project/Exp-A.json (part 2 of 32)
{
                },
                "Round_3": {
                    "file": "100_12_EW_03.txt",
                    "total_area": 78381.99925000001,
                    "crystalline_area": 12130.631473085174,
                    "amorphous_area": 66251.36777691482,
                    "crystalline_fraction": 0.15476297605518366,
                    "amorphous_fraction": 0.8452370239448164
                }
            }
        },
        "phase_composition": {
            "Sodalite": {
                "mean": 0.0,
                "std": 0.0
            },
            "Diamondoid": {
                "mean": 0.0,
                "std": 0.0
            },
            "U12": {
                "mean": 0.0,
                "std": 0.0
            },
            "U13": {
                "mean": 1.0,
                "std": 0.0
            },
            "ZIF-EC-1": {
                "mean": 0.0,
                "std": 0.0
            },
            "ZIF-C": {
                "mean": 0.0,
                "std": 0.0
            },
            "ZIF-L": {
                "mean": 0.0,
                "std": 0.0
            }
        },
        "composition": {
            "M_percent": 50.0,
            "L_percent": 20.0,
            "BSA_percent": 30.0
        },
        "atr_file": "A100EW-12.xy",
        "ir_data": {
            "area_1647": 0.0134,
            "height_1647": 0.0015,
            "area_421": 0.0043,
            "peak_pos_421": 417.3934,
            "height_421": 0.0012,
            "ratio_selected_peaks": 0.5467
        },
        "encapsulation_efficiency": {
            "mean": 16.855,
            "error_bar": 0.864
        },
        "lc_data": {
            "lc_percent": 84.0
        }
    },
    "100_14_EW": {
        "washing": "ethanol_washing",
        "concentration": 100.0,
        "ternary_position": 14,
        "measurements": {
            "Round_1": "100_14_EW_01.xy",
            "Round_2": "100_14_EW_02.xy",
            "Round_3": "100_14_EW_03.xy"
        },
        "crystallinity": {
            "fractions": {
                "crystalline": {
                    "mean": 0.25459931816399306,
                    "std": 0.01979157651824665
                },
                "amorphous": {
                    "mean": 0.7454006818360069,
                    "std": 0.01979157651824665
                }
            },
            "areas": {
                "crystalline": {
                    "mean": 31236.998896241264,
                    "std": 21871.846009227185
                },
                "amorphous": {
                    "mean": 89262.63368709206,
                    "std": 56740.05991075894
                }
            },
            "per_measurement": {
                "Round_1": {
                    "file": "100_14_EW_01.txt",
                    "total_area": 77503.59925,
                    "crystalline_area": 17966.060596402232,
                    "amorphous_area": 59537.53865359777,
                    "crystalline_fraction": 0.2318093710519158,
                    "amorphous_fraction": 0.7681906289480842
                },
                "Round_2": {
                    "file": "100_14_EW_02.txt",
                    "total_area": 211170.79925,
                    "crystalline_area": 56481.31796582928,
                    "amorphous_area": 154689.48128417073,
                    "crystalline_fraction": 0.2674674631456142,
                    "amorphous_fraction": 0.7325325368543858
                },
                "Round_3": {
                    "file": "100_14_EW_03.txt",
                    "total_area": 72824.49925000001,
                    "crystalline_area": 19263.618126492278,
                    "amorphous_area": 53560.88112350773,
                    "crystalline_fraction": 0.2645211202944492,
                    "amorphous_fraction": 0.7354788797055508
                }
            }
        },
        "phase_composition": {
            "Sodalite": {
                "mean": 0.0,
                "std": 0.0
            },
            "Diamondoid": {
                "mean": 0.0,
                "std": 0.0
            },
            "U12": {
                "mean": 0.0,
                "std": 0.0
            },
            "U13": {
                "mean": 1.0,
                "std": 0.0
            },
            "ZIF-EC-1": {
                "mean": 0.0,
                "std": 0.0
            },
            "ZIF-C": {
                "mean": 0.0,
                "std": 0.0
            },
            "ZIF-L": {
                "mean": 0.0,
                "std": 0.0
            }
        },
        "composition": {
            "M_percent": 70.0,
            "L_percent": 20.0,
            "BSA_percent": 10.0
        },
        "atr_file": "A100EW-14.xy",
        "ir_data": {
            "area_1647": 0.0046,
            "height_1647": 0.0006,
            "area_421": 0.0067,
            "peak_pos_421": 419.4495,
            "height_421": 0.0011,
            "ratio_selected_peaks": 0.3576
        },
        "encapsulation_efficiency": {
            "mean": 15.152,
            "error_bar": 4.116
        },
        "lc_data": {
            "lc_percent": 74.0
        }
    },
    "100_13_EW": {
        "washing": "ethanol_washing",
        "concentration": 100.0,
        "ternary_position": 13,
        "measurements": {
            "Round_1": "100_13_EW_01.xy",
            "Round_2": "100_13_EW_02.xy",
            "Round_3": "100_13_EW_03.xy"
        },
        "crystallinity": {
            "fractions": {
                "crystalline": {
                    "mean": 0.22420796548313118,
                    "std": 0.055963708091825784
                },
                "amorphous": {
                    "mean": 0.7757920345168688,
                    "std": 0.055963708091825805
                }
            },
            "areas": {
                "crystalline": {
                    "mean": 13815.159009379442,
                    "std": 2305.8732669743417
                },
                "amorphous": {
                    "mean": 51923.79024062056,
                    "std": 24092.90562704348
                }
            },
            "per_measurement": {
                "Round_1": {
                    "file": "100_13_EW_01.txt",
                    "total_area": 61174.89925,
                    "crystalline_area": 15345.097967432033,
                    "amorphous_area": 45829.80128256797,
                    "crystalline_fraction": 0.2508397750639864,
                    "amorphous_fraction": 0.7491602249360135
                },
                "Round_2": {
                    "file": "100_13_EW_02.txt",
                    "total_area": 42625.99925000001,
                    "crystalline_area": 11162.991445407733,
                    "amorphous_area": 31463.007804592275,
                    "crystalline_fraction": 0.2618822230990334,
                    "amorphous_fraction": 0.7381177769009666
                },
                "Round_3": {
                    "file": "100_13_EW_03.txt",
                    "total_area": 93415.94924999999,
                    "crystalline_area": 14937.387615298561,
                    "amorphous_area": 78478.56163470144,
                    "crystalline_fraction": 0.15990189828637383,
                    "amorphous_fraction": 0.8400981017136262
                }
            }
        },
        "phase_composition": {
            "Sodalite": {
                "mean": 0.0,
                "std": 0.0
            },
            "Diamondoid": {
                "mean": 0.0,
                "std": 0.0
            },
            "U12": {
                "mean": 0.0,
                "std": 0.0
            },
            "U13": {
                "mean": 1.0,
                "std": 0.0
            },
            "ZIF-EC-1": {
                "mean": 0.0,
                "std": 0.0
            },
            "ZIF-C": {
                "mean": 0.0,
                "std": 0.0
            },
            "ZIF-L": {
                "mean": 0.0,
                "std": 0.0
            }
        },
        "composition": {
            "M_percent": 60.0,
            "L_percent": 20.0,
            "BSA_percent": 20.0
        },
        "atr_file": "A100EW-13.xy",
        "ir_data": {
            "area_1647": 0.0082,
            "height_1647": 0.0009,
            "area_421": 0.0054,
            "peak_pos_421": 423.5618,
            "height_421": 0.0012,
            "ratio_selected_peaks": 0.4303
        },
        "encapsulation_efficiency": {
            "mean": 14.346,
            "error_bar": 3.709
        },
        "lc_data": {
            "lc_percent": 85.0
        }
    },
    "100_15_EW": {
        "washing": "ethanol_washing",
        "concentration": 100.0,
        "ternary_position": 15,
        "measurements": {
            "Round_1": "100_15_EW_01.xy",
            "Round_2": "100_15_EW_02.xy",
            "Round_3": "100_15_EW_03.xy"
        },
        "crystallinity": {
            "fractions": {
                "crystalline": {
                    "mean": 0.41437914548107596,
                    "std": 0.07699232004083394
                },
                "amorphous": {
                    "mean": 0.585620854518924,
                    "std": 0.07699232004083398
                }
            },
            "areas": {
                "crystalline": {
                    "mean": 34267.63906890296,
                    "std": 14440.906161346204
                },
                "amorphous": {
                    "mean": 46312.893514430376,
                    "std": 5641.493791632528
                }
            },
            "per_measurement": {
                "Round_1": {
                    "file": "100_15_EW_01.txt",
                    "total_area": 100957.34925,
                    "crystalline_area": 50782.530339075834,
                    "amorphous_area": 50174.81891092416,
                    "crystalline_fraction": 0.5030097433850348,
                    "amorphous_fraction": 0.49699025661496515
                },
                "Round_2": {
                    "file": "100_15_EW_02.txt",
                    "total_area": 76931.19925,
                    "crystalline_area": 28006.0755725167,
                    "amorphous_area": 48925.1236774833,
                    "crystalline_fraction": 0.36404054331073876,
                    "amorphous_fraction": 0.6359594566892612
                },
                "Round_3": {
                    "file": "100_15_EW_03.txt",
                    "total_area": 63853.04925,
                    "crystalline_area": 24014.311295116328,
                    "amorphous_area": 39838.73795488367,
                    "crystalline_fraction": 0.3760871497474544,
                    "amorphous_fraction": 0.6239128502525456
                }
            }
        },
        "phase_composition": {
            "Sodalite": {
                "mean": 1.0,
                "std": 0.0
            },
            "Diamondoid": {
                "mean": 0.0,
                "std": 0.0
            },
            "U12": {
                "mean": 0.0,
                "std": 0.0
            },
            "U13": {
                "mean": 0.0,
                "std": 0.0
            },
            "ZIF-EC-1": {
                "mean": 0.0,
                "std": 0.0
            },
            "ZIF-C": {
                "mean": 0.0,
                "std": 0.0
            },
            "ZIF-L": {
                "mean": 0.0,
                "std": 0.0
            }
        },
        "composition": {
            "M_percent": 10.0,
            "L_percent": 30.0,
            "BSA_percent": 60.0
        },
        "atr_file": "A100EW-15.xy",
        "ir_data": {
            "area_1647": 0.0225,
            "height_1647": 0.0026,
            "area_421": 0.5224,
            "peak_pos_421": 421.5056,
            "height_421": 0.0776,
            "ratio_selected_peaks": 0.0323
        },
        "encapsulation_efficiency": {
            "mean": 25.639,
            "error_bar": 4.737
        },
        "lc_data": {
            "lc_percent": 67.0
        }
    },
    "100_16_EW": {
        "washing": "ethanol_washing",
        "concentration": 100.0,
        "ternary_position": 16,
        "measurements": {
            "Round_1": "100_16_EW_01.xy",
            "Round_2": "100_16_EW_02.xy",
            "Round_3": "100_16_EW_03.xy"
        },
        "crystallinity": {
            "fractions": {
                "crystalline": {
                    "mean": 0.3913722958127588,
                    "std": 0.007338945114284611
                },
                "amorphous": {
                    "mean": 0.6086277041872413,
                    "std": 0.00733894511428459
                }
            },
            "areas": {
                "crystalline": {
                    "mean": 20372.18595576445,
                    "std": 6420.691934794048
                },
                "amorphous": {
                    "mean": 31654.229960902205,
                    "std": 10009.504676254815
                }
            },
            "per_measurement": {
                "Round_1": {
                    "file": "100_16_EW_01.txt",
                    "total_area": 69331.94924999998,
                    "crystalline_area": 26967.0582958309,
                    "amorphous_area": 42364.89095416908,
                    "crystalline_fraction": 0.38895572081194457,
                    "amorphous_fraction": 0.6110442791880555
                },
                "Round_2": {
                    "file": "100_16_EW_02.txt",
                    "total_area": 50069.099249999985,
                    "crystalline_area": 20008.353207327124,
                    "amorphous_area": 30060.746042672865,
                    "crystalline_fraction": 0.3996148024837321,
                    "amorphous_fraction": 0.600385197516268
                },
                "Round_3": {
                    "file": "100_16_EW_03.txt",
                    "total_area": 36678.19924999999,
                    "crystalline_area": 14141.146364135322,
                    "amorphous_area": 22537.052885864676,
                    "crystalline_fraction": 0.3855463641425996,
                    "amorphous_fraction": 0.6144536358574004
                }
            }
        },
        "phase_composition": {
            "Sodalite": {
                "mean": 1.0,
                "std": 0.0
            },
            "Diamondoid": {
                "mean": 0.0,
                "std": 0.0
            },
            "U12": {
                "mean": 0.0,
                "std": 0.0
            },
            "U13": {
                "mean": 0.0,
                "std": 0.0
            },
            "ZIF-EC-1": {
                "mean": 0.0,
                "std": 0.0
            },
            "ZIF-C": {
                "mean": 0.0,
                "std": 0.0
            },
            "ZIF-L": {
                "mean": 0.0,
                "std": 0.0
            }
        },
        "composition": {
            "M_percent": 20.0,
            "L_percent": 30.0,
            "BSA_percent": 50.0
        },
        "atr_file": "A100EW-16.xy",
        "ir_data": {
            "area_1647": 0.0197,
            "height_1647": 0.0022,
            "area_421": 0.1496,
            "peak_pos_421": 421.5056,
            "height_421": 0.0214,
            "ratio_selected_peaks": 0.0926
        },
        "encapsulation_efficiency": {
            "mean": 27.521,
            "error_bar": 2.088
        },
        "lc_data": {
            "lc_percent": 78.0
        }
    },
    "100_17_EW": {
        "washing": "ethanol_washing",
        "concentration": 100.0,
        "ternary_position": 17,
        "measurements": {
            "Round_1": "100_17_EW_01.xy",
            "Round_2": "100_17_EW_02.xy",
            "Round_3": "100_17_EW_03.xy"
        },
        "crystallinity": {
            "fractions": {
                "crystalline": {
                    "mean": 0.45246868266935286,
                    "std": 0.13755131520163522
                },
                "amorphous": {
                    "mean": 0.5475313173306472,
                    "std": 0.1375513152016352
                }
            },
            "areas": {
                "crystalline": {
                    "mean": 41936.48858042408,
                    "std": 19671.304537932756
                },
                "amorphous": {
                    "mean": 47005.17733624258,
                    "std": 7649.111161846996
                }
            },
            "per_measurement": {
                "Round_1": {
                    "file": "100_17_EW_01.txt",
                    "total_area": 64330.59925000001,
                    "crystalline_area": 19238.01685663012,
                    "amorphous_area": 45092.582393369885,
                    "crystalline_fraction": 0.2990492406555675,
                    "amorphous_fraction": 0.7009507593444325
                },
                "Round_2": {
                    "file": "100_17_EW_02.txt",
                    "total_area": 93041.49925,
                    "crystalline_area": 52547.647022812496,
                    "amorphous_area": 40493.8522271875,
                    "crystalline_fraction": 0.5647764432688084,
                    "amorphous_fraction": 0.4352235567311917
                },
                "Round_3": {
                    "file": "100_17_EW_03.txt",
                    "total_area": 109452.89924999999,
                    "crystalline_area": 54023.80186182962,
                    "amorphous_area": 55429.097388170376,
                    "crystalline_fraction": 0.49358036408368255,
                    "amorphous_fraction": 0.5064196359163176
                }
            }
        },
        "phase_composition": {
            "Sodalite": {
                "mean": 1.0,
                "std": 0.0
            },
            "Diamondoid": {
                "mean": 0.0,
                "std": 0.0
            },
            "U12": {
                "mean": 0.0,
                "std": 0.0
            },
            "U13": {
                "mean": 0.0,
                "std": 0.0
            },
            "ZIF-EC-1": {
                "mean": 0.0,
                "std": 0.0
            },
            "ZIF-C": {
                "mean": 0.0,
                "std": 0.0
            },
            "ZIF-L": {
                "mean": 0.0,
                "std": 0.0
            }
        },
        "composition": {
            "M_percent": 30.0,
            "L_percent": 30.0,
            "BSA_percent": 40.0
        },
        "atr_file": "A100EW-17.xy",
        "ir_data": {
            "area_1647": 0.0054,
            "height_1647": 0.0006,
            "area_421": 0.1082,
            "peak_pos_421": 421.5056,
            "height_421": 0.0157,
            "ratio_selected_peaks": 0.0394
        },
        "encapsulation_efficiency": {
            "mean": 33.436,
            "error_bar": 5.46
        },
        "lc_data": {
            "lc_percent": 61.0
        }
    },
    "100_18_EW": {
        "washing": "ethanol_washing",
        "concentration": 100.0,
        "ternary_position": 18,
        "measurements": {
            "Round_1": "100_18_EW_01.xy",
            "Round_2": "100_18_EW_02.xy",
            "Round_3": "100_18_EW_03.xy"
        },
        "crystallinity": {
            "fractions": {
                "crystalline": {
                    "mean": 0.3582077139721503,
                    "std": 0.04829455628030188
                },
                "amorphous": {
                    "mean": 0.6417922860278497,
                    "std": 0.0482945562803019
                }
            },
            "areas": {
                "crystalline": {
                    "mean": 16251.611156329076,
                    "std": 1501.9467261665998
                },
                "amorphous": {
                    "mean": 29796.571427004248,
                    "std": 7864.4394833668275
                }
            },
            "per_measurement": {
                "Round_1": {
                    "file": "100_18_EW_01.txt",
                    "total_area": 41122.149249999995,
                    "crystalline_area": 14603.429015782967,
                    "amorphous_area": 26518.720234217028,
                    "crystalline_fraction": 0.3551231947290053,
                    "amorphous_fraction": 0.6448768052709947
                },
                "Round_2": {
                    "file": "100_18_EW_02.txt",
                    "total_area": 56312.84924999999,
                    "crystalline_area": 17543.105363017796,
                    "amorphous_area": 38769.74388698219,
                    "crystalline_fraction": 0.3115293507017459,
                    "amorphous_fraction": 0.6884706492982541
                },
                "Round_3": {
                    "file": "100_18_EW_03.txt",
                    "total_area": 40709.54925,
                    "crystalline_area": 16608.29909018647,
                    "amorphous_area": 24101.250159813524,
                    "crystalline_fraction": 0.4079705964856997,
                    "amorphous_fraction": 0.5920294035143002
                }
            }
        },
        "phase_composition": {
            "Sodalite": {
                "mean": 1.0,
                "std": 0.0
            },
            "Diamondoid": {
                "mean": 0.0,
                "std": 0.0
            },
            "U12": {
                "mean": 0.0,
                "std": 0.0
            },
            "U13": {
                "mean": 0.0,
                "std": 0.0
            },
            "ZIF-EC-1": {
                "mean": 0.0,
                "std": 0.0
            },
            "ZIF-C": {
                "mean": 0.0,
                "std": 0.0
            },
            "ZIF-L": {
                "mean": 0.0,
                "std": 0.0
            }
        },
        "composition": {
            "M_percent": 40.0,
            "L_percent": 30.0,
            "BSA_percent": 30.0
        },
        "atr_file": "A100EW-18.xy",
        "ir_data": {
            "area_1647": 0.0034,
            "height_1647": 0.0005,
            "area_421": 0.0634,
            "peak_pos_421": 421.5056,
            "height_421": 0.0092,
            "ratio_selected_peaks": 0.0476
        },
        "encapsulation_efficiency": {
            "mean": 25.997,
            "error_bar": 8.589
        },
        "lc_data": {
            "lc_percent": 46.0
        }
    },
    "100_19_EW": {
        "washing": "ethanol_washing",
        "concentration": 100.0,
        "ternary_position": 19,
        "measurements": {
            "Round_1": "100_19_EW_01.xy",
            "Round_2": "100_19_EW_02.xy",
            "Round_3": "100_19_EW_03.xy"
        },
        "crystallinity": {
            "fractions": {
                "crystalline": {
                    "mean": 0.25359430206059996,
                    "std": 0.04852804994888669
                },
                "amorphous": {
                    "mean": 0.7464056979394001,
                    "std": 0.0485280499488868
                }
            },
            "areas": {
                "crystalline": {
                    "mean": 12155.239626664106,
                    "std": 1798.0782159835805
                },
                "amorphous": {
                    "mean": 37934.94295666923,
                    "std": 15183.21767242936
                }
            },
            "per_measurement": {
                "Round_1": {
                    "file": "100_19_EW_01.txt",
                    "total_area": 34117.14925,
                    "crystalline_area": 10276.826282405545,
                    "amorphous_area": 23840.322967594453,
                    "crystalline_fraction": 0.3012217171810023,
                    "amorphous_fraction": 0.6987782828189976
                },
                "Round_2": {
                    "file": "100_19_EW_02.txt",
                    "total_area": 67872.44925,
                    "crystalline_area": 13860.447442316177,
                    "amorphous_area": 54012.00180768383,
                    "crystalline_fraction": 0.20421316153278757,
                    "amorphous_fraction": 0.7957868384672125
                },
                "Round_3": {
                    "file": "100_19_EW_03.txt",
                    "total_area": 48280.949250000005,
                    "crystalline_area": 12328.445155270594,
                    "amorphous_area": 35952.504094729404,
                    "crystalline_fraction": 0.25534802746800994,
                    "amorphous_fraction": 0.74465197253199
                }
            }
        },
        "phase_composition": {
            "Sodalite": {
                "mean": 1.0,
                "std": 0.0
            },
            "Diamondoid": {
                "mean": 0.0,
                "std": 0.0
            },
            "U12": {
                "mean": 0.0,
                "std": 0.0
            },
            "U13": {
                "mean": 0.0,
                "std": 0.0
            },
            "ZIF-EC-1": {
                "mean": 0.0,
                "std": 0.0
            },
            "ZIF-C": {
                "mean": 0.0,
                "std": 0.0
            },
            "ZIF-L": {
                "mean": 0.0,
                "std": 0.0
            }
        },
        "composition": {
            "M_percent": 50.0,
            "L_percent": 30.0,
            "BSA_percent": 20.0
        },
        "atr_file": "A100EW-19.xy",
        "ir_data": {
            "area_1647": 0.0067,
            "height_1647": 0.0008,
            "area_421": 0.079,
            "peak_pos_421": 421.5056,
            "height_421": 0.0105,
            "ratio_selected_peaks": 0.0738
        },
        "encapsulation_efficiency": {
            "mean": 10.317,
            "error_bar": 3.253
        },
        "lc_data": {
            "lc_percent": 43.0
        }
    },
    "100_20_EW": {
        "washing": "ethanol_washing",
        "concentration": 100.0,
        "ternary_position": 20,
        "measurements": {
            "Round_1": "100_20_EW_01.xy",
            "Round_2": "100_20_EW_02.xy",
            "Round_3": "100_20_EW_03.xy"
        },
        "crystallinity": {
            "fractions": {
                "crystalline": {
                    "mean": 0.3428605412804833,
                    "std": 0.1499477129187892
                },
                "amorphous": {
                    "mean": 0.6571394587195167,
                    "std": 0.1499477129187892
                }
            },
            "areas": {
                "crystalline": {
                    "mean": 50212.66371816841,
                    "std": 33473.53572786231
                },
                "amorphous": {
                    "mean": 89311.70219849826,
                    "std": 19535.595507587896
                }
            },
            "per_measurement": {
                "Round_1": {
                    "file": "100_20_EW_01.txt",
                    "total_area": 102892.49925,
                    "crystalline_area": 31068.3091561697,
                    "amorphous_area": 71824.1900938303,
                    "crystalline_fraction": 0.3019492128447808,
                    "amorphous_fraction": 0.6980507871552193
                },
                "Round_2": {
                    "file": "100_20_EW_02.txt",
                    "total_area": 141101.29924999998,
                    "crystalline_area": 30705.675598010974,
                    "amorphous_area": 110395.62365198902,
                    "crystalline_fraction": 0.21761440724657946,
                    "amorphous_fraction": 0.7823855927534207
                },
                "Round_3": {
                    "file": "100_20_EW_03.txt",
                    "total_area": 174579.29925000004,
                    "crystalline_area": 88864.00640032455,
                    "amorphous_area": 85715.29284967545,
                    "crystalline_fraction": 0.5090180037500899,
                    "amorphous_fraction": 0.49098199624991024
                }
            }
        },
        "phase_composition": {
            "Sodalite": {
                "mean": 0.0,
                "std": 0.0
            },
            "Diamondoid": {
                "mean": 0.0,
                "std": 0.0
            },
            "U12": {
                "mean": 0.0,
                "std": 0.0
            },
            "U13": {
                "mean": 1.0,
                "std": 0.0
            },
            "ZIF-EC-1": {
                "mean": 0.0,
                "std": 0.0
            },
            "ZIF-C": {
                "mean": 0.0,
                "std": 0.0
            },
            "ZIF-L": {
                "mean": 0.0,
                "std": 0.0
            }
        },
        "composition": {
            "M_percent": 60.0,
            "L_percent": 30.0,
            "BSA_percent": 10.0
        },
        "atr_file": "A100EW-20.xy",
        "ir_data": {
            "area_1647": 0.0072,
            "height_1647": 0.0008,
            "area_421": 0.0764,
            "peak_pos_421": 421.5056,
            "height_421": 0.0111,
            "ratio_selected_peaks": 0.0698
        },
        "encapsulation_efficiency": {
            "mean": 11.59,
            "error_bar": 8.075
        },
        "lc_data": {
            "lc_percent": 73.0
        }
    },
    "100_21_EW": {
        "washing": "ethanol_washing",
        "concentration": 100.0,
        "ternary_position": 21,
        "measurements": {
            "Round_1": "100_21_EW_01.xy",
            "Round_2": "100_21_EW_02.xy",
            "Round_3": "100_21_EW_03.xy"
        },
        "crystallinity": {
            "fractions": {
                "crystalline": {
                    "mean": 0.5363155279383031,
                    "std": 0.05892608784309304
                },
                "amorphous": {
                    "mean": 0.4636844720616969,
                    "std": 0.05892608784309309
                }
            },
            "areas": {
                "crystalline": {
                    "mean": 38397.81023263418,
                    "std": 13048.194253973264
                },
                "amorphous": {
                    "mean": 31905.355684032493,
                    "std": 4717.911118820694
                }
            },
            "per_measurement": {
                "Round_1": {
                    "file": "100_21_EW_01.txt",
                    "total_area": 49905.79925000002,
                    "crystalline_area": 23369.779456204866,
                    "amorphous_area": 26536.019793795153,
                    "crystalline_fraction": 0.46827783158296693,
                    "amorphous_fraction": 0.5317221684170331
                },
                "Round_2": {
                    "file": "100_21_EW_02.txt",
                    "total_area": 82234.49925,
                    "crystalline_area": 46846.75424188949,
                    "amorphous_area": 35387.74500811052,
                    "crystalline_fraction": 0.5696727610570266,
                    "amorphous_fraction": 0.43032723894297337
                },
                "Round_3": {
                    "file": "100_21_EW_03.txt",
                    "total_area": 78769.19925,
                    "crystalline_area": 44976.89699980818,
                    "amorphous_area": 33792.30225019181,
                    "crystalline_fraction": 0.5709959911749158,
                    "amorphous_fraction": 0.42900400882508416
                }
            }
        },
        "phase_composition": {
            "Sodalite": {
                "mean": 1.0,
                "std": 0.0
            },
            "Diamondoid": {
                "mean": 0.0,
                "std": 0.0
            },
            "U12": {
                "mean": 0.0,
                "std": 0.0
            },
            "U13": {
                "mean": 0.0,
                "std": 0.0
            },
            "ZIF-EC-1": {
                "mean": 0.0,
                "std": 0.0
            },
            "ZIF-C": {
                "mean": 0.0,
                "std": 0.0
            },
            "ZIF-L": {
                "mean": 0.0,
                "std": 0.0
            }
        },
        "composition": {
            "M_percent": 10.0,
            "L_percent": 40.0,
            "BSA_percent": 50.0
        },
        "atr_file": "A100EW-21.xy",
        "ir_data": {
            "area_1647": 0.0069,
            "height_1647": 0.0008,
            "area_421": 0.2194,
            "peak_pos_421": 421.5056,
            "height_421": 0.0317,
            "ratio_selected_peaks": 0.0248
        },
        "encapsulation_efficiency": {
            "mean": 9.772,
            "error_bar": 0.568
        },
        "lc_data": {
            "lc_percent": 44.0
        }
    },
    "100_22_EW": {
        "washing": "ethanol_washing",
        "concentration": 100.0,
        "ternary_position": 22,
        "measurements": {
            "Round_1": "100_22_EW_01.xy",
            "Round_2": "100_22_EW_02.xy",
            "Round_3": "100_22_EW_03.xy"
        },
        "crystallinity": {
            "fractions": {
                "crystalline": {
                    "mean": 0.40155284737950475,
                    "std": 0.09623971266899549
                },
                "amorphous": {
                    "mean": 0.5984471526204952,
                    "std": 0.09623971266899542
                }
            },
            "areas": {
                "crystalline": {
                    "mean": 33751.094154801394,
                    "std": 12736.696408319125
                },
                "amorphous": {
                    "mean": 48665.68842853193,
                    "std": 6618.090213935319
                }
            },
            "per_measurement": {
                "Round_1": {
                    "file": "100_22_EW_01.txt",
                    "total_area": 70724.14925,
                    "crystalline_area": 20540.343443683334,
                    "amorphous_area": 50183.80580631667,
                    "crystalline_fraction": 0.2904289929466113,
                    "amorphous_fraction": 0.7095710070533887
                },
                "Round_2": {
                    "file": "100_22_EW_02.txt",
                    "total_area": 100346.64925,
                    "crystalline_area": 45953.83358947923,
                    "amorphous_area": 54392.81566052076,
                    "crystalline_fraction": 0.4579508526985443,
                    "amorphous_fraction": 0.5420491473014558
                },
                "Round_3": {
                    "file": "100_22_EW_03.txt",
                    "total_area": 76179.54924999998,
                    "crystalline_area": 34759.105431241616,
                    "amorphous_area": 41420.44381875837,
                    "crystalline_fraction": 0.4562786964933587,
                    "amorphous_fraction": 0.5437213035066414
                }
            }
        },
        "phase_composition": {
            "Sodalite": {
                "mean": 1.0,
                "std": 0.0
            },
            "Diamondoid": {
                "mean": 0.0,
                "std": 0.0
            },
            "U12": {
                "mean": 0.0,
                "std": 0.0
            },
            "U13": {
                "mean": 0.0,
                "std": 0.0
            },
            "ZIF-EC-1": {
                "mean": 0.0,
                "std": 0.0
            },
            "ZIF-C": {
                "mean": 0.0,
                "std": 0.0
            },
            "ZIF-L": {
                "mean": 0.0,
                "std": 0.0
            }
        },
        "composition": {
            "M_percent": 20.0,
            "L_percent": 40.0,
            "BSA_percent": 40.0
        },
        "atr_file": "A100EW-22.xy",
        "ir_data": {
            "area_1647": 0.0188,
            "height_1647": 0.0022,
            "area_421": 0.194,
            "peak_pos_421": 421.5056,
            "height_421": 0.027,
            "ratio_selected_peaks": 0.0749
        },
        "encapsulation_efficiency": {
            "mean": 57.036,
            "error_bar": 2.89
        },
        "lc_data": {
            "lc_percent": 68.0
        }
    },
    "100_23_EW": {
        "washing": "ethanol_washing",
        "concentration": 100.0,
        "ternary_position": 23,
        "measurements": {
            "Round_1": "100_23_EW_01.xy",
            "Round_2": "100_23_EW_02.xy",
            "Round_3": "100_23_EW_03.xy"
        },
        "crystallinity": {
            "fractions": {
                "crystalline": {
                    "mean": 0.4880332778036958,
                    "std": 0.04383226516520506
                },
                "amorphous": {
                    "mean": 0.5119667221963042,
                    "std": 0.043832265165205046
                }
            },
            "areas": {
                "crystalline": {
                    "mean": 39919.01744316888,
                    "std": 8356.0082429009
                },
                "amorphous": {
                    "mean": 41629.415140164456,
                    "std": 7438.969482210738
                }
            },
            "per_measurement": {
                "Round_1": {
                    "file": "100_23_EW_01.txt",
                    "total_area": 66475.54925,
                    "crystalline_area": 30271.91582529472,
                    "amorphous_area": 36203.63342470528,
                    "crystalline_fraction": 0.4553842152014219,
                    "amorphous_fraction": 0.5446157847985781
                },
                "Round_2": {
                    "file": "100_23_EW_02.txt",
                    "total_area": 83469.29925,
                    "crystalline_area": 44894.049393622554,
                    "amorphous_area": 38575.24985637744,
                    "crystalline_fraction": 0.53785103980758,
                    "amorphous_fraction": 0.46214896019242
                },
                "Round_3": {
                    "file": "100_23_EW_03.txt",
                    "total_area": 94700.44925,
                    "crystalline_area": 44591.08711058935,
                    "amorphous_area": 50109.362139410645,
                    "crystalline_fraction": 0.47086457840208557,
                    "amorphous_fraction": 0.5291354215979144
                }
            }
        },
        "phase_composition": {
            "Sodalite": {
                "mean": 1.0,
                "std": 0.0
            },
            "Diamondoid": {
                "mean": 0.0,
                "std": 0.0
            },
            "U12": {
                "mean": 0.0,
                "std": 0.0
            },
            "U13": {
                "mean": 0.0,
                "std": 0.0
            },
            "ZIF-EC-1": {
                "mean": 0.0,
                "std": 0.0
            },
            "ZIF-C": {
                "mean": 0.0,
                "std": 0.0
            },
            "ZIF-L": {
                "mean": 0.0,
                "std": 0.0
            }
        },
        "composition": {
            "M_percent": 30.0,
            "L_percent": 40.0,
            "BSA_percent": 30.0
        },
        "atr_file": "A100EW-23.xy",
        "ir_data": {
            "area_1647": 0.0182,
            "height_1647": 0.002,
            "area_421": 0.2596,
            "peak_pos_421": 421.5056,
            "height_421": 0.038,
            "ratio_selected_peaks": 0.0503
        },
        "encapsulation_efficiency": {
            "mean": 23.679,
            "error_bar": 8.867
        },
