Repository: digital-chemistry/zif-vis

# ZIF Biocomposite Explorer

Interactive Flask app for exploring ZIF biocomposite formulations across composition, concentration, phase assignment, crystallinity, encapsulation efficiency, and experiment-level spectra.

## What this app shows

The explorer combines a summary dataset with repeat-level ATR-IR and XRD measurements.

- The main plot shows sample points in ternary composition space.
- The 3D view stacks concentration layers vertically.
- The 2D view isolates one concentration layer at a time.
- The right inspector explains the selected sample with parameters, phase composition, ATR-IR, and repeated XRD measurements.

File: project/Exp-M.json (part 2 of 39)
{
            "ZIF-EC-1": {
                "mean": 0,
                "std": 0
            },
            "ZIF-C": {
                "mean": 0,
                "std": 0
            },
            "ZIF-L": {
                "mean": 0,
                "std": 0
            }
        },
        "composition": {
            "M_percent": 50.0,
            "L_percent": 10.0,
            "BSA_percent": 40.0
        },
        "encapsulation_efficiency": {
            "mean": 77.956,
            "error_bar": 1.788
        },
        "atr_file": "A100WW-05.xy",
        "ir_data": {
            "area_1647": 0.0026,
            "height_1647": 0.0005,
            "area_421": 0.0,
            "peak_pos_421": 415.3372,
            "height_421": 0.0,
            "ratio_selected_peaks": 1.0,
            "adaptive": {
                "method": "adaptive peak-finding; Amide I search 1620-1680 cm^-1, integrate ±25 cm^-1; Zn-N search 405-440 cm^-1, integrate ±10 cm^-1; optional nu-correction (A·nu); response factors f_BSA=600, f_MOF=30",
                "peak_1647_found": 1646.9561,
                "peak_1647_shift_cm1": -0.0439,
                "height_1647": 0.0029,
                "area_1647_raw": 0.0716,
                "area_1647_nu": 118.0512,
                "peak_421_found": 427.674,
                "peak_421_shift_cm1": 6.674,
                "height_421": 0.0026,
                "area_421_raw": 0.0206,
                "area_421_nu": 8.8057,
                "ratio_raw": 0.7769,
                "ratio_nu": 0.9306,
                "ratio_response": 0.4013
            },
            "ratio_raw_adaptive": 0.7769,
            "ratio_nu_corrected": 0.9306,
            "ratio_response_scaled": 0.4013
        },
        "LC_percent": null
    },
    "100_06_EW": {
        "washing": "ethanol_washing",
        "concentration": 100.0,
        "ternary_position": 6,
        "measurements": {
            "Round_1": "100_06_EW_01.xy",
            "Round_2": "100_06_EW_02.xy",
            "Round_3": "100_06_EW_03.xy"
        },
        "crystallinity": {
            "fractions": {
                "crystalline": {
                    "mean": 0.2553003723360165,
                    "std": 0.023354082876487384
                },
                "amorphous": {
                    "mean": 0.7446996276639836,
                    "std": 0.023354082876487447
                }
            },
            "areas": {
                "crystalline": {
                    "mean": 16028.562100062894,
                    "std": 7012.957863993294
                },
                "amorphous": {
                    "mean": 48839.3871499371,
                    "std": 28006.53111073221
                }
            },
            "per_measurement": {
                "Round_1": {
                    "file": "100_06_EW_01.txt",
                    "total_area": 39495.09925,
                    "crystalline_area": 10558.123465484636,
                    "amorphous_area": 28936.97578451536,
                    "crystalline_fraction": 0.2673274321619697,
                    "amorphous_fraction": 0.7326725678380303
                },
                "Round_2": {
                    "file": "100_06_EW_02.txt",
                    "total_area": 104799.74925,
                    "crystalline_area": 23934.594106004606,
                    "amorphous_area": 80865.15514399539,
                    "crystalline_fraction": 0.22838407798961988,
                    "amorphous_fraction": 0.7716159220103802
                },
                "Round_3": {
                    "file": "100_06_EW_03.txt",
                    "total_area": 50308.99925000001,
                    "crystalline_area": 13592.968728699434,
                    "amorphous_area": 36716.03052130056,
                    "crystalline_fraction": 0.2701896068564599,
                    "amorphous_fraction": 0.7298103931435401
                }
            }
        },
        "phase_composition": {
            "Sodalite": {
                "mean": 0.0,
                "std": 0.0
            },
            "Diamondoid": {
                "mean": 0.0,
                "std": 0.0
            },
            "U12": {
                "mean": 0.0,
                "std": 0.0
            },
            "U13": {
                "mean": 1.0,
                "std": 0.0
            },
            "ZIF-EC-1": {
                "mean": 0.0,
                "std": 0.0
            },
            "ZIF-C": {
                "mean": 0.0,
                "std": 0.0
            },
            "ZIF-L": {
                "mean": 0.0,
                "std": 0.0
            }
        },
        "composition": {
            "M_percent": 60.0,
            "L_percent": 10.0,
            "BSA_percent": 30.0
        },
        "encapsulation_efficiency": {
            "mean": 45.267,
            "error_bar": 1.087
        },
        "atr_file": "A100EW-06.xy",
        "ir_data": {
            "area_1647": 0.023,
            "height_1647": 0.0026,
            "area_421": 0.0033,
            "peak_pos_421": 417.3934,
            "height_421": 0.0006,
            "ratio_selected_peaks": 0.8731,
            "adaptive": {
                "method": "adaptive peak-finding; Amide I search 1620-1680 cm^-1, integrate ±25 cm^-1; Zn-N search 405-440 cm^-1, integrate ±10 cm^-1; optional nu-correction (A·nu); response factors f_BSA=600, f_MOF=30",
                "peak_1647_found": 1651.0684,
                "peak_1647_shift_cm1": 4.0684,
                "height_1647": 0.0345,
                "area_1647_raw": 0.7807,
                "area_1647_nu": 1288.4384,
                "peak_421_found": 417.3934,
                "peak_421_shift_cm1": -3.6066,
                "height_421": 0.0014,
                "area_421_raw": 0.0015,
                "area_421_nu": 0.6192,
                "ratio_raw": 0.9981,
                "ratio_nu": 0.9995,
                "ratio_response": 0.9905
            },
            "ratio_raw_adaptive": 0.9981,
            "ratio_nu_corrected": 0.9995,
            "ratio_response_scaled": 0.9905
        },
        "LC_percent": 37
    },
    "100_06_WW": {
        "washing": "water_washing",
        "concentration": 100.0,
        "ternary_position": 6,
        "measurements": {
            "Round_1": "100_06_WW_01.xy",
            "Round_2": "100_06_WW_02.xy",
            "Round_3": "100_06_WW_03.xy"
        },
        "crystallinity": {
            "fractions": {
                "crystalline": {
                    "mean": 0.0,
                    "std": 0.0
                },
                "amorphous": {
                    "mean": 1.0,
                    "std": 0.0
                }
            },
            "areas": {
                "crystalline": {
                    "mean": 0.0,
                    "std": 0.0
                },
                "amorphous": {
                    "mean": 77203.96591666665,
                    "std": 25549.61985071075
                }
            },
            "per_measurement": {
                "Round_1": {
                    "file": "100_06_WW_01.txt",
                    "total_area": 49278.24925,
                    "crystalline_area": 0.0,
                    "amorphous_area": 49278.24925,
                    "crystalline_fraction": 0.0,
                    "amorphous_fraction": 1.0
                },
                "Round_2": {
                    "file": "100_06_WW_02.txt",
                    "total_area": 82926.74925,
                    "crystalline_area": 0.0,
                    "amorphous_area": 82926.74925,
                    "crystalline_fraction": 0.0,
                    "amorphous_fraction": 1.0
                },
                "Round_3": {
                    "file": "100_06_WW_03.txt",
                    "total_area": 99406.89924999999,
                    "crystalline_area": 0.0,
                    "amorphous_area": 99406.89924999999,
                    "crystalline_fraction": 0.0,
                    "amorphous_fraction": 1.0
                }
            }
        },
        "phase_composition": {
            "Sodalite": {
                "mean": 0,
                "std": 0
            },
            "Diamondoid": {
                "mean": 0,
                "std": 0
            },
            "U12": {
                "mean": 0,
                "std": 0
            },
            "U13": {
                "mean": 0,
                "std": 0
            },
            "ZIF-EC-1": {
                "mean": 0,
                "std": 0
            },
            "ZIF-C": {
                "mean": 0,
                "std": 0
            },
            "ZIF-L": {
                "mean": 0,
                "std": 0
            }
        },
        "composition": {
            "M_percent": 60.0,
            "L_percent": 10.0,
            "BSA_percent": 30.0
        },
        "encapsulation_efficiency": {
            "mean": 64.313,
            "error_bar": 3.825
        },
        "atr_file": "A100WW-06.xy",
        "ir_data": {
            "area_1647": 0.0089,
            "height_1647": 0.0011,
            "area_421": 0.0,
            "peak_pos_421": 415.3372,
            "height_421": 0.0,
            "ratio_selected_peaks": 1.0,
            "adaptive": {
                "method": "adaptive peak-finding; Amide I search 1620-1680 cm^-1, integrate ±25 cm^-1; Zn-N search 405-440 cm^-1, integrate ±10 cm^-1; optional nu-correction (A·nu); response factors f_BSA=600, f_MOF=30",
                "peak_1647_found": 1651.0684,
                "peak_1647_shift_cm1": 4.0684,
                "height_1647": 0.0121,
                "area_1647_raw": 0.2732,
                "area_1647_nu": 450.7018,
                "peak_421_found": 415.3372,
                "peak_421_shift_cm1": -5.6628,
                "height_421": 0.0012,
                "area_421_raw": 0.0012,
                "area_421_nu": 0.4789,
                "ratio_raw": 0.9958,
                "ratio_nu": 0.9989,
                "ratio_response": 0.9792
            },
            "ratio_raw_adaptive": 0.9958,
            "ratio_nu_corrected": 0.9989,
            "ratio_response_scaled": 0.9792
        },
        "LC_percent": null
    },
    "100_07_EW": {
        "washing": "ethanol_washing",
        "concentration": 100.0,
        "ternary_position": 7,
        "measurements": {
            "Round_1": "100_07_EW_01.xy",
            "Round_2": "100_07_EW_02.xy",
            "Round_3": "100_07_EW_03.xy"
        },
        "crystallinity": {
            "fractions": {
                "crystalline": {
                    "mean": 0.3677568940907932,
                    "std": 0.07581237701437187
                },
                "amorphous": {
                    "mean": 0.6322431059092068,
                    "std": 0.07581237701437188
                }
            },
            "areas": {
                "crystalline": {
                    "mean": 59150.46614943646,
                    "std": 27099.65194746573
                },
                "amorphous": {
                    "mean": 95524.04976723022,
                    "std": 18032.275199767293
                }
            },
            "per_measurement": {
                "Round_1": {
                    "file": "100_07_EW_01.txt",
                    "total_area": 104891.89924999999,
                    "crystalline_area": 29899.113703860312,
                    "amorphous_area": 74992.78554613968,
                    "crystalline_fraction": 0.2850469284820421,
                    "amorphous_fraction": 0.714953071517958
                },
                "Round_2": {
                    "file": "100_07_EW_02.txt",
                    "total_area": 166937.59925,
                    "crystalline_area": 64150.140047671666,
                    "amorphous_area": 102787.45920232833,
                    "crystalline_fraction": 0.38427616268521164,
                    "amorphous_fraction": 0.6157238373147883
                },
                "Round_3": {
                    "file": "100_07_EW_03.txt",
                    "total_area": 192194.04925,
                    "crystalline_area": 83402.14469677742,
                    "amorphous_area": 108791.90455322259,
                    "crystalline_fraction": 0.4339475911051259,
                    "amorphous_fraction": 0.5660524088948742
                }
            }
        },
        "phase_composition": {
            "Sodalite": {
                "mean": 0.0,
                "std": 0.0
            },
            "Diamondoid": {
                "mean": 0.0,
                "std": 0.0
            },
            "U12": {
                "mean": 0.0,
                "std": 0.0
            },
            "U13": {
                "mean": 1.0,
                "std": 0.0
            },
            "ZIF-EC-1": {
                "mean": 0.0,
                "std": 0.0
            },
            "ZIF-C": {
                "mean": 0.0,
                "std": 0.0
            },
            "ZIF-L": {
                "mean": 0.0,
                "std": 0.0
            }
        },
        "composition": {
            "M_percent": 70.0,
            "L_percent": 10.0,
            "BSA_percent": 20.0
        },
        "encapsulation_efficiency": {
            "mean": 15.6,
            "error_bar": 8.889
        },
        "atr_file": "A100EW-07.xy",
        "ir_data": {
            "area_1647": 0.0292,
            "height_1647": 0.0033,
            "area_421": 0.0077,
            "peak_pos_421": 419.4495,
            "height_421": 0.0019,
            "ratio_selected_peaks": 0.7918,
            "adaptive": {
                "method": "adaptive peak-finding; Amide I search 1620-1680 cm^-1, integrate ±25 cm^-1; Zn-N search 405-440 cm^-1, integrate ±10 cm^-1; optional nu-correction (A·nu); response factors f_BSA=600, f_MOF=30",
                "peak_1647_found": 1651.0684,
                "peak_1647_shift_cm1": 4.0684,
                "height_1647": 0.0411,
                "area_1647_raw": 0.9585,
                "area_1647_nu": 1582.2973,
                "peak_421_found": 419.4495,
                "peak_421_shift_cm1": -1.5505,
                "height_421": 0.0006,
                "area_421_raw": 0.01,
                "area_421_nu": 4.1708,
                "ratio_raw": 0.9897,
                "ratio_nu": 0.9974,
                "ratio_response": 0.9499
            },
            "ratio_raw_adaptive": 0.9897,
            "ratio_nu_corrected": 0.9974,
            "ratio_response_scaled": 0.9499
        },
        "LC_percent": 42
    },
    "100_07_WW": {
        "washing": "water_washing",
        "concentration": 100.0,
        "ternary_position": 7,
        "measurements": {
            "Round_1": "100_07_WW_01.xy",
            "Round_2": "100_07_WW_02.xy",
            "Round_3": "100_07_WW_03.xy"
        },
        "crystallinity": {
            "fractions": {
                "crystalline": {
                    "mean": 0.0,
                    "std": 0.0
                },
                "amorphous": {
                    "mean": 1.0,
                    "std": 0.0
                }
            },
            "areas": {
                "crystalline": {
                    "mean": 0.0,
                    "std": 0.0
                },
                "amorphous": {
                    "mean": 75368.13258333332,
                    "std": 20452.62071913605
                }
            },
            "per_measurement": {
                "Round_1": {
                    "file": "100_07_WW_01.txt",
                    "total_area": 54117.94925,
                    "crystalline_area": 0.0,
                    "amorphous_area": 54117.94925,
                    "crystalline_fraction": 0.0,
                    "amorphous_fraction": 1.0
                },
                "Round_2": {
                    "file": "100_07_WW_02.txt",
                    "total_area": 94916.89925,
                    "crystalline_area": 0.0,
                    "amorphous_area": 94916.89925,
                    "crystalline_fraction": 0.0,
                    "amorphous_fraction": 1.0
                },
                "Round_3": {
                    "file": "100_07_WW_03.txt",
                    "total_area": 77069.54924999998,
                    "crystalline_area": 0.0,
                    "amorphous_area": 77069.54924999998,
                    "crystalline_fraction": 0.0,
                    "amorphous_fraction": 1.0
                }
            }
        },
        "phase_composition": {
            "Sodalite": {
                "mean": 0,
                "std": 0
            },
            "Diamondoid": {
                "mean": 0,
                "std": 0
            },
            "U12": {
                "mean": 0,
                "std": 0
            },
            "U13": {
                "mean": 0,
                "std": 0
            },
            "ZIF-EC-1": {
                "mean": 0,
                "std": 0
            },
            "ZIF-C": {
                "mean": 0,
                "std": 0
            },
            "ZIF-L": {
                "mean": 0,
                "std": 0
            }
        },
        "composition": {
            "M_percent": 70.0,
            "L_percent": 10.0,
            "BSA_percent": 20.0
        },
        "encapsulation_efficiency": {
            "mean": 33.27,
            "error_bar": 3.463
        },
        "atr_file": "A100WW-07.xy",
        "ir_data": {
            "area_1647": 0.0077,
            "height_1647": 0.0011,
            "area_421": 0.0,
            "peak_pos_421": 427.674,
            "height_421": 0.0,
            "ratio_selected_peaks": 1.0,
            "adaptive": {
                "method": "adaptive peak-finding; Amide I search 1620-1680 cm^-1, integrate ±25 cm^-1; Zn-N search 405-440 cm^-1, integrate ±10 cm^-1; optional nu-correction (A·nu); response factors f_BSA=600, f_MOF=30",
                "peak_1647_found": 1646.9561,
                "peak_1647_shift_cm1": -0.0439,
                "height_1647": 0.0123,
                "area_1647_raw": 0.3035,
                "area_1647_nu": 500.008,
                "peak_421_found": 427.674,
                "peak_421_shift_cm1": 6.674,
                "height_421": 0.0026,
                "area_421_raw": 0.0133,
                "area_421_nu": 5.7122,
                "ratio_raw": 0.958,
                "ratio_nu": 0.9887,
                "ratio_response": 0.814
            },
            "ratio_raw_adaptive": 0.958,
            "ratio_nu_corrected": 0.9887,
            "ratio_response_scaled": 0.814
        },
        "LC_percent": null
    },
    "100_08_EW": {
        "washing": "ethanol_washing",
        "concentration": 100.0,
        "ternary_position": 8,
        "measurements": {
            "Round_1": "100_08_EW_01.xy",
            "Round_2": "100_08_EW_02.xy",
            "Round_3": "100_08_EW_03.xy"
        },
        "crystallinity": {
            "fractions": {
                "crystalline": {
                    "mean": 0.23200104784598638,
                    "std": 0.04307793411845168
                },
                "amorphous": {
                    "mean": 0.7679989521540137,
                    "std": 0.043077934118451594
                }
            },
            "areas": {
                "crystalline": {
                    "mean": 10009.554975404995,
                    "std": 797.244231562927
                },
                "amorphous": {
                    "mean": 34569.41094126166,
                    "std": 10834.068786493655
                }
            },
            "per_measurement": {
                "Round_1": {
                    "file": "100_08_EW_01.txt",
                    "total_area": 56316.69924999999,
                    "crystalline_area": 10705.455064257738,
                    "amorphous_area": 45611.24418574225,
                    "crystalline_fraction": 0.1900937946795193,
                    "amorphous_fraction": 0.8099062053204806
                },
                "Round_2": {
                    "file": "100_08_EW_02.txt",
                    "total_area": 33095.49924999998,
                    "crystalline_area": 9139.694340444747,
                    "amorphous_area": 23955.804909555234,
                    "crystalline_fraction": 0.27616124692377175,
                    "amorphous_fraction": 0.7238387530762284
                },
                "Round_3": {
                    "file": "100_08_EW_03.txt",
                    "total_area": 44324.69924999999,
                    "crystalline_area": 10183.515521512501,
                    "amorphous_area": 34141.18372848749,
                    "crystalline_fraction": 0.22974810193466802,
                    "amorphous_fraction": 0.770251898065332
                }
            }
        },
        "phase_composition": {
            "Sodalite": {
                "mean": 1.0,
                "std": 0.0
            },
            "Diamondoid": {
                "mean": 0.0,
                "std": 0.0
            },
            "U12": {
                "mean": 0.0,
                "std": 0.0
            },
            "U13": {
                "mean": 0.0,
                "std": 0.0
            },
            "ZIF-EC-1": {
                "mean": 0.0,
                "std": 0.0
            },
            "ZIF-C": {
                "mean": 0.0,
                "std": 0.0
            },
            "ZIF-L": {
                "mean": 0.0,
                "std": 0.0
            }
        },
        "composition": {
            "M_percent": 10.0,
            "L_percent": 20.0,
            "BSA_percent": 70.0
        },
        "encapsulation_efficiency": {
            "mean": 33.526,
            "error_bar": 7.301
        },
        "atr_file": "A100EW-08.xy",
        "ir_data": {
            "area_1647": 0.0346,
            "height_1647": 0.0039,
            "area_421": 0.0531,
            "peak_pos_421": 421.5056,
            "height_421": 0.0078,
            "ratio_selected_peaks": 0.3946,
            "adaptive": {
                "method": "adaptive peak-finding; Amide I search 1620-1680 cm^-1, integrate ±25 cm^-1; Zn-N search 405-440 cm^-1, integrate ±10 cm^-1; optional nu-correction (A·nu); response factors f_BSA=600, f_MOF=30",
                "peak_1647_found": 1651.0684,
                "peak_1647_shift_cm1": 4.0684,
                "height_1647": 0.0477,
                "area_1647_raw": 1.0762,
                "area_1647_nu": 1775.8333,
                "peak_421_found": 421.5056,
                "peak_421_shift_cm1": 0.5056,
                "height_421": 0.0122,
                "area_421_raw": 0.0902,
                "area_421_nu": 38.0236,
                "ratio_raw": 0.9226,
                "ratio_nu": 0.979,
                "ratio_response": 0.7002
            },
            "ratio_raw_adaptive": 0.9226,
            "ratio_nu_corrected": 0.979,
            "ratio_response_scaled": 0.7002
        },
        "LC_percent": 86
    },
    "100_08_WW": {
        "washing": "water_washing",
        "concentration": 100.0,
        "ternary_position": 8,
        "measurements": {
            "Round_1": "100_08_WW_01.xy",
            "Round_2": "100_08_WW_02.xy",
            "Round_3": "100_08_WW_03.xy"
        },
        "crystallinity": {
            "fractions": {
                "crystalline": {
                    "mean": 0.0,
                    "std": 0.0
                },
                "amorphous": {
                    "mean": 1.0,
                    "std": 0.0
                }
            },
            "areas": {
                "crystalline": {
                    "mean": 0.0,
                    "std": 0.0
                },
                "amorphous": {
                    "mean": 96665.38258333334,
                    "std": 29068.332938368396
                }
            },
            "per_measurement": {
                "Round_1": {
                    "file": "100_08_WW_01.txt",
                    "total_area": 63391.24925000001,
                    "crystalline_area": 0.0,
                    "amorphous_area": 63391.24925000001,
                    "crystalline_fraction": 0.0,
                    "amorphous_fraction": 1.0
                },
                "Round_2": {
                    "file": "100_08_WW_02.txt",
                    "total_area": 109482.49925,
                    "crystalline_area": 0.0,
                    "amorphous_area": 109482.49925,
                    "crystalline_fraction": 0.0,
                    "amorphous_fraction": 1.0
                },
                "Round_3": {
                    "file": "100_08_WW_03.txt",
                    "total_area": 117122.39925,
                    "crystalline_area": 0.0,
                    "amorphous_area": 117122.39925,
                    "crystalline_fraction": 0.0,
                    "amorphous_fraction": 1.0
                }
            }
        },
        "phase_composition": {
            "Sodalite": {
                "mean": 0,
                "std": 0
            },
            "Diamondoid": {
                "mean": 0,
                "std": 0
            },
            "U12": {
                "mean": 0,
                "std": 0
            },
            "U13": {
                "mean": 0,
                "std": 0
            },
            "ZIF-EC-1": {
                "mean": 0,
                "std": 0
            },
            "ZIF-C": {
                "mean": 0,
                "std": 0
            },
            "ZIF-L": {
                "mean": 0,
                "std": 0
            }
        },
        "composition": {
            "M_percent": 10.0,
            "L_percent": 20.0,
            "BSA_percent": 70.0
        },
        "encapsulation_efficiency": {
            "mean": 25.064,
            "error_bar": 2.517
        },
        "atr_file": "A100WW-08.xy",
        "ir_data": {
            "area_1647": 0.0077,
            "height_1647": 0.001,
            "area_421": 0.0283,
            "peak_pos_421": 421.5056,
            "height_421": 0.0041,
            "ratio_selected_peaks": 0.2133,
            "adaptive": {
                "method": "adaptive peak-finding; Amide I search 1620-1680 cm^-1, integrate ±25 cm^-1; Zn-N search 405-440 cm^-1, integrate ±10 cm^-1; optional nu-correction (A·nu); response factors f_BSA=600, f_MOF=30",
                "peak_1647_found": 1646.9561,
                "peak_1647_shift_cm1": -0.0439,
                "height_1647": 0.012,
                "area_1647_raw": 0.2918,
                "area_1647_nu": 480.4268,
                "peak_421_found": 421.5056,
                "peak_421_shift_cm1": 0.5056,
                "height_421": 0.0066,
                "area_421_raw": 0.0522,
                "area_421_nu": 21.9635,
                "ratio_raw": 0.8482,
                "ratio_nu": 0.9563,
                "ratio_response": 0.5224
            },
            "ratio_raw_adaptive": 0.8482,
            "ratio_nu_corrected": 0.9563,
            "ratio_response_scaled": 0.5224
        },
        "LC_percent": null
    },
    "100_09_EW": {
        "washing": "ethanol_washing",
        "concentration": 100.0,
        "ternary_position": 9,
        "measurements": {
            "Round_1": "100_09_EW_01.xy",
            "Round_2": "100_09_EW_02.xy",
            "Round_3": "100_09_EW_03.xy"
        },
        "crystallinity": {
            "fractions": {
                "crystalline": {
                    "mean": 0.23504128810035715,
                    "std": 0.061596501141498956
                },
                "amorphous": {
                    "mean": 0.7649587118996428,
                    "std": 0.061596501141498866
                }
            },
            "areas": {
                "crystalline": {
                    "mean": 13656.882488074787,
                    "std": 1750.5275829613142
                },
                "amorphous": {
                    "mean": 47882.20009525854,
                    "std": 18271.23047291205
                }
            },
            "per_measurement": {
                "Round_1": {
                    "file": "100_09_EW_01.txt",
                    "total_area": 72209.24925,
                    "crystalline_area": 13910.846273028988,
                    "amorphous_area": 58298.402976971,
                    "crystalline_fraction": 0.19264632187031067,
                    "amorphous_fraction": 0.8073536781296893
                },
                "Round_2": {
                    "file": "100_09_EW_02.txt",
                    "total_area": 73829.79925000001,
                    "crystalline_area": 15266.556466994545,
                    "amorphous_area": 58563.24278300545,
                    "crystalline_fraction": 0.2067804141698861,
                    "amorphous_fraction": 0.7932195858301139
                },
                "Round_3": {
                    "file": "100_09_EW_03.txt",
                    "total_area": 38578.19925,
                    "crystalline_area": 11793.244724200827,
                    "amorphous_area": 26784.954525799167,
                    "crystalline_fraction": 0.3056971282608747,
                    "amorphous_fraction": 0.6943028717391254
                }
            }
        },
        "phase_composition": {
            "Sodalite": {
                "mean": 1.0,
                "std": 0.0
            },
            "Diamondoid": {
                "mean": 0.0,
                "std": 0.0
            },
            "U12": {
                "mean": 0.0,
                "std": 0.0
            },
            "U13": {
                "mean": 0.0,
                "std": 0.0
            },
            "ZIF-EC-1": {
                "mean": 0.0,
                "std": 0.0
            },
            "ZIF-C": {
                "mean": 0.0,
                "std": 0.0
            },
            "ZIF-L": {
                "mean": 0.0,
                "std": 0.0
            }
        },
        "composition": {
            "M_percent": 20.0,
            "L_percent": 20.0,
            "BSA_percent": 60.0
        },
        "encapsulation_efficiency": {
            "mean": 20.53,
            "error_bar": 3.405
        },
        "atr_file": "A100EW-09.xy",
        "ir_data": {
            "area_1647": 0.0112,
            "height_1647": 0.0013,
            "area_421": 0.0333,
            "peak_pos_421": 421.5056,
            "height_421": 0.0043,
            "ratio_selected_peaks": 0.2509,
            "adaptive": {
                "method": "adaptive peak-finding; Amide I search 1620-1680 cm^-1, integrate ±25 cm^-1; Zn-N search 405-440 cm^-1, integrate ±10 cm^-1; optional nu-correction (A·nu); response factors f_BSA=600, f_MOF=30",
                "peak_1647_found": 1649.0122,
                "peak_1647_shift_cm1": 2.0122,
                "height_1647": 0.0183,
                "area_1647_raw": 0.4424,
                "area_1647_nu": 729.1565,
                "peak_421_found": 421.5056,
                "peak_421_shift_cm1": 0.5056,
                "height_421": 0.0074,
                "area_421_raw": 0.0645,
                "area_421_nu": 27.1637,
                "ratio_raw": 0.8728,
                "ratio_nu": 0.9641,
                "ratio_response": 0.573
            },
            "ratio_raw_adaptive": 0.8728,
            "ratio_nu_corrected": 0.9641,
            "ratio_response_scaled": 0.573
        },
        "LC_percent": 89
    },
    "100_09_WW": {
        "washing": "water_washing",
        "concentration": 100.0,
        "ternary_position": 9,
        "measurements": {
            "Round_1": "100_09_WW_01.xy",
            "Round_2": "100_09_WW_02.xy",
            "Round_3": "100_09_WW_03.xy"
        },
        "crystallinity": {
            "fractions": {
                "crystalline": {
                    "mean": 0.1374666995368423,
                    "std": 0.02494881655800099
                },
                "amorphous": {
                    "mean": 0.8625333004631578,
                    "std": 0.024948816558001012
                }
            },
            "areas": {
                "crystalline": {
                    "mean": 12152.896036476013,
                    "std": 1278.6400440062857
                },
                "amorphous": {
                    "mean": 78760.30321352398,
                    "std": 20757.542340625118
                }
            },
            "per_measurement": {
                "Round_1": {
                    "file": "100_09_WW_01.txt",
                    "total_area": 67507.94925,
                    "crystalline_area": 10841.329600322604,
                    "amorphous_area": 56666.6196496774,
                    "crystalline_fraction": 0.1605933778283541,
                    "amorphous_fraction": 0.8394066221716459
                },
                "Round_2": {
                    "file": "100_09_WW_02.txt",
                    "total_area": 95154.54925000001,
                    "crystalline_area": 13395.846585731217,
                    "amorphous_area": 81758.70266426879,
                    "crystalline_fraction": 0.14077988589422294,
                    "amorphous_fraction": 0.8592201141057771
                },
                "Round_3": {
                    "file": "100_09_WW_03.txt",
                    "total_area": 110077.09925,
                    "crystalline_area": 12221.511923374215,
                    "amorphous_area": 97855.58732662577,
                    "crystalline_fraction": 0.11102683488794984,
                    "amorphous_fraction": 0.8889731651120502
                }
            }
        },
        "phase_composition": {
            "Sodalite": {
                "mean": 0.0,
                "std": 0.0
            },
            "Diamondoid": {
                "mean": 0.0,
                "std": 0.0
            },
            "U12": {
                "mean": 0.0,
                "std": 0.0
            },
            "U13": {
                "mean": 0.0,
                "std": 0.0
            },
            "ZIF-EC-1": {
                "mean": 0.0,
                "std": 0.0
            },
            "ZIF-C": {
                "mean": 1.0,
                "std": 0.0
            },
            "ZIF-L": {
                "mean": 0.0,
                "std": 0.0
            }
        },
        "composition": {
            "M_percent": 20.0,
            "L_percent": 20.0,
            "BSA_percent": 60.0
        },
        "encapsulation_efficiency": {
            "mean": 1.93,
            "error_bar": 3.645
        },
        "atr_file": "A100WW-09.xy",
        "ir_data": {
            "area_1647": 0.0054,
            "height_1647": 0.0009,
            "area_421": 0.0031,
            "peak_pos_421": 421.5056,
            "height_421": 0.0007,
            "ratio_selected_peaks": 0.6374,
            "adaptive": {
                "method": "adaptive peak-finding; Amide I search 1620-1680 cm^-1, integrate ±25 cm^-1; Zn-N search 405-440 cm^-1, integrate ±10 cm^-1; optional nu-correction (A·nu); response factors f_BSA=600, f_MOF=30",
                "peak_1647_found": 1646.9561,
                "peak_1647_shift_cm1": -0.0439,
                "height_1647": 0.0067,
                "area_1647_raw": 0.1568,
                "area_1647_nu": 258.318,
                "peak_421_found": 427.674,
                "peak_421_shift_cm1": 6.674,
                "height_421": 0.0018,
                "area_421_raw": 0.0112,
                "area_421_nu": 4.8043,
                "ratio_raw": 0.9331,
                "ratio_nu": 0.9817,
                "ratio_response": 0.7289
            },
            "ratio_raw_adaptive": 0.9331,
            "ratio_nu_corrected": 0.9817,
            "ratio_response_scaled": 0.7289
        },
        "LC_percent": 65
    },
    "100_10_EW": {
        "washing": "ethanol_washing",
        "concentration": 100.0,
        "ternary_position": 10,
        "measurements": {
            "Round_1": "100_10_EW_01.xy",
            "Round_2": "100_10_EW_02.xy",
            "Round_3": "100_10_EW_03.xy"
        },
        "crystallinity": {
            "fractions": {
                "crystalline": {
                    "mean": 0.17593290822056973,
                    "std": 0.04661992891118404
                },
                "amorphous": {
                    "mean": 0.8240670917794303,
                    "std": 0.046619928911184
                }
            },
            "areas": {
                "crystalline": {
                    "mean": 12241.53281530164,
                    "std": 1438.9156706938707
                },
                "amorphous": {
                    "mean": 61120.03310136503,
                    "std": 22226.630067129026
                }
            },
            "per_measurement": {
                "Round_1": {
                    "file": "100_10_EW_01.txt",
                    "total_area": 72634.39925000002,
                    "crystalline_area": 11289.89512293548,
                    "amorphous_area": 61344.50412706453,
                    "crystalline_fraction": 0.1554345494629458,
                    "amorphous_fraction": 0.8445654505370541
                },
                "Round_2": {
                    "file": "100_10_EW_02.txt",
                    "total_area": 97130.44925,
                    "crystalline_area": 13896.871726688954,
                    "amorphous_area": 83233.57752331105,
                    "crystalline_fraction": 0.1430743071199061,
                    "amorphous_fraction": 0.8569256928800939
                },
                "Round_3": {
                    "file": "100_10_EW_03.txt",
                    "total_area": 50319.84925,
                    "crystalline_area": 11537.831596280488,
                    "amorphous_area": 38782.017653719515,
                    "crystalline_fraction": 0.22928986807885735,
                    "amorphous_fraction": 0.7707101319211427
                }
            }
        },
        "phase_composition": {
            "Sodalite": {
                "mean": 1.0,
                "std": 0.0
            },
            "Diamondoid": {
                "mean": 0.0,
                "std": 0.0
            },
            "U12": {
                "mean": 0.0,
                "std": 0.0
            },
            "U13": {
                "mean": 0.0,
                "std": 0.0
            },
            "ZIF-EC-1": {
                "mean": 0.0,
                "std": 0.0
            },
            "ZIF-C": {
                "mean": 0.0,
                "std": 0.0
            },
            "ZIF-L": {
                "mean": 0.0,
                "std": 0.0
            }
        },
        "composition": {
            "M_percent": 30.0,
            "L_percent": 20.0,
            "BSA_percent": 50.0
        },
        "encapsulation_efficiency": {
            "mean": 30.747,
            "error_bar": 12.543
        },
        "atr_file": "A100EW-10.xy",
        "ir_data": {
            "area_1647": 0.0051,
            "height_1647": 0.0006,
            "area_421": 0.0011,
            "peak_pos_421": 417.3934,
            "height_421": 0.0005,
            "ratio_selected_peaks": 0.8236,
            "adaptive": {
                "method": "adaptive peak-finding; Amide I search 1620-1680 cm^-1, integrate ±25 cm^-1; Zn-N search 405-440 cm^-1, integrate ±10 cm^-1; optional nu-correction (A·nu); response factors f_BSA=600, f_MOF=30",
                "peak_1647_found": 1649.0122,
                "peak_1647_shift_cm1": 2.0122,
                "height_1647": 0.007,
                "area_1647_raw": 0.1704,
                "area_1647_nu": 280.8732,
                "peak_421_found": 417.3934,
                "peak_421_shift_cm1": -3.6066,
                "height_421": 0.0014,
                "area_421_raw": 0.0143,
                "area_421_nu": 5.952,
