Repository: digital-chemistry/zif-vis

# ZIF Biocomposite Explorer

Interactive Flask app for exploring ZIF biocomposite formulations across composition, concentration, phase assignment, crystallinity, encapsulation efficiency, and experiment-level spectra.

## What this app shows

The explorer combines a summary dataset with repeat-level ATR-IR and XRD measurements.

- The main plot shows sample points in ternary composition space.
- The 3D view stacks concentration layers vertically.
- The 2D view isolates one concentration layer at a time.
- The right inspector explains the selected sample with parameters, phase composition, ATR-IR, and repeated XRD measurements.

File: project/zif_biocomposite_summary_by_point.json (part 2 of 19)
{
        "ternary_position": 10,
        "measurements": {
            "Round_1": "100_10_WW_01.xy",
            "Round_2": "100_10_WW_02.xy",
            "Round_3": "100_10_WW_03.xy"
        },
        "crystallinity": {
            "fractions": {
                "crystalline": {
                    "mean": 0.135,
                    "std": 0.003
                },
                "amorphous": {
                    "mean": 0.865,
                    "std": 0.003
                }
            },
            "areas": {
                "crystalline": {
                    "mean": 2132.2,
                    "std": 231.4
                },
                "amorphous": {
                    "mean": 13666.7,
                    "std": 1156.4
                }
            }
        },
        "phase_composition": {
            "Sodalite": {
                "mean": 0.0,
                "std": 0.0
            },
            "Diamondoid": {
                "mean": 0.0,
                "std": 0.0
            },
            "U12": {
                "mean": 0.0,
                "std": 0.0
            },
            "U13": {
                "mean": 0.0,
                "std": 0.0
            },
            "ZIF-EC-1": {
                "mean": 0.0,
                "std": 0.0
            },
            "ZIF-C": {
                "mean": 1.0,
                "std": 0.0
            },
            "ZIF-L": {
                "mean": 0.0,
                "std": 0.0
            }
        },
        "composition": {
            "M_percent": 30.0,
            "L_percent": 20.0,
            "BSA_percent": 50.0
        },
        "encapsulation_efficiency": {
            "mean": 7.565,
            "error_bar": 6.975
        },
        "atr_file": "A100WW-10.xy",
        "ir_data": {
            "area_1647": 0.0199,
            "height_1647": 0.0024,
            "area_421": 0.0212,
            "peak_pos_421": 423.5618,
            "height_421": 0.0037,
            "ratio_selected_peaks": 0.4837
        }
    },
    "100_11_EW": {
        "washing": "ethanol_washing",
        "concentration": 100.0,
        "ternary_position": 11,
        "measurements": {
            "Round_1": "100_11_EW_01.xy",
            "Round_2": "100_11_EW_02.xy",
            "Round_3": "100_11_EW_03.xy"
        },
        "crystallinity": {
            "fractions": {
                "crystalline": {
                    "mean": 0.038,
                    "std": 0.033
                },
                "amorphous": {
                    "mean": 0.962,
                    "std": 0.033
                }
            },
            "areas": {
                "crystalline": {
                    "mean": 481.9,
                    "std": 428.6
                },
                "amorphous": {
                    "mean": 11854.0,
                    "std": 679.3
                }
            }
        },
        "phase_composition": {
            "Sodalite": {
                "mean": 0.429,
                "std": 0.371
            },
            "Diamondoid": {
                "mean": 0.0,
                "std": 0.0
            },
            "U12": {
                "mean": 0.0,
                "std": 0.0
            },
            "U13": {
                "mean": 0.0,
                "std": 0.0
            },
            "ZIF-EC-1": {
                "mean": 0.0,
                "std": 0.0
            },
            "ZIF-C": {
                "mean": 0.0,
                "std": 0.0
            },
            "ZIF-L": {
                "mean": 0.238,
                "std": 0.206
            }
        },
        "composition": {
            "M_percent": 40.0,
            "L_percent": 20.0,
            "BSA_percent": 40.0
        },
        "encapsulation_efficiency": {
            "mean": 16.049,
            "error_bar": 5.083
        },
        "atr_file": "A100EW-11.xy",
        "ir_data": {
            "area_1647": 0.0201,
            "height_1647": 0.0022,
            "area_421": 0.0214,
            "peak_pos_421": 419.4495,
            "height_421": 0.0025,
            "ratio_selected_peaks": 0.4835
        }
    },
    "100_11_WW": {
        "washing": "water_washing",
        "concentration": 100.0,
        "ternary_position": 11,
        "measurements": {
            "Round_1": "100_11_WW_01.xy",
            "Round_2": "100_11_WW_02.xy",
            "Round_3": "100_11_WW_03.xy"
        },
        "crystallinity": {
            "fractions": {
                "crystalline": {
                    "mean": 0.034,
                    "std": 0.059
                },
                "amorphous": {
                    "mean": 0.966,
                    "std": 0.059
                }
            },
            "areas": {
                "crystalline": {
                    "mean": 417.2,
                    "std": 722.6
                },
                "amorphous": {
                    "mean": 11253.7,
                    "std": 1763.3
                }
            }
        },
        "phase_composition": {
            "Sodalite": {
                "mean": 0.0,
                "std": 0.0
            },
            "Diamondoid": {
                "mean": 0.0,
                "std": 0.0
            },
            "U12": {
                "mean": 0.0,
                "std": 0.0
            },
            "U13": {
                "mean": 0.0,
                "std": 0.0
            },
            "ZIF-EC-1": {
                "mean": 0.0,
                "std": 0.0
            },
            "ZIF-C": {
                "mean": 0.333,
                "std": 0.577
            },
            "ZIF-L": {
                "mean": 0.0,
                "std": 0.0
            }
        },
        "composition": {
            "M_percent": 40.0,
            "L_percent": 20.0,
            "BSA_percent": 40.0
        },
        "encapsulation_efficiency": {
            "mean": 6.28,
            "error_bar": 1.975
        },
        "atr_file": "A100WW-11.xy",
        "ir_data": {
            "area_1647": 0.0042,
            "height_1647": 0.0008,
            "area_421": 0.0083,
            "peak_pos_421": 421.5056,
            "height_421": 0.001,
            "ratio_selected_peaks": 0.3372
        }
    },
    "100_12_EW": {
        "washing": "ethanol_washing",
        "concentration": 100.0,
        "ternary_position": 12,
        "measurements": {
            "Round_1": "100_12_EW_01.xy",
            "Round_2": "100_12_EW_02.xy",
            "Round_3": "100_12_EW_03.xy"
        },
        "crystallinity": {
            "fractions": {
                "crystalline": {
                    "mean": 0.176,
                    "std": 0.151
                },
                "amorphous": {
                    "mean": 0.824,
                    "std": 0.151
                }
            },
            "areas": {
                "crystalline": {
                    "mean": 3871.1,
                    "std": 4646.0
                },
                "amorphous": {
                    "mean": 13809.8,
                    "std": 2891.9
                }
            }
        },
        "phase_composition": {
            "Sodalite": {
                "mean": 0.0,
                "std": 0.0
            },
            "Diamondoid": {
                "mean": 0.0,
                "std": 0.0
            },
            "U12": {
                "mean": 0.0,
                "std": 0.0
            },
            "U13": {
                "mean": 0.0,
                "std": 0.0
            },
            "ZIF-EC-1": {
                "mean": 0.0,
                "std": 0.0
            },
            "ZIF-C": {
                "mean": 0.0,
                "std": 0.0
            },
            "ZIF-L": {
                "mean": 0.0,
                "std": 0.0
            }
        },
        "composition": {
            "M_percent": 50.0,
            "L_percent": 20.0,
            "BSA_percent": 30.0
        },
        "encapsulation_efficiency": {
            "mean": 16.855,
            "error_bar": 0.864
        },
        "atr_file": "A100EW-12.xy",
        "ir_data": {
            "area_1647": 0.0134,
            "height_1647": 0.0015,
            "area_421": 0.0043,
            "peak_pos_421": 417.3934,
            "height_421": 0.0012,
            "ratio_selected_peaks": 0.7559
        }
    },
    "100_12_WW": {
        "washing": "water_washing",
        "concentration": 100.0,
        "ternary_position": 12,
        "measurements": {
            "Round_1": "100_12_WW_01.xy",
            "Round_2": "100_12_WW_02.xy",
            "Round_3": "100_12_WW_03.xy"
        },
        "crystallinity": {
            "fractions": {
                "crystalline": {
                    "mean": 0.0,
                    "std": 0.0
                },
                "amorphous": {
                    "mean": 1.0,
                    "std": 0.0
                }
            },
            "areas": {
                "crystalline": {
                    "mean": 0.0,
                    "std": 0.0
                },
                "amorphous": {
                    "mean": 13028.7,
                    "std": 2123.4
                }
            }
        },
        "phase_composition": {
            "Sodalite": {
                "mean": 0.0,
                "std": 0.0
            },
            "Diamondoid": {
                "mean": 0.0,
                "std": 0.0
            },
            "U12": {
                "mean": 0.0,
                "std": 0.0
            },
            "U13": {
                "mean": 0.0,
                "std": 0.0
            },
            "ZIF-EC-1": {
                "mean": 0.0,
                "std": 0.0
            },
            "ZIF-C": {
                "mean": 0.0,
                "std": 0.0
            },
            "ZIF-L": {
                "mean": 0.0,
                "std": 0.0
            }
        },
        "composition": {
            "M_percent": 50.0,
            "L_percent": 20.0,
            "BSA_percent": 30.0
        },
        "encapsulation_efficiency": {
            "mean": 8.508,
            "error_bar": 3.263
        },
        "atr_file": "A100WW-12.xy",
        "ir_data": {
            "area_1647": 0.0299,
            "height_1647": 0.0035,
            "area_421": 0.0006,
            "peak_pos_421": 425.6179,
            "height_421": 0.0003,
            "ratio_selected_peaks": 0.9802
        }
    },
    "100_13_EW": {
        "washing": "ethanol_washing",
        "concentration": 100.0,
        "ternary_position": 13,
        "measurements": {
            "Round_1": "100_13_EW_01.xy",
            "Round_2": "100_13_EW_02.xy",
            "Round_3": "100_13_EW_03.xy"
        },
        "crystallinity": {
            "fractions": {
                "crystalline": {
                    "mean": 0.122,
                    "std": 0.13
                },
                "amorphous": {
                    "mean": 0.878,
                    "std": 0.13
                }
            },
            "areas": {
                "crystalline": {
                    "mean": 1818.3,
                    "std": 2149.7
                },
                "amorphous": {
                    "mean": 11661.2,
                    "std": 820.9
                }
            }
        },
        "phase_composition": {
            "Sodalite": {
                "mean": 0.333,
                "std": 0.577
            },
            "Diamondoid": {
                "mean": 0.0,
                "std": 0.0
            },
            "U12": {
                "mean": 0.0,
                "std": 0.0
            },
            "U13": {
                "mean": 0.0,
                "std": 0.0
            },
            "ZIF-EC-1": {
                "mean": 0.0,
                "std": 0.0
            },
            "ZIF-C": {
                "mean": 0.0,
                "std": 0.0
            },
            "ZIF-L": {
                "mean": 0.0,
                "std": 0.0
            }
        },
        "composition": {
            "M_percent": 60.0,
            "L_percent": 20.0,
            "BSA_percent": 20.0
        },
        "encapsulation_efficiency": {
            "mean": 14.346,
            "error_bar": 3.709
        },
        "atr_file": "A100EW-13.xy",
        "ir_data": {
            "area_1647": 0.0082,
            "height_1647": 0.0009,
            "area_421": 0.0054,
            "peak_pos_421": 423.5618,
            "height_421": 0.0012,
            "ratio_selected_peaks": 0.603
        }
    },
    "100_13_WW": {
        "washing": "water_washing",
        "concentration": 100.0,
        "ternary_position": 13,
        "measurements": {
            "Round_1": "100_13_WW_01.xy",
            "Round_2": "100_13_WW_02.xy",
            "Round_3": "100_13_WW_03.xy"
        },
        "crystallinity": {
            "fractions": {
                "crystalline": {
                    "mean": 0.0,
                    "std": 0.0
                },
                "amorphous": {
                    "mean": 1.0,
                    "std": 0.0
                }
            },
            "areas": {
                "crystalline": {
                    "mean": 0.0,
                    "std": 0.0
                },
                "amorphous": {
                    "mean": 14810.8,
                    "std": 3140.6
                }
            }
        },
        "phase_composition": {
            "Sodalite": {
                "mean": 0.0,
                "std": 0.0
            },
            "Diamondoid": {
                "mean": 0.0,
                "std": 0.0
            },
            "U12": {
                "mean": 0.0,
                "std": 0.0
            },
            "U13": {
                "mean": 0.0,
                "std": 0.0
            },
            "ZIF-EC-1": {
                "mean": 0.0,
                "std": 0.0
            },
            "ZIF-C": {
                "mean": 0.0,
                "std": 0.0
            },
            "ZIF-L": {
                "mean": 0.0,
                "std": 0.0
            }
        },
        "composition": {
            "M_percent": 60.0,
            "L_percent": 20.0,
            "BSA_percent": 20.0
        },
        "encapsulation_efficiency": {
            "mean": 3.709,
            "error_bar": 5.635
        },
        "atr_file": "A100WW-13.xy",
        "ir_data": {
            "area_1647": 0.0306,
            "height_1647": 0.0036,
            "area_421": 0.0101,
            "peak_pos_421": 419.4495,
            "height_421": 0.0015,
            "ratio_selected_peaks": 0.7509
        }
    },
    "100_14_EW": {
        "washing": "ethanol_washing",
        "concentration": 100.0,
        "ternary_position": 14,
        "measurements": {
            "Round_1": "100_14_EW_01.xy",
            "Round_2": "100_14_EW_02.xy",
            "Round_3": "100_14_EW_03.xy"
        },
        "crystallinity": {
            "fractions": {
                "crystalline": {
                    "mean": 0.208,
                    "std": 0.184
                },
                "amorphous": {
                    "mean": 0.792,
                    "std": 0.184
                }
            },
            "areas": {
                "crystalline": {
                    "mean": 4130.7,
                    "std": 3652.5
                },
                "amorphous": {
                    "mean": 16655.9,
                    "std": 5266.6
                }
            }
        },
        "phase_composition": {
            "Sodalite": {
                "mean": 0.333,
                "std": 0.577
            },
            "Diamondoid": {
                "mean": 0.0,
                "std": 0.0
            },
            "U12": {
                "mean": 0.0,
                "std": 0.0
            },
            "U13": {
                "mean": 0.0,
                "std": 0.0
            },
            "ZIF-EC-1": {
                "mean": 0.0,
                "std": 0.0
            },
            "ZIF-C": {
                "mean": 0.0,
                "std": 0.0
            },
            "ZIF-L": {
                "mean": 0.0,
                "std": 0.0
            }
        },
        "composition": {
            "M_percent": 70.0,
            "L_percent": 20.0,
            "BSA_percent": 10.0
        },
        "encapsulation_efficiency": {
            "mean": 15.152,
            "error_bar": 4.116
        },
        "atr_file": "A100EW-14.xy",
        "ir_data": {
            "area_1647": 0.0046,
            "height_1647": 0.0006,
            "area_421": 0.0067,
            "peak_pos_421": 419.4495,
            "height_421": 0.0011,
            "ratio_selected_peaks": 0.4104
        }
    },
    "100_14_WW": {
        "washing": "water_washing",
        "concentration": 100.0,
        "ternary_position": 14,
        "measurements": {
            "Round_1": "100_14_WW_01.xy",
            "Round_2": "100_14_WW_02.xy",
            "Round_3": "100_14_WW_03.xy"
        },
        "crystallinity": {
            "fractions": {
                "crystalline": {
                    "mean": 0.059,
                    "std": 0.102
                },
                "amorphous": {
                    "mean": 0.941,
                    "std": 0.102
                }
            },
            "areas": {
                "crystalline": {
                    "mean": 1142.2,
                    "std": 1978.4
                },
                "amorphous": {
                    "mean": 15563.2,
                    "std": 2460.1
                }
            }
        },
        "phase_composition": {
            "Sodalite": {
                "mean": 0.667,
                "std": 0.577
            },
            "Diamondoid": {
                "mean": 0.0,
                "std": 0.0
            },
            "U12": {
                "mean": 0.0,
                "std": 0.0
            },
            "U13": {
                "mean": 0.0,
                "std": 0.0
            },
            "ZIF-EC-1": {
                "mean": 0.0,
                "std": 0.0
            },
            "ZIF-C": {
                "mean": 0.0,
                "std": 0.0
            },
            "ZIF-L": {
                "mean": 0.0,
                "std": 0.0
            }
        },
        "composition": {
            "M_percent": 70.0,
            "L_percent": 20.0,
            "BSA_percent": 10.0
        },
        "encapsulation_efficiency": {
            "mean": 9.246,
            "error_bar": 7.369
        },
        "atr_file": "A100WW-14.xy",
        "ir_data": {
            "area_1647": 0.0367,
            "height_1647": 0.0041,
            "area_421": 0.0067,
            "peak_pos_421": 423.5618,
            "height_421": 0.0012,
            "ratio_selected_peaks": 0.8465
        }
    },
    "100_15_EW": {
        "washing": "ethanol_washing",
        "concentration": 100.0,
        "ternary_position": 15,
        "measurements": {
            "Round_1": "100_15_EW_01.xy",
            "Round_2": "100_15_EW_02.xy",
            "Round_3": "100_15_EW_03.xy"
        },
        "crystallinity": {
            "fractions": {
                "crystalline": {
                    "mean": 0.426,
                    "std": 0.21
                },
                "amorphous": {
                    "mean": 0.574,
                    "std": 0.21
                }
            },
            "areas": {
                "crystalline": {
                    "mean": 11767.6,
                    "std": 11471.2
                },
                "amorphous": {
                    "mean": 11988.6,
                    "std": 838.6
                }
            }
        },
        "phase_composition": {
            "Sodalite": {
                "mean": 1.0,
                "std": 0.0
            },
            "Diamondoid": {
                "mean": 0.0,
                "std": 0.0
            },
            "U12": {
                "mean": 0.0,
                "std": 0.0
            },
            "U13": {
                "mean": 0.0,
                "std": 0.0
            },
            "ZIF-EC-1": {
                "mean": 0.0,
                "std": 0.0
            },
            "ZIF-C": {
                "mean": 0.0,
                "std": 0.0
            },
            "ZIF-L": {
                "mean": 0.0,
                "std": 0.0
            }
        },
        "composition": {
            "M_percent": 10.0,
            "L_percent": 30.0,
            "BSA_percent": 60.0
        },
        "encapsulation_efficiency": {
            "mean": 25.639,
            "error_bar": 4.737
        },
        "atr_file": "A100EW-15.xy",
        "ir_data": {
            "area_1647": 0.0225,
            "height_1647": 0.0026,
            "area_421": 0.5224,
            "peak_pos_421": 421.5056,
            "height_421": 0.0776,
            "ratio_selected_peaks": 0.0413
        }
    },
    "100_15_WW": {
        "washing": "water_washing",
        "concentration": 100.0,
        "ternary_position": 15,
        "measurements": {
            "Round_1": "100_15_WW_01.xy",
            "Round_2": "100_15_WW_02.xy",
            "Round_3": "100_15_WW_03.xy"
        },
        "crystallinity": {
            "fractions": {
                "crystalline": {
                    "mean": 0.255,
                    "std": 0.075
                },
                "amorphous": {
                    "mean": 0.745,
                    "std": 0.075
                }
            },
            "areas": {
                "crystalline": {
                    "mean": 5181.6,
                    "std": 3090.1
                },
                "amorphous": {
                    "mean": 13836.2,
                    "std": 3647.8
                }
            }
        },
        "phase_composition": {
            "Sodalite": {
                "mean": 1.0,
                "std": 0.0
            },
            "Diamondoid": {
                "mean": 0.0,
                "std": 0.0
            },
            "U12": {
                "mean": 0.0,
                "std": 0.0
            },
            "U13": {
                "mean": 0.0,
                "std": 0.0
            },
            "ZIF-EC-1": {
                "mean": 0.0,
                "std": 0.0
            },
            "ZIF-C": {
                "mean": 0.0,
                "std": 0.0
            },
            "ZIF-L": {
                "mean": 0.0,
                "std": 0.0
            }
        },
        "composition": {
            "M_percent": 10.0,
            "L_percent": 30.0,
            "BSA_percent": 60.0
        },
        "encapsulation_efficiency": {
            "mean": 11.272,
            "error_bar": 6.921
        },
        "atr_file": "A100WW-15.xy",
        "ir_data": {
            "area_1647": 0.0295,
            "height_1647": 0.0033,
            "area_421": 0.2615,
            "peak_pos_421": 421.5056,
            "height_421": 0.0374,
            "ratio_selected_peaks": 0.1014
        }
    },
    "100_16_EW": {
        "washing": "ethanol_washing",
        "concentration": 100.0,
        "ternary_position": 16,
        "measurements": {
            "Round_1": "100_16_EW_01.xy",
            "Round_2": "100_16_EW_02.xy",
            "Round_3": "100_16_EW_03.xy"
        },
        "crystallinity": {
            "fractions": {
                "crystalline": {
                    "mean": 0.286,
                    "std": 0.142
                },
                "amorphous": {
                    "mean": 0.714,
                    "std": 0.142
                }
            },
            "areas": {
                "crystalline": {
                    "mean": 4593.5,
                    "std": 3370.3
                },
                "amorphous": {
                    "mean": 10225.9,
                    "std": 329.9
                }
            }
        },
        "phase_composition": {
            "Sodalite": {
                "mean": 1.0,
                "std": 0.0
            },
            "Diamondoid": {
                "mean": 0.0,
                "std": 0.0
            },
            "U12": {
                "mean": 0.0,
                "std": 0.0
            },
            "U13": {
                "mean": 0.0,
                "std": 0.0
            },
            "ZIF-EC-1": {
                "mean": 0.0,
                "std": 0.0
            },
            "ZIF-C": {
                "mean": 0.0,
                "std": 0.0
            },
            "ZIF-L": {
                "mean": 0.0,
                "std": 0.0
            }
        },
        "composition": {
            "M_percent": 20.0,
            "L_percent": 30.0,
            "BSA_percent": 50.0
        },
        "encapsulation_efficiency": {
            "mean": 27.521,
            "error_bar": 2.088
        },
        "atr_file": "A100EW-16.xy",
        "ir_data": {
            "area_1647": 0.0197,
            "height_1647": 0.0022,
            "area_421": 0.1496,
            "peak_pos_421": 421.5056,
            "height_421": 0.0214,
            "ratio_selected_peaks": 0.1165
        }
    },
    "100_16_WW": {
        "washing": "water_washing",
        "concentration": 100.0,
        "ternary_position": 16,
        "measurements": {
            "Round_1": "100_16_WW_01.xy",
            "Round_2": "100_16_WW_02.xy",
            "Round_3": "100_16_WW_03.xy"
        },
        "crystallinity": {
            "fractions": {
                "crystalline": {
                    "mean": 0.058,
                    "std": 0.004
                },
                "amorphous": {
                    "mean": 0.942,
                    "std": 0.004
                }
            },
            "areas": {
                "crystalline": {
                    "mean": 735.9,
                    "std": 32.0
                },
                "amorphous": {
                    "mean": 11888.8,
                    "std": 808.6
                }
            }
        },
        "phase_composition": {
            "Sodalite": {
                "mean": 0.0,
                "std": 0.0
            },
            "Diamondoid": {
                "mean": 0.0,
                "std": 0.0
            },
            "U12": {
                "mean": 0.0,
                "std": 0.0
            },
            "U13": {
                "mean": 0.0,
                "std": 0.0
            },
            "ZIF-EC-1": {
                "mean": 0.0,
                "std": 0.0
            },
            "ZIF-C": {
                "mean": 1.0,
                "std": 0.0
            },
            "ZIF-L": {
                "mean": 0.0,
                "std": 0.0
            }
        },
        "composition": {
            "M_percent": 20.0,
            "L_percent": 30.0,
            "BSA_percent": 50.0
        },
        "encapsulation_efficiency": {
            "mean": 16.463,
            "error_bar": 7.964
        },
        "atr_file": "A100WW-16.xy",
        "ir_data": {
            "area_1647": 0.0152,
            "height_1647": 0.0022,
            "area_421": 0.0994,
            "peak_pos_421": 421.5056,
            "height_421": 0.0142,
            "ratio_selected_peaks": 0.1324
        }
    },
    "100_17_EW": {
        "washing": "ethanol_washing",
        "concentration": 100.0,
        "ternary_position": 17,
        "measurements": {
            "Round_1": "100_17_EW_01.xy",
            "Round_2": "100_17_EW_02.xy",
            "Round_3": "100_17_EW_03.xy"
        },
        "crystallinity": {
            "fractions": {
                "crystalline": {
                    "mean": 0.467,
                    "std": 0.196
                },
                "amorphous": {
                    "mean": 0.533,
                    "std": 0.196
                }
            },
            "areas": {
                "crystalline": {
                    "mean": 14658.5,
                    "std": 9722.9
                },
                "amorphous": {
                    "mean": 13403.6,
                    "std": 2245.2
                }
            }
        },
        "phase_composition": {
            "Sodalite": {
                "mean": 1.0,
                "std": 0.0
            },
            "Diamondoid": {
                "mean": 0.0,
                "std": 0.0
            },
            "U12": {
                "mean": 0.0,
                "std": 0.0
            },
            "U13": {
                "mean": 0.0,
                "std": 0.0
            },
            "ZIF-EC-1": {
                "mean": 0.0,
                "std": 0.0
            },
            "ZIF-C": {
                "mean": 0.0,
                "std": 0.0
            },
            "ZIF-L": {
                "mean": 0.0,
                "std": 0.0
            }
        },
        "composition": {
            "M_percent": 30.0,
            "L_percent": 30.0,
            "BSA_percent": 40.0
        },
        "encapsulation_efficiency": {
            "mean": 33.436,
            "error_bar": 5.46
        },
        "atr_file": "A100EW-17.xy",
        "ir_data": {
            "area_1647": 0.0054,
            "height_1647": 0.0006,
            "area_421": 0.1082,
            "peak_pos_421": 421.5056,
            "height_421": 0.0157,
            "ratio_selected_peaks": 0.0479
        }
    },
    "100_17_WW": {
        "washing": "water_washing",
        "concentration": 100.0,
        "ternary_position": 17,
        "measurements": {
            "Round_1": "100_17_WW_01.xy",
            "Round_2": "100_17_WW_02.xy",
            "Round_3": "100_17_WW_03.xy"
        },
        "crystallinity": {
            "fractions": {
                "crystalline": {
                    "mean": 0.109,
                    "std": 0.004
                },
                "amorphous": {
                    "mean": 0.891,
                    "std": 0.004
                }
            },
            "areas": {
                "crystalline": {
                    "mean": 1386.4,
                    "std": 51.2
                },
                "amorphous": {
                    "mean": 11362.0,
                    "std": 94.1
                }
            }
        },
        "phase_composition": {
            "Sodalite": {
                "mean": 0.0,
                "std": 0.0
            },
            "Diamondoid": {
                "mean": 0.0,
                "std": 0.0
            },
            "U12": {
                "mean": 0.0,
                "std": 0.0
            },
            "U13": {
                "mean": 0.0,
                "std": 0.0
            },
            "ZIF-EC-1": {
                "mean": 0.0,
                "std": 0.0
            },
            "ZIF-C": {
                "mean": 1.0,
                "std": 0.0
            },
            "ZIF-L": {
                "mean": 0.0,
                "std": 0.0
            }
        },
        "composition": {
            "M_percent": 30.0,
            "L_percent": 30.0,
            "BSA_percent": 40.0
        },
        "encapsulation_efficiency": {
            "mean": 20.615,
            "error_bar": 6.129
        },
        "atr_file": "A100WW-17.xy",
        "ir_data": {
            "area_1647": 0.0093,
            "height_1647": 0.0015,
            "area_421": 0.0664,
            "peak_pos_421": 421.5056,
            "height_421": 0.0098,
            "ratio_selected_peaks": 0.1228
        }
    },
    "100_18_EW": {
        "washing": "ethanol_washing",
        "concentration": 100.0,
        "ternary_position": 18,
        "measurements": {
            "Round_1": "100_18_EW_01.xy",
            "Round_2": "100_18_EW_02.xy",
            "Round_3": "100_18_EW_03.xy"
        },
        "crystallinity": {
            "fractions": {
                "crystalline": {
                    "mean": 0.136,
                    "std": 0.017
                },
                "amorphous": {
                    "mean": 0.864,
                    "std": 0.017
                }
            },
            "areas": {
                "crystalline": {
                    "mean": 1781.3,
                    "std": 261.7
                },
                "amorphous": {
                    "mean": 11302.5,
                    "std": 1473.9
                }
            }
        },
        "phase_composition": {
            "Sodalite": {
                "mean": 1.0,
                "std": 0.0
            },
            "Diamondoid": {
                "mean": 0.0,
                "std": 0.0
            },
            "U12": {
                "mean": 0.0,
                "std": 0.0
            },
            "U13": {
                "mean": 0.0,
                "std": 0.0
            },
            "ZIF-EC-1": {
                "mean": 0.0,
                "std": 0.0
            },
            "ZIF-C": {
                "mean": 0.0,
                "std": 0.0
            },
            "ZIF-L": {
                "mean": 0.0,
                "std": 0.0
            }
        },
        "composition": {
            "M_percent": 40.0,
            "L_percent": 30.0,
            "BSA_percent": 30.0
        },
        "encapsulation_efficiency": {
            "mean": 25.997,
            "error_bar": 8.589
        },
        "atr_file": "A100EW-18.xy",
        "ir_data": {
            "area_1647": 0.0034,
            "height_1647": 0.0005,
            "area_421": 0.0634,
            "peak_pos_421": 421.5056,
            "height_421": 0.0092,
            "ratio_selected_peaks": 0.0512
        }
    },
    "100_18_WW": {
        "washing": "water_washing",
        "concentration": 100.0,
        "ternary_position": 18,
        "measurements": {
            "Round_1": "100_18_WW_01.xy",
            "Round_2": "100_18_WW_02.xy",
            "Round_3": "100_18_WW_03.xy"
        },
        "crystallinity": {
            "fractions": {
                "crystalline": {
                    "mean": 0.088,
                    "std": 0.024
                },
                "amorphous": {
                    "mean": 0.912,
                    "std": 0.024
                }
            },
            "areas": {
                "crystalline": {
                    "mean": 1108.0,
                    "std": 346.7
                },
                "amorphous": {
                    "mean": 11377.2,
                    "std": 575.7
                }
            }
        },
        "phase_composition": {
            "Sodalite": {
                "mean": 0.0,
                "std": 0.0
            },
            "Diamondoid": {
                "mean": 0.0,
                "std": 0.0
            },
            "U12": {
                "mean": 0.0,
                "std": 0.0
            },
            "U13": {
                "mean": 0.0,
                "std": 0.0
            },
            "ZIF-EC-1": {
                "mean": 0.0,
                "std": 0.0
            },
            "ZIF-C": {
                "mean": 1.0,
                "std": 0.0
            },
            "ZIF-L": {
                "mean": 0.0,
                "std": 0.0
            }
        },
        "composition": {
            "M_percent": 40.0,
            "L_percent": 30.0,
            "BSA_percent": 30.0
        },
        "encapsulation_efficiency": {
            "mean": 7.367,
            "error_bar": 6.824
        },
        "atr_file": "A100WW-18.xy",
        "ir_data": {
            "area_1647": 0.0126,
            "height_1647": 0.0017,
            "area_421": 0.099,
            "peak_pos_421": 421.5056,
            "height_421": 0.0141,
            "ratio_selected_peaks": 0.1127
        }
    },
    "100_19_EW": {
        "washing": "ethanol_washing",
        "concentration": 100.0,
        "ternary_position": 19,
        "measurements": {
            "Round_1": "100_19_EW_01.xy",
            "Round_2": "100_19_EW_02.xy",
            "Round_3": "100_19_EW_03.xy"
        },
        "crystallinity": {
            "fractions": {
                "crystalline": {
                    "mean": 0.085,
                    "std": 0.081
                },
                "amorphous": {
                    "mean": 0.915,
                    "std": 0.081
                }
            },
            "areas": {
                "crystalline": {
                    "mean": 1186.8,
                    "std": 1165.6
                },
                "amorphous": {
                    "mean": 11567.1,
                    "std": 826.1
                }
            }
        },
        "phase_composition": {
            "Sodalite": {
                "mean": 0.429,
                "std": 0.371
            },
            "Diamondoid": {
                "mean": 0.0,
                "std": 0.0
            },
            "U12": {
                "mean": 0.0,
                "std": 0.0
            },
            "U13": {
                "mean": 0.0,
                "std": 0.0
            },
            "ZIF-EC-1": {
                "mean": 0.0,
                "std": 0.0
            },
            "ZIF-C": {
                "mean": 0.0,
                "std": 0.0
            },
            "ZIF-L": {
                "mean": 0.238,
                "std": 0.206
            }
        },
        "composition": {
            "M_percent": 50.0,
            "L_percent": 30.0,
            "BSA_percent": 20.0
        },
        "encapsulation_efficiency": {
            "mean": 10.317,
            "error_bar": 3.253
        },
        "atr_file": "A100EW-19.xy",
        "ir_data": {
            "area_1647": 0.0067,
            "height_1647": 0.0008,
            "area_421": 0.079,
            "peak_pos_421": 421.5056,
            "height_421": 0.0105,
            "ratio_selected_peaks": 0.0782
        }
    },
    "100_19_WW": {
        "washing": "water_washing",
        "concentration": 100.0,
        "ternary_position": 19,
        "measurements": {
            "Round_1": "100_19_WW_01.xy",
            "Round_2": "100_19_WW_02.xy",
            "Round_3": "100_19_WW_03.xy"
        },
        "crystallinity": {
            "fractions": {
                "crystalline": {
                    "mean": 0.087,
                    "std": 0.093
                },
                "amorphous": {
                    "mean": 0.913,
                    "std": 0.093
                }
            },
            "areas": {
                "crystalline": {
                    "mean": 1340.7,
                    "std": 1548.9
                },
                "amorphous": {
                    "mean": 13311.1,
                    "std": 1172.8
                }
            }
        },
        "phase_composition": {
            "Sodalite": {
                "mean": 0.0,
                "std": 0.0
            },
            "Diamondoid": {
                "mean": 0.0,
                "std": 0.0
            },
            "U12": {
                "mean": 0.0,
                "std": 0.0
            },
            "U13": {
                "mean": 0.0,
                "std": 0.0
            },
            "ZIF-EC-1": {
                "mean": 0.0,
                "std": 0.0
            },
            "ZIF-C": {
                "mean": 0.333,
                "std": 0.577
            },
            "ZIF-L": {
                "mean": 0.0,
                "std": 0.0
            }
        },
        "composition": {
            "M_percent": 50.0,
            "L_percent": 30.0,
            "BSA_percent": 20.0
        },
        "encapsulation_efficiency": {
            "mean": 8.949,
            "error_bar": 5.638
        },
        "atr_file": "A100WW-19.xy",
        "ir_data": {
            "area_1647": 0.0026,
            "height_1647": 0.0007,
            "area_421": 0.0076,
            "peak_pos_421": 423.5618,
            "height_421": 0.001,
            "ratio_selected_peaks": 0.2533
        }
    },
