Repository: digital-chemistry/zif-vis

# ZIF Biocomposite Explorer

Interactive Flask app for exploring ZIF biocomposite formulations across composition, concentration, phase assignment, crystallinity, encapsulation efficiency, and experiment-level spectra.

## What this app shows

The explorer combines a summary dataset with repeat-level ATR-IR and XRD measurements.

- The main plot shows sample points in ternary composition space.
- The 3D view stacks concentration layers vertically.
- The 2D view isolates one concentration layer at a time.
- The right inspector explains the selected sample with parameters, phase composition, ATR-IR, and repeated XRD measurements.

File: project/Exp-A.json (part 3 of 32)
{
        "lc_data": {
            "lc_percent": 57.0
        }
    },
    "100_24_EW": {
        "washing": "ethanol_washing",
        "concentration": 100.0,
        "ternary_position": 24,
        "measurements": {
            "Round_1": "100_24_EW_01.xy",
            "Round_2": "100_24_EW_02.xy",
            "Round_3": "100_24_EW_03.xy"
        },
        "crystallinity": {
            "fractions": {
                "crystalline": {
                    "mean": 0.5485259724566965,
                    "std": 0.1433640815057801
                },
                "amorphous": {
                    "mean": 0.4514740275433034,
                    "std": 0.14336408150578017
                }
            },
            "areas": {
                "crystalline": {
                    "mean": 53145.433478418076,
                    "std": 25999.764103774367
                },
                "amorphous": {
                    "mean": 39606.415771581924,
                    "std": 9437.453083672968
                }
            },
            "per_measurement": {
                "Round_1": {
                    "file": "100_24_EW_01.txt",
                    "total_area": 59902.54925000001,
                    "crystalline_area": 23356.971872883485,
                    "amorphous_area": 36545.57737711652,
                    "crystalline_fraction": 0.38991615824903286,
                    "amorphous_fraction": 0.6100838417509672
                },
                "Round_2": {
                    "file": "100_24_EW_02.txt",
                    "total_area": 121470.29925,
                    "crystalline_area": 71275.92753277782,
                    "amorphous_area": 50194.37171722218,
                    "crystalline_fraction": 0.5867765863166573,
                    "amorphous_fraction": 0.4132234136833427
                },
                "Round_3": {
                    "file": "100_24_EW_03.txt",
                    "total_area": 96882.69925,
                    "crystalline_area": 64803.401029592926,
                    "amorphous_area": 32079.298220407076,
                    "crystalline_fraction": 0.6688851728043995,
                    "amorphous_fraction": 0.33111482719560037
                }
            }
        },
        "phase_composition": {
            "Sodalite": {
                "mean": 1.0,
                "std": 0.0
            },
            "Diamondoid": {
                "mean": 0.0,
                "std": 0.0
            },
            "U12": {
                "mean": 0.0,
                "std": 0.0
            },
            "U13": {
                "mean": 0.0,
                "std": 0.0
            },
            "ZIF-EC-1": {
                "mean": 0.0,
                "std": 0.0
            },
            "ZIF-C": {
                "mean": 0.0,
                "std": 0.0
            },
            "ZIF-L": {
                "mean": 0.0,
                "std": 0.0
            }
        },
        "composition": {
            "M_percent": 40.0,
            "L_percent": 40.0,
            "BSA_percent": 20.0
        },
        "atr_file": "A100EW-24.xy",
        "ir_data": {
            "area_1647": 0.013,
            "height_1647": 0.0017,
            "area_421": 0.4124,
            "peak_pos_421": 421.5056,
            "height_421": 0.0619,
            "ratio_selected_peaks": 0.0265
        },
        "encapsulation_efficiency": {
            "mean": 9.045,
            "error_bar": 7.112
        },
        "lc_data": {
            "lc_percent": 51.0
        }
    },
    "100_25_EW": {
        "washing": "ethanol_washing",
        "concentration": 100.0,
        "ternary_position": 25,
        "measurements": {
            "Round_1": "100_25_EW_01.xy",
            "Round_2": "100_25_EW_02.xy",
            "Round_3": "100_25_EW_03.xy"
        },
        "crystallinity": {
            "fractions": {
                "crystalline": {
                    "mean": 0.4839335287483408,
                    "std": 0.03772252384538056
                },
                "amorphous": {
                    "mean": 0.5160664712516593,
                    "std": 0.0377225238453806
                }
            },
            "areas": {
                "crystalline": {
                    "mean": 24533.26676597061,
                    "std": 10032.739923522935
                },
                "amorphous": {
                    "mean": 25270.632484029396,
                    "std": 7631.148252964646
                }
            },
            "per_measurement": {
                "Round_1": {
                    "file": "100_25_EW_01.txt",
                    "total_area": 30001.149250000006,
                    "crystalline_area": 13211.767861367904,
                    "amorphous_area": 16789.3813886321,
                    "crystalline_fraction": 0.4403753919982883,
                    "amorphous_fraction": 0.5596246080017118
                },
                "Round_2": {
                    "file": "100_25_EW_02.txt",
                    "total_area": 63902.349250000014,
                    "crystalline_area": 32320.895925227862,
                    "amorphous_area": 31581.453324772156,
                    "crystalline_fraction": 0.5057857231317338,
                    "amorphous_fraction": 0.4942142768682663
                },
                "Round_3": {
                    "file": "100_25_EW_03.txt",
                    "total_area": 55508.199250000005,
                    "crystalline_area": 28067.13651131606,
                    "amorphous_area": 27441.06273868394,
                    "crystalline_fraction": 0.5056394711150003,
                    "amorphous_fraction": 0.4943605288849996
                }
            }
        },
        "phase_composition": {
            "Sodalite": {
                "mean": 1.0,
                "std": 0.0
            },
            "Diamondoid": {
                "mean": 0.0,
                "std": 0.0
            },
            "U12": {
                "mean": 0.0,
                "std": 0.0
            },
            "U13": {
                "mean": 0.0,
                "std": 0.0
            },
            "ZIF-EC-1": {
                "mean": 0.0,
                "std": 0.0
            },
            "ZIF-C": {
                "mean": 0.0,
                "std": 0.0
            },
            "ZIF-L": {
                "mean": 0.0,
                "std": 0.0
            }
        },
        "composition": {
            "M_percent": 50.0,
            "L_percent": 40.0,
            "BSA_percent": 10.0
        },
        "atr_file": "A100EW-25.xy",
        "ir_data": {
            "area_1647": 0.0131,
            "height_1647": 0.0015,
            "area_421": 0.3518,
            "peak_pos_421": 421.5056,
            "height_421": 0.0516,
            "ratio_selected_peaks": 0.0286
        },
        "encapsulation_efficiency": {
            "mean": 4.5,
            "error_bar": 5.568
        },
        "lc_data": {
            "lc_percent": 56.0
        }
    },
    "100_26_EW": {
        "washing": "ethanol_washing",
        "concentration": 100.0,
        "ternary_position": 26,
        "measurements": {
            "Round_1": "100_26_EW_01.xy",
            "Round_2": "100_26_EW_02.xy",
            "Round_3": "100_26_EW_03.xy"
        },
        "crystallinity": {
            "fractions": {
                "crystalline": {
                    "mean": 0.5436667114012255,
                    "std": 0.02814844953651591
                },
                "amorphous": {
                    "mean": 0.4563332885987746,
                    "std": 0.02814844953651587
                }
            },
            "areas": {
                "crystalline": {
                    "mean": 49221.15426238679,
                    "std": 10162.778460416142
                },
                "amorphous": {
                    "mean": 41570.2449876132,
                    "std": 10867.636753579785
                }
            },
            "per_measurement": {
                "Round_1": {
                    "file": "100_26_EW_01.txt",
                    "total_area": 87306.99925,
                    "crystalline_area": 50233.80990472754,
                    "amorphous_area": 37073.18934527246,
                    "crystalline_fraction": 0.5753697909246096,
                    "amorphous_fraction": 0.4246302090753905
                },
                "Round_2": {
                    "file": "100_26_EW_02.txt",
                    "total_area": 72262.89925,
                    "crystalline_area": 38589.95792611832,
                    "amorphous_area": 33672.94132388168,
                    "crystalline_fraction": 0.5340217224417317,
                    "amorphous_fraction": 0.4659782775582684
                },
                "Round_3": {
                    "file": "100_26_EW_03.txt",
                    "total_area": 112804.29924999998,
                    "crystalline_area": 58839.694956314524,
                    "amorphous_area": 53964.60429368547,
                    "crystalline_fraction": 0.5216086208373351,
                    "amorphous_fraction": 0.47839137916266494
                }
            }
        },
        "phase_composition": {
            "Sodalite": {
                "mean": 1.0,
                "std": 0.0
            },
            "Diamondoid": {
                "mean": 0.0,
                "std": 0.0
            },
            "U12": {
                "mean": 0.0,
                "std": 0.0
            },
            "U13": {
                "mean": 0.0,
                "std": 0.0
            },
            "ZIF-EC-1": {
                "mean": 0.0,
                "std": 0.0
            },
            "ZIF-C": {
                "mean": 0.0,
                "std": 0.0
            },
            "ZIF-L": {
                "mean": 0.0,
                "std": 0.0
            }
        },
        "composition": {
            "M_percent": 10.0,
            "L_percent": 50.0,
            "BSA_percent": 40.0
        },
        "atr_file": "A100EW-26.xy",
        "ir_data": {
            "area_1647": 0.0094,
            "height_1647": 0.0011,
            "area_421": 0.4941,
            "peak_pos_421": 421.5056,
            "height_421": 0.071,
            "ratio_selected_peaks": 0.0154
        },
        "encapsulation_efficiency": {
            "mean": 16.589,
            "error_bar": 3.973
        },
        "lc_data": {
            "lc_percent": 41.0
        }
    },
    "100_27_EW": {
        "washing": "ethanol_washing",
        "concentration": 100.0,
        "ternary_position": 27,
        "measurements": {
            "Round_1": "100_27_EW_01.xy",
            "Round_2": "100_27_EW_02.xy",
            "Round_3": "100_27_EW_03.xy"
        },
        "crystallinity": {
            "fractions": {
                "crystalline": {
                    "mean": 0.36526659906882825,
                    "std": 0.09723190729980143
                },
                "amorphous": {
                    "mean": 0.6347334009311717,
                    "std": 0.09723190729980145
                }
            },
            "areas": {
                "crystalline": {
                    "mean": 48384.58225415316,
                    "std": 6647.507111139375
                },
                "amorphous": {
                    "mean": 86841.66699584684,
                    "std": 22201.237519906776
                }
            },
            "per_measurement": {
                "Round_1": {
                    "file": "100_27_EW_01.txt",
                    "total_area": 117324.54925000001,
                    "crystalline_area": 55937.35395523672,
                    "amorphous_area": 61387.19529476328,
                    "crystalline_fraction": 0.47677450553032247,
                    "amorphous_fraction": 0.5232254944696775
                },
                "Round_2": {
                    "file": "100_27_EW_02.txt",
                    "total_area": 145627.09925000003,
                    "crystalline_area": 43422.41374387475,
                    "amorphous_area": 102204.68550612526,
                    "crystalline_fraction": 0.29817536686170554,
                    "amorphous_fraction": 0.7018246331382946
                },
                "Round_3": {
                    "file": "100_27_EW_03.txt",
                    "total_area": 142727.09925,
                    "crystalline_area": 45793.979063348015,
                    "amorphous_area": 96933.120186652,
                    "crystalline_fraction": 0.32084992481445673,
                    "amorphous_fraction": 0.6791500751855432
                }
            }
        },
        "phase_composition": {
            "Sodalite": {
                "mean": 1.0,
                "std": 0.0
            },
            "Diamondoid": {
                "mean": 0.0,
                "std": 0.0
            },
            "U12": {
                "mean": 0.0,
                "std": 0.0
            },
            "U13": {
                "mean": 0.0,
                "std": 0.0
            },
            "ZIF-EC-1": {
                "mean": 0.0,
                "std": 0.0
            },
            "ZIF-C": {
                "mean": 0.0,
                "std": 0.0
            },
            "ZIF-L": {
                "mean": 0.0,
                "std": 0.0
            }
        },
        "composition": {
            "M_percent": 20.0,
            "L_percent": 50.0,
            "BSA_percent": 30.0
        },
        "atr_file": "A100EW-27.xy",
        "ir_data": {
            "area_1647": 0.0178,
            "height_1647": 0.0021,
            "area_421": 0.42,
            "peak_pos_421": 421.5056,
            "height_421": 0.0601,
            "ratio_selected_peaks": 0.0334
        },
        "encapsulation_efficiency": {
            "mean": 11.59,
            "error_bar": 4.778
        },
        "lc_data": {
            "lc_percent": 65.0
        }
    },
    "100_28_EW": {
        "washing": "ethanol_washing",
        "concentration": 100.0,
        "ternary_position": 28,
        "measurements": {
            "Round_1": "100_28_EW_01.xy",
            "Round_2": "100_28_EW_02.xy",
            "Round_3": "100_28_EW_03.xy"
        },
        "crystallinity": {
            "fractions": {
                "crystalline": {
                    "mean": 0.5321371827190406,
                    "std": 0.08051129128458301
                },
                "amorphous": {
                    "mean": 0.4678628172809593,
                    "std": 0.08051129128458291
                }
            },
            "areas": {
                "crystalline": {
                    "mean": 60154.02925333239,
                    "std": 14524.020696853891
                },
                "amorphous": {
                    "mean": 54674.70333000094,
                    "std": 23855.428296996233
                }
            },
            "per_measurement": {
                "Round_1": {
                    "file": "100_28_EW_01.txt",
                    "total_area": 86478.94925,
                    "crystalline_area": 43908.030803723974,
                    "amorphous_area": 42570.918446276024,
                    "crystalline_fraction": 0.5077308545550346,
                    "amorphous_fraction": 0.4922691454449653
                },
                "Round_2": {
                    "file": "100_28_EW_02.txt",
                    "total_area": 154037.94925,
                    "crystalline_area": 71882.27853661118,
                    "amorphous_area": 82155.67071338883,
                    "crystalline_fraction": 0.46665304807419833,
                    "amorphous_fraction": 0.5333469519258016
                },
                "Round_3": {
                    "file": "100_28_EW_03.txt",
                    "total_area": 103969.29925,
                    "crystalline_area": 64671.778419662005,
                    "amorphous_area": 39297.520830337984,
                    "crystalline_fraction": 0.622027645527889,
                    "amorphous_fraction": 0.3779723544721111
                }
            }
        },
        "phase_composition": {
            "Sodalite": {
                "mean": 1.0,
                "std": 0.0
            },
            "Diamondoid": {
                "mean": 0.0,
                "std": 0.0
            },
            "U12": {
                "mean": 0.0,
                "std": 0.0
            },
            "U13": {
                "mean": 0.0,
                "std": 0.0
            },
            "ZIF-EC-1": {
                "mean": 0.0,
                "std": 0.0
            },
            "ZIF-C": {
                "mean": 0.0,
                "std": 0.0
            },
            "ZIF-L": {
                "mean": 0.0,
                "std": 0.0
            }
        },
        "composition": {
            "M_percent": 30.0,
            "L_percent": 50.0,
            "BSA_percent": 20.0
        },
        "atr_file": "A100EW-28.xy",
        "ir_data": {
            "area_1647": 0.0122,
            "height_1647": 0.0016,
            "area_421": 0.329,
            "peak_pos_421": 421.5056,
            "height_421": 0.0476,
            "ratio_selected_peaks": 0.0316
        },
        "encapsulation_efficiency": {
            "mean": 44.038,
            "error_bar": 2.847
        },
        "lc_data": {
            "lc_percent": 50.0
        }
    },
    "100_29_EW": {
        "washing": "ethanol_washing",
        "concentration": 100.0,
        "ternary_position": 29,
        "measurements": {
            "Round_1": "100_29_EW_01.xy",
            "Round_2": "100_29_EW_02.xy",
            "Round_3": "100_29_EW_03.xy"
        },
        "crystallinity": {
            "fractions": {
                "crystalline": {
                    "mean": 0.6236027587038058,
                    "std": 0.05948213697041062
                },
                "amorphous": {
                    "mean": 0.3763972412961942,
                    "std": 0.059482136970410604
                }
            },
            "areas": {
                "crystalline": {
                    "mean": 90926.9641705401,
                    "std": 24378.346380093044
                },
                "amorphous": {
                    "mean": 53311.30174612659,
                    "std": 4140.51072872219
                }
            },
            "per_measurement": {
                "Round_1": {
                    "file": "100_29_EW_01.txt",
                    "total_area": 116060.94925,
                    "crystalline_area": 64407.0010466487,
                    "amorphous_area": 51653.948203351305,
                    "crystalline_fraction": 0.5549411879090649,
                    "amorphous_fraction": 0.44505881209093506
                },
                "Round_2": {
                    "file": "100_29_EW_02.txt",
                    "total_area": 146268.64925,
                    "crystalline_area": 96012.44641091407,
                    "amorphous_area": 50256.202839085934,
                    "crystalline_fraction": 0.6564116569286912,
                    "amorphous_fraction": 0.34358834307130875
                },
                "Round_3": {
                    "file": "100_29_EW_03.txt",
                    "total_area": 170385.19925,
                    "crystalline_area": 112361.44505405749,
                    "amorphous_area": 58023.754195942536,
                    "crystalline_fraction": 0.6594554312736614,
                    "amorphous_fraction": 0.34054456872633865
                }
            }
        },
        "phase_composition": {
            "Sodalite": {
                "mean": 1.0,
                "std": 0.0
            },
            "Diamondoid": {
                "mean": 0.0,
                "std": 0.0
            },
            "U12": {
                "mean": 0.0,
                "std": 0.0
            },
            "U13": {
                "mean": 0.0,
                "std": 0.0
            },
            "ZIF-EC-1": {
                "mean": 0.0,
                "std": 0.0
            },
            "ZIF-C": {
                "mean": 0.0,
                "std": 0.0
            },
            "ZIF-L": {
                "mean": 0.0,
                "std": 0.0
            }
        },
        "composition": {
            "M_percent": 40.0,
            "L_percent": 50.0,
            "BSA_percent": 10.0
        },
        "atr_file": "A100EW-29.xy",
        "ir_data": {
            "area_1647": 0.0026,
            "height_1647": 0.0004,
            "area_421": 0.2375,
            "peak_pos_421": 421.5056,
            "height_421": 0.0356,
            "ratio_selected_peaks": 0.0124
        },
        "encapsulation_efficiency": {
            "mean": 41.675,
            "error_bar": 3.453
        },
        "lc_data": {
            "lc_percent": 35.0
        }
    },
    "100_31_EW": {
        "washing": "ethanol_washing",
        "concentration": 100.0,
        "ternary_position": 31,
        "measurements": {
            "Round_1": "100_31_EW_01.xy",
            "Round_2": "100_31_EW_02.xy",
            "Round_3": "100_31_EW_03.xy"
        },
        "crystallinity": {
            "fractions": {
                "crystalline": {
                    "mean": 0.49426677044578965,
                    "std": 0.101554900509579
                },
                "amorphous": {
                    "mean": 0.5057332295542104,
                    "std": 0.10155490050957901
                }
            },
            "areas": {
                "crystalline": {
                    "mean": 45215.81648781943,
                    "std": 12625.631040261915
                },
                "amorphous": {
                    "mean": 45196.382762180576,
                    "std": 4976.020556417137
                }
            },
            "per_measurement": {
                "Round_1": {
                    "file": "100_31_EW_01.txt",
                    "total_area": 81023.64925000002,
                    "crystalline_area": 30747.49008997889,
                    "amorphous_area": 50276.15916002111,
                    "crystalline_fraction": 0.3794878455191142,
                    "amorphous_fraction": 0.6205121544808858
                },
                "Round_2": {
                    "file": "100_31_EW_02.txt",
                    "total_area": 95880.39925,
                    "crystalline_area": 50898.46184959178,
                    "amorphous_area": 44981.93740040822,
                    "crystalline_fraction": 0.5308536702780968,
                    "amorphous_fraction": 0.4691463297219032
                },
                "Round_3": {
                    "file": "100_31_EW_03.txt",
                    "total_area": 94332.54925,
                    "crystalline_area": 54001.497523887614,
                    "amorphous_area": 40331.05172611238,
                    "crystalline_fraction": 0.5724587955401578,
                    "amorphous_fraction": 0.4275412044598422
                }
            }
        },
        "phase_composition": {
            "Sodalite": {
                "mean": 1.0,
                "std": 0.0
            },
            "Diamondoid": {
                "mean": 0.0,
                "std": 0.0
            },
            "U12": {
                "mean": 0.0,
                "std": 0.0
            },
            "U13": {
                "mean": 0.0,
                "std": 0.0
            },
            "ZIF-EC-1": {
                "mean": 0.0,
                "std": 0.0
            },
            "ZIF-C": {
                "mean": 0.0,
                "std": 0.0
            },
            "ZIF-L": {
                "mean": 0.0,
                "std": 0.0
            }
        },
        "composition": {
            "M_percent": 20.0,
            "L_percent": 60.0,
            "BSA_percent": 20.0
        },
        "atr_file": "A100EW-31.xy",
        "ir_data": {
            "area_1647": 0.0098,
            "height_1647": 0.0011,
            "area_421": 0.3603,
            "peak_pos_421": 421.5056,
            "height_421": 0.052,
            "ratio_selected_peaks": 0.0211
        },
        "encapsulation_efficiency": {
            "mean": 53.309,
            "error_bar": 1.659
        },
        "lc_data": {
            "lc_percent": 39.0
        }
    },
    "100_30_EW": {
        "washing": "ethanol_washing",
        "concentration": 100.0,
        "ternary_position": 30,
        "measurements": {
            "Round_1": "100_30_EW_01.xy",
            "Round_2": "100_30_EW_02.xy",
            "Round_3": "100_30_EW_03.xy"
        },
        "crystallinity": {
            "fractions": {
                "crystalline": {
                    "mean": 0.5657858576339151,
                    "std": 0.10684535276689476
                },
                "amorphous": {
                    "mean": 0.43421414236608485,
                    "std": 0.10684535276689473
                }
            },
            "areas": {
                "crystalline": {
                    "mean": 53792.8513007726,
                    "std": 10366.895603603882
                },
                "amorphous": {
                    "mean": 41246.26461589406,
                    "std": 9986.668667031847
                }
            },
            "per_measurement": {
                "Round_1": {
                    "file": "100_30_EW_01.txt",
                    "total_area": 94191.64924999999,
                    "crystalline_area": 41822.26053419782,
                    "amorphous_area": 52369.38871580217,
                    "crystalline_fraction": 0.44401240308676115,
                    "amorphous_fraction": 0.5559875969132388
                },
                "Round_2": {
                    "file": "100_30_EW_02.txt",
                    "total_area": 92793.09925000001,
                    "crystalline_area": 59742.90494151684,
                    "amorphous_area": 33050.194308483166,
                    "crystalline_fraction": 0.6438291793720516,
                    "amorphous_fraction": 0.3561708206279484
                },
                "Round_3": {
                    "file": "100_30_EW_03.txt",
                    "total_area": 98132.59925,
                    "crystalline_area": 59813.38842660313,
                    "amorphous_area": 38319.21082339687,
                    "crystalline_fraction": 0.6095159904429326,
                    "amorphous_fraction": 0.3904840095570674
                }
            }
        },
        "phase_composition": {
            "Sodalite": {
                "mean": 1.0,
                "std": 0.0
            },
            "Diamondoid": {
                "mean": 0.0,
                "std": 0.0
            },
            "U12": {
                "mean": 0.0,
                "std": 0.0
            },
            "U13": {
                "mean": 0.0,
                "std": 0.0
            },
            "ZIF-EC-1": {
                "mean": 0.0,
                "std": 0.0
            },
            "ZIF-C": {
                "mean": 0.0,
                "std": 0.0
            },
            "ZIF-L": {
                "mean": 0.0,
                "std": 0.0
            }
        },
        "composition": {
            "M_percent": 10.0,
            "L_percent": 60.0,
            "BSA_percent": 30.0
        },
        "atr_file": "A100EW-30.xy",
        "ir_data": {
            "area_1647": 0.0103,
            "height_1647": 0.0012,
            "area_421": 0.3192,
            "peak_pos_421": 421.5056,
            "height_421": 0.0461,
            "ratio_selected_peaks": 0.0245
        },
        "encapsulation_efficiency": {
            "mean": 17.771,
            "error_bar": 1.551
        },
        "lc_data": {
            "lc_percent": 33.0
        }
    },
    "100_33_EW": {
        "washing": "ethanol_washing",
        "concentration": 100.0,
        "ternary_position": 33,
        "measurements": {
            "Round_1": "100_33_EW_01.xy",
            "Round_2": "100_33_EW_02.xy",
            "Round_3": "100_33_EW_03.xy"
        },
        "crystallinity": {
            "fractions": {
                "crystalline": {
                    "mean": 0.5423218256973781,
                    "std": 0.06582891175977316
                },
                "amorphous": {
                    "mean": 0.457678174302622,
                    "std": 0.06582891175977318
                }
            },
            "areas": {
                "crystalline": {
                    "mean": 66536.16725109589,
                    "std": 28233.730954471128
                },
                "amorphous": {
                    "mean": 53153.33199890411,
                    "std": 10341.27113596181
                }
            },
            "per_measurement": {
                "Round_1": {
                    "file": "100_33_EW_01.txt",
                    "total_area": 81966.24925,
                    "crystalline_area": 38464.53897134686,
                    "amorphous_area": 43501.71027865314,
                    "crystalline_fraction": 0.4692728937007797,
                    "amorphous_fraction": 0.5307271062992204
                },
                "Round_2": {
                    "file": "100_33_EW_02.txt",
                    "total_area": 118104.79925,
                    "crystalline_area": 66214.70700123484,
                    "amorphous_area": 51890.09224876517,
                    "crystalline_fraction": 0.5606436607294334,
                    "amorphous_fraction": 0.43935633927056666
                },
                "Round_3": {
                    "file": "100_33_EW_03.txt",
                    "total_area": 158997.44925000003,
                    "crystalline_area": 94929.25578070598,
                    "amorphous_area": 64068.19346929403,
                    "crystalline_fraction": 0.5970489226619211,
                    "amorphous_fraction": 0.4029510773380789
                }
            }
        },
        "phase_composition": {
            "Sodalite": {
                "mean": 1.0,
                "std": 0.0
            },
            "Diamondoid": {
                "mean": 0.0,
                "std": 0.0
            },
            "U12": {
                "mean": 0.0,
                "std": 0.0
            },
            "U13": {
                "mean": 0.0,
                "std": 0.0
            },
            "ZIF-EC-1": {
                "mean": 0.0,
                "std": 0.0
            },
            "ZIF-C": {
                "mean": 0.0,
                "std": 0.0
            },
            "ZIF-L": {
                "mean": 0.0,
                "std": 0.0
            }
        },
        "composition": {
            "M_percent": 10.0,
            "L_percent": 70.0,
            "BSA_percent": 20.0
        },
        "atr_file": "A100EW-33.xy",
        "ir_data": {
            "area_1647": 0.0071,
            "height_1647": 0.0009,
            "area_421": 0.2511,
            "peak_pos_421": 421.5056,
            "height_421": 0.035,
            "ratio_selected_peaks": 0.0246
        },
        "encapsulation_efficiency": {
            "mean": 20.316,
            "error_bar": 1.518
        },
        "lc_data": {
            "lc_percent": 33.0
        }
    },
    "100_32_EW": {
        "washing": "ethanol_washing",
        "concentration": 100.0,
        "ternary_position": 32,
        "measurements": {
            "Round_1": "100_32_EW_01.xy",
            "Round_2": "100_32_EW_02.xy",
            "Round_3": "100_32_EW_03.xy"
        },
        "crystallinity": {
            "fractions": {
                "crystalline": {
                    "mean": 0.5323700026047677,
                    "std": 0.07507483915098564
                },
                "amorphous": {
                    "mean": 0.46762999739523226,
                    "std": 0.07507483915098562
                }
            },
            "areas": {
                "crystalline": {
                    "mean": 54193.33764923326,
                    "std": 17697.921115374393
                },
                "amorphous": {
                    "mean": 45741.3782674334,
                    "std": 2403.3342224743565
                }
            },
            "per_measurement": {
                "Round_1": {
                    "file": "100_32_EW_01.txt",
                    "total_area": 78492.94925,
                    "crystalline_area": 35511.64531900551,
                    "amorphous_area": 42981.30393099449,
                    "crystalline_fraction": 0.4524182828944411,
                    "amorphous_fraction": 0.5475817171055588
                },
                "Round_2": {
                    "file": "100_32_EW_02.txt",
                    "total_area": 117579.29925,
                    "crystalline_area": 70707.89906971148,
                    "amorphous_area": 46871.4001802885,
                    "crystalline_fraction": 0.6013635012347761,
                    "amorphous_fraction": 0.39863649876522383
                },
                "Round_3": {
                    "file": "100_32_EW_03.txt",
                    "total_area": 103731.89924999999,
                    "crystalline_area": 56360.4685589828,
                    "amorphous_area": 47371.4306910172,
                    "crystalline_fraction": 0.5433282236850859,
                    "amorphous_fraction": 0.45667177631491407
                }
            }
        },
        "phase_composition": {
            "Sodalite": {
                "mean": 0.16694559327239797,
                "std": 0.06316783550290686
            },
            "Diamondoid": {
                "mean": 0.8330544067276021,
                "std": 0.06316783550290683
            },
            "U12": {
                "mean": 0.0,
                "std": 0.0
            },
            "U13": {
                "mean": 0.0,
                "std": 0.0
            },
            "ZIF-EC-1": {
                "mean": 0.0,
                "std": 0.0
            },
            "ZIF-C": {
                "mean": 0.0,
                "std": 0.0
            },
            "ZIF-L": {
                "mean": 0.0,
                "std": 0.0
            }
        },
        "composition": {
            "M_percent": 30.0,
            "L_percent": 60.0,
            "BSA_percent": 10.0
        },
        "atr_file": "A100EW-32.xy",
        "ir_data": {
            "area_1647": 0.001,
            "height_1647": 0.0002,
            "area_421": 0.5228,
            "peak_pos_421": 421.5056,
            "height_421": 0.0726,
            "ratio_selected_peaks": 0.0029
        },
        "encapsulation_efficiency": {
            "mean": 24.588,
            "error_bar": 4.88
        },
        "lc_data": {
            "lc_percent": 12.0
        }
    },
    "100_34_EW": {
        "washing": "ethanol_washing",
        "concentration": 100.0,
        "ternary_position": 34,
        "measurements": {
            "Round_1": "100_34_EW_01.xy",
            "Round_2": "100_34_EW_02.xy",
            "Round_3": "100_34_EW_03.xy"
        },
        "crystallinity": {
            "fractions": {
                "crystalline": {
                    "mean": 0.6447540558186832,
                    "std": 0.0724059732943747
                },
                "amorphous": {
                    "mean": 0.3552459441813168,
                    "std": 0.07240597329437472
                }
            },
            "areas": {
                "crystalline": {
                    "mean": 107862.64159208687,
                    "std": 35348.797088599335
                },
                "amorphous": {
                    "mean": 56694.174324579806,
                    "std": 3642.229484668294
                }
            },
            "per_measurement": {
                "Round_1": {
                    "file": "100_34_EW_01.txt",
                    "total_area": 124949.29925000001,
                    "crystalline_area": 70245.8517541004,
                    "amorphous_area": 54703.4474958996,
                    "crystalline_fraction": 0.5621948436345504,
                    "amorphous_fraction": 0.4378051563654496
                },
                "Round_2": {
                    "file": "100_34_EW_02.txt",
                    "total_area": 201290.09925000003,
                    "crystalline_area": 140392.1989007808,
                    "amorphous_area": 60897.900349219235,
                    "crystalline_fraction": 0.6974620183698914,
                    "amorphous_fraction": 0.30253798163010853
                },
                "Round_3": {
                    "file": "100_34_EW_03.txt",
                    "total_area": 167431.04925,
                    "crystalline_area": 112949.87412137946,
                    "amorphous_area": 54481.17512862058,
                    "crystalline_fraction": 0.6746053054516078,
                    "amorphous_fraction": 0.32539469454839226
                }
            }
        },
        "phase_composition": {
            "Sodalite": {
                "mean": 1.0,
                "std": 0.0
            },
            "Diamondoid": {
                "mean": 0.0,
                "std": 0.0
            },
            "U12": {
                "mean": 0.0,
                "std": 0.0
            },
            "U13": {
                "mean": 0.0,
                "std": 0.0
            },
            "ZIF-EC-1": {
                "mean": 0.0,
                "std": 0.0
            },
            "ZIF-C": {
                "mean": 0.0,
                "std": 0.0
            },
            "ZIF-L": {
                "mean": 0.0,
                "std": 0.0
            }
        },
        "composition": {
            "M_percent": 20.0,
            "L_percent": 70.0,
            "BSA_percent": 10.0
        },
        "atr_file": "A100EW-34.xy",
        "ir_data": {
            "area_1647": 0.0078,
            "height_1647": 0.001,
            "area_421": 0.6737,
            "peak_pos_421": 421.5056,
            "height_421": 0.0986,
            "ratio_selected_peaks": 0.0101
        },
        "encapsulation_efficiency": {
            "mean": 37.949,
            "error_bar": 1.935
        },
        "lc_data": {
            "lc_percent": 23.0
        }
    },
    "100_36_EW": {
        "washing": "ethanol_washing",
        "concentration": 100.0,
        "ternary_position": 36,
        "measurements": {
            "Round_1": "100_36_EW_01.xy",
            "Round_2": "100_36_EW_02.xy",
            "Round_3": "100_36_EW_03.xy"
        },
        "crystallinity": {
            "fractions": {
                "crystalline": {
                    "mean": 0.4515185715250445,
                    "std": 0.060643732356102736
                },
                "amorphous": {
                    "mean": 0.5484814284749555,
                    "std": 0.06064373235610277
                }
            },
            "areas": {
                "crystalline": {
                    "mean": 111930.43396478299,
                    "std": 51794.62597108901
                },
                "amorphous": {
                    "mean": 127959.99861855032,
                    "std": 37632.138719149734
                }
            },
            "per_measurement": {
                "Round_1": {
                    "file": "100_36_EW_01.txt",
                    "total_area": 136629.29924999998,
                    "crystalline_area": 52123.151470814555,
                    "amorphous_area": 84506.14777918546,
                    "crystalline_fraction": 0.3814932211241254,
                    "amorphous_fraction": 0.6185067788758746
                },
                "Round_2": {
                    "file": "100_36_EW_02.txt",
                    "total_area": 291520.99925,
