Repository: digital-chemistry/zif-vis

# ZIF Biocomposite Explorer

Interactive Flask app for exploring ZIF biocomposite formulations across composition, concentration, phase assignment, crystallinity, encapsulation efficiency, and experiment-level spectra.

## What this app shows

The explorer combines a summary dataset with repeat-level ATR-IR and XRD measurements.

- The main plot shows sample points in ternary composition space.
- The 3D view stacks concentration layers vertically.
- The 2D view isolates one concentration layer at a time.
- The right inspector explains the selected sample with parameters, phase composition, ATR-IR, and repeated XRD measurements.

File: project/zif_biocomposite_summary_by_point.json (part 3 of 19)
{
    "100_20_EW": {
        "washing": "ethanol_washing",
        "concentration": 100.0,
        "ternary_position": 20,
        "measurements": {
            "Round_1": "100_20_EW_01.xy",
            "Round_2": "100_20_EW_02.xy",
            "Round_3": "100_20_EW_03.xy"
        },
        "crystallinity": {
            "fractions": {
                "crystalline": {
                    "mean": 0.005,
                    "std": 0.009
                },
                "amorphous": {
                    "mean": 0.995,
                    "std": 0.009
                }
            },
            "areas": {
                "crystalline": {
                    "mean": 162.8,
                    "std": 280.9
                },
                "amorphous": {
                    "mean": 19725.2,
                    "std": 10614.2
                }
            }
        },
        "phase_composition": {
            "Sodalite": {
                "mean": 0.667,
                "std": 0.577
            },
            "Diamondoid": {
                "mean": 0.333,
                "std": 0.577
            },
            "U12": {
                "mean": 0.0,
                "std": 0.0
            },
            "U13": {
                "mean": 0.0,
                "std": 0.0
            },
            "ZIF-EC-1": {
                "mean": 0.0,
                "std": 0.0
            },
            "ZIF-C": {
                "mean": 0.0,
                "std": 0.0
            },
            "ZIF-L": {
                "mean": 0.0,
                "std": 0.0
            }
        },
        "composition": {
            "M_percent": 60.0,
            "L_percent": 30.0,
            "BSA_percent": 10.0
        },
        "encapsulation_efficiency": {
            "mean": 11.59,
            "error_bar": 8.075
        },
        "atr_file": "A100EW-20.xy",
        "ir_data": {
            "area_1647": 0.0072,
            "height_1647": 0.0008,
            "area_421": 0.0764,
            "peak_pos_421": 421.5056,
            "height_421": 0.0111,
            "ratio_selected_peaks": 0.086
        }
    },
    "100_20_WW": {
        "washing": "water_washing",
        "concentration": 100.0,
        "ternary_position": 20,
        "measurements": {
            "Round_1": "100_20_WW_01.xy",
            "Round_2": "100_20_WW_02.xy",
            "Round_3": "100_20_WW_03.xy"
        },
        "crystallinity": {
            "fractions": {
                "crystalline": {
                    "mean": 0.011,
                    "std": 0.019
                },
                "amorphous": {
                    "mean": 0.989,
                    "std": 0.019
                }
            },
            "areas": {
                "crystalline": {
                    "mean": 160.1,
                    "std": 277.2
                },
                "amorphous": {
                    "mean": 13592.1,
                    "std": 1462.3
                }
            }
        },
        "phase_composition": {
            "Sodalite": {
                "mean": 0.667,
                "std": 0.577
            },
            "Diamondoid": {
                "mean": 0.333,
                "std": 0.577
            },
            "U12": {
                "mean": 0.0,
                "std": 0.0
            },
            "U13": {
                "mean": 0.0,
                "std": 0.0
            },
            "ZIF-EC-1": {
                "mean": 0.0,
                "std": 0.0
            },
            "ZIF-C": {
                "mean": 0.0,
                "std": 0.0
            },
            "ZIF-L": {
                "mean": 0.0,
                "std": 0.0
            }
        },
        "composition": {
            "M_percent": 60.0,
            "L_percent": 30.0,
            "BSA_percent": 10.0
        },
        "encapsulation_efficiency": {
            "mean": 8.652,
            "error_bar": 2.691
        },
        "atr_file": "A100WW-20.xy",
        "ir_data": {
            "area_1647": 0.0106,
            "height_1647": 0.0015,
            "area_421": 0.0199,
            "peak_pos_421": 421.5056,
            "height_421": 0.0031,
            "ratio_selected_peaks": 0.3475
        }
    },
    "100_21_EW": {
        "washing": "ethanol_washing",
        "concentration": 100.0,
        "ternary_position": 21,
        "measurements": {
            "Round_1": "100_21_EW_01.xy",
            "Round_2": "100_21_EW_02.xy",
            "Round_3": "100_21_EW_03.xy"
        },
        "crystallinity": {
            "fractions": {
                "crystalline": {
                    "mean": 0.415,
                    "std": 0.148
                },
                "amorphous": {
                    "mean": 0.585,
                    "std": 0.148
                }
            },
            "areas": {
                "crystalline": {
                    "mean": 10560.4,
                    "std": 6553.3
                },
                "amorphous": {
                    "mean": 13125.3,
                    "std": 2288.6
                }
            }
        },
        "phase_composition": {
            "Sodalite": {
                "mean": 1.0,
                "std": 0.0
            },
            "Diamondoid": {
                "mean": 0.0,
                "std": 0.0
            },
            "U12": {
                "mean": 0.0,
                "std": 0.0
            },
            "U13": {
                "mean": 0.0,
                "std": 0.0
            },
            "ZIF-EC-1": {
                "mean": 0.0,
                "std": 0.0
            },
            "ZIF-C": {
                "mean": 0.0,
                "std": 0.0
            },
            "ZIF-L": {
                "mean": 0.0,
                "std": 0.0
            }
        },
        "composition": {
            "M_percent": 10.0,
            "L_percent": 40.0,
            "BSA_percent": 50.0
        },
        "encapsulation_efficiency": {
            "mean": 9.772,
            "error_bar": 0.568
        },
        "atr_file": "A100EW-21.xy",
        "ir_data": {
            "area_1647": 0.0069,
            "height_1647": 0.0008,
            "area_421": 0.2194,
            "peak_pos_421": 421.5056,
            "height_421": 0.0317,
            "ratio_selected_peaks": 0.0306
        }
    },
    "100_21_WW": {
        "washing": "water_washing",
        "concentration": 100.0,
        "ternary_position": 21,
        "measurements": {
            "Round_1": "100_21_WW_01.xy",
            "Round_2": "100_21_WW_02.xy",
            "Round_3": "100_21_WW_03.xy"
        },
        "crystallinity": {
            "fractions": {
                "crystalline": {
                    "mean": 0.639,
                    "std": 0.045
                },
                "amorphous": {
                    "mean": 0.361,
                    "std": 0.045
                }
            },
            "areas": {
                "crystalline": {
                    "mean": 28959.6,
                    "std": 12952.2
                },
                "amorphous": {
                    "mean": 15741.4,
                    "std": 5450.8
                }
            }
        },
        "phase_composition": {
            "Sodalite": {
                "mean": 1.0,
                "std": 0.0
            },
            "Diamondoid": {
                "mean": 0.0,
                "std": 0.0
            },
            "U12": {
                "mean": 0.0,
                "std": 0.0
            },
            "U13": {
                "mean": 0.0,
                "std": 0.0
            },
            "ZIF-EC-1": {
                "mean": 0.0,
                "std": 0.0
            },
            "ZIF-C": {
                "mean": 0.0,
                "std": 0.0
            },
            "ZIF-L": {
                "mean": 0.0,
                "std": 0.0
            }
        },
        "composition": {
            "M_percent": 10.0,
            "L_percent": 40.0,
            "BSA_percent": 50.0
        },
        "encapsulation_efficiency": {
            "mean": 3.215,
            "error_bar": 3.661
        },
        "atr_file": "A100WW-21.xy",
        "ir_data": {
            "area_1647": 0.0095,
            "height_1647": 0.0015,
            "area_421": 0.2849,
            "peak_pos_421": 421.5056,
            "height_421": 0.0409,
            "ratio_selected_peaks": 0.0324
        }
    },
    "100_22_EW": {
        "washing": "ethanol_washing",
        "concentration": 100.0,
        "ternary_position": 22,
        "measurements": {
            "Round_1": "100_22_EW_01.xy",
            "Round_2": "100_22_EW_02.xy",
            "Round_3": "100_22_EW_03.xy"
        },
        "crystallinity": {
            "fractions": {
                "crystalline": {
                    "mean": 0.463,
                    "std": 0.117
                },
                "amorphous": {
                    "mean": 0.537,
                    "std": 0.117
                }
            },
            "areas": {
                "crystalline": {
                    "mean": 11121.8,
                    "std": 5747.0
                },
                "amorphous": {
                    "mean": 11722.8,
                    "std": 1455.9
                }
            }
        },
        "phase_composition": {
            "Sodalite": {
                "mean": 1.0,
                "std": 0.0
            },
            "Diamondoid": {
                "mean": 0.0,
                "std": 0.0
            },
            "U12": {
                "mean": 0.0,
                "std": 0.0
            },
            "U13": {
                "mean": 0.0,
                "std": 0.0
            },
            "ZIF-EC-1": {
                "mean": 0.0,
                "std": 0.0
            },
            "ZIF-C": {
                "mean": 0.0,
                "std": 0.0
            },
            "ZIF-L": {
                "mean": 0.0,
                "std": 0.0
            }
        },
        "composition": {
            "M_percent": 20.0,
            "L_percent": 40.0,
            "BSA_percent": 40.0
        },
        "encapsulation_efficiency": {
            "mean": 57.036,
            "error_bar": 2.89
        },
        "atr_file": "A100EW-22.xy",
        "ir_data": {
            "area_1647": 0.0188,
            "height_1647": 0.0022,
            "area_421": 0.194,
            "peak_pos_421": 421.5056,
            "height_421": 0.027,
            "ratio_selected_peaks": 0.0885
        }
    },
    "100_22_WW": {
        "washing": "water_washing",
        "concentration": 100.0,
        "ternary_position": 22,
        "measurements": {
            "Round_1": "100_22_WW_01.xy",
            "Round_2": "100_22_WW_02.xy",
            "Round_3": "100_22_WW_03.xy"
        },
        "crystallinity": {
            "fractions": {
                "crystalline": {
                    "mean": 0.182,
                    "std": 0.013
                },
                "amorphous": {
                    "mean": 0.818,
                    "std": 0.013
                }
            },
            "areas": {
                "crystalline": {
                    "mean": 2667.7,
                    "std": 234.4
                },
                "amorphous": {
                    "mean": 12000.0,
                    "std": 910.6
                }
            }
        },
        "phase_composition": {
            "Sodalite": {
                "mean": 0.836,
                "std": 0.285
            },
            "Diamondoid": {
                "mean": 0.07,
                "std": 0.122
            },
            "U12": {
                "mean": 0.0,
                "std": 0.0
            },
            "U13": {
                "mean": 0.0,
                "std": 0.0
            },
            "ZIF-EC-1": {
                "mean": 0.0,
                "std": 0.0
            },
            "ZIF-C": {
                "mean": 0.0,
                "std": 0.0
            },
            "ZIF-L": {
                "mean": 0.094,
                "std": 0.163
            }
        },
        "composition": {
            "M_percent": 20.0,
            "L_percent": 40.0,
            "BSA_percent": 40.0
        },
        "encapsulation_efficiency": {
            "mean": 21.357,
            "error_bar": 5.663
        },
        "atr_file": "A100WW-22.xy",
        "ir_data": {
            "area_1647": 0.0079,
            "height_1647": 0.0013,
            "area_421": 0.0256,
            "peak_pos_421": 419.4495,
            "height_421": 0.0031,
            "ratio_selected_peaks": 0.2371
        }
    },
    "100_23_EW": {
        "washing": "ethanol_washing",
        "concentration": 100.0,
        "ternary_position": 23,
        "measurements": {
            "Round_1": "100_23_EW_01.xy",
            "Round_2": "100_23_EW_02.xy",
            "Round_3": "100_23_EW_03.xy"
        },
        "crystallinity": {
            "fractions": {
                "crystalline": {
                    "mean": 0.544,
                    "std": 0.05
                },
                "amorphous": {
                    "mean": 0.456,
                    "std": 0.05
                }
            },
            "areas": {
                "crystalline": {
                    "mean": 14785.2,
                    "std": 3922.9
                },
                "amorphous": {
                    "mean": 12087.5,
                    "std": 1273.1
                }
            }
        },
        "phase_composition": {
            "Sodalite": {
                "mean": 1.0,
                "std": 0.0
            },
            "Diamondoid": {
                "mean": 0.0,
                "std": 0.0
            },
            "U12": {
                "mean": 0.0,
                "std": 0.0
            },
            "U13": {
                "mean": 0.0,
                "std": 0.0
            },
            "ZIF-EC-1": {
                "mean": 0.0,
                "std": 0.0
            },
            "ZIF-C": {
                "mean": 0.0,
                "std": 0.0
            },
            "ZIF-L": {
                "mean": 0.0,
                "std": 0.0
            }
        },
        "composition": {
            "M_percent": 30.0,
            "L_percent": 40.0,
            "BSA_percent": 30.0
        },
        "encapsulation_efficiency": {
            "mean": 23.679,
            "error_bar": 8.867
        },
        "atr_file": "A100EW-23.xy",
        "ir_data": {
            "area_1647": 0.0182,
            "height_1647": 0.002,
            "area_421": 0.2596,
            "peak_pos_421": 421.5056,
            "height_421": 0.038,
            "ratio_selected_peaks": 0.0654
        }
    },
    "100_23_WW": {
        "washing": "water_washing",
        "concentration": 100.0,
        "ternary_position": 23,
        "measurements": {
            "Round_1": "100_23_WW_01.xy",
            "Round_2": "100_23_WW_02.xy",
            "Round_3": "100_23_WW_03.xy"
        },
        "crystallinity": {
            "fractions": {
                "crystalline": {
                    "mean": 0.042,
                    "std": 0.036
                },
                "amorphous": {
                    "mean": 0.958,
                    "std": 0.036
                }
            },
            "areas": {
                "crystalline": {
                    "mean": 544.6,
                    "std": 471.9
                },
                "amorphous": {
                    "mean": 12238.0,
                    "std": 595.0
                }
            }
        },
        "phase_composition": {
            "Sodalite": {
                "mean": 0.0,
                "std": 0.0
            },
            "Diamondoid": {
                "mean": 0.0,
                "std": 0.0
            },
            "U12": {
                "mean": 0.0,
                "std": 0.0
            },
            "U13": {
                "mean": 0.0,
                "std": 0.0
            },
            "ZIF-EC-1": {
                "mean": 0.0,
                "std": 0.0
            },
            "ZIF-C": {
                "mean": 0.667,
                "std": 0.577
            },
            "ZIF-L": {
                "mean": 0.0,
                "std": 0.0
            }
        },
        "composition": {
            "M_percent": 30.0,
            "L_percent": 40.0,
            "BSA_percent": 30.0
        },
        "encapsulation_efficiency": {
            "mean": 19.132,
            "error_bar": 1.804
        },
        "atr_file": "A100WW-23.xy",
        "ir_data": {
            "area_1647": 0.0053,
            "height_1647": 0.001,
            "area_421": 0.0242,
            "peak_pos_421": 419.4495,
            "height_421": 0.0035,
            "ratio_selected_peaks": 0.1803
        }
    },
    "100_24_EW": {
        "washing": "ethanol_washing",
        "concentration": 100.0,
        "ternary_position": 24,
        "measurements": {
            "Round_1": "100_24_EW_01.xy",
            "Round_2": "100_24_EW_02.xy",
            "Round_3": "100_24_EW_03.xy"
        },
        "crystallinity": {
            "fractions": {
                "crystalline": {
                    "mean": 0.648,
                    "std": 0.195
                },
                "amorphous": {
                    "mean": 0.352,
                    "std": 0.195
                }
            },
            "areas": {
                "crystalline": {
                    "mean": 28436.2,
                    "std": 18897.9
                },
                "amorphous": {
                    "mean": 11349.1,
                    "std": 2455.8
                }
            }
        },
        "phase_composition": {
            "Sodalite": {
                "mean": 1.0,
                "std": 0.0
            },
            "Diamondoid": {
                "mean": 0.0,
                "std": 0.0
            },
            "U12": {
                "mean": 0.0,
                "std": 0.0
            },
            "U13": {
                "mean": 0.0,
                "std": 0.0
            },
            "ZIF-EC-1": {
                "mean": 0.0,
                "std": 0.0
            },
            "ZIF-C": {
                "mean": 0.0,
                "std": 0.0
            },
            "ZIF-L": {
                "mean": 0.0,
                "std": 0.0
            }
        },
        "composition": {
            "M_percent": 40.0,
            "L_percent": 40.0,
            "BSA_percent": 20.0
        },
        "encapsulation_efficiency": {
            "mean": 9.045,
            "error_bar": 7.112
        },
        "atr_file": "A100EW-24.xy",
        "ir_data": {
            "area_1647": 0.013,
            "height_1647": 0.0017,
            "area_421": 0.4124,
            "peak_pos_421": 421.5056,
            "height_421": 0.0619,
            "ratio_selected_peaks": 0.0305
        }
    },
    "100_24_WW": {
        "washing": "water_washing",
        "concentration": 100.0,
        "ternary_position": 24,
        "measurements": {
            "Round_1": "100_24_WW_01.xy",
            "Round_2": "100_24_WW_02.xy",
            "Round_3": "100_24_WW_03.xy"
        },
        "crystallinity": {
            "fractions": {
                "crystalline": {
                    "mean": 0.14,
                    "std": 0.003
                },
                "amorphous": {
                    "mean": 0.86,
                    "std": 0.003
                }
            },
            "areas": {
                "crystalline": {
                    "mean": 1936.3,
                    "std": 113.2
                },
                "amorphous": {
                    "mean": 11875.6,
                    "std": 488.5
                }
            }
        },
        "phase_composition": {
            "Sodalite": {
                "mean": 0.0,
                "std": 0.0
            },
            "Diamondoid": {
                "mean": 0.0,
                "std": 0.0
            },
            "U12": {
                "mean": 0.0,
                "std": 0.0
            },
            "U13": {
                "mean": 0.0,
                "std": 0.0
            },
            "ZIF-EC-1": {
                "mean": 0.0,
                "std": 0.0
            },
            "ZIF-C": {
                "mean": 1.0,
                "std": 0.0
            },
            "ZIF-L": {
                "mean": 0.0,
                "std": 0.0
            }
        },
        "composition": {
            "M_percent": 40.0,
            "L_percent": 40.0,
            "BSA_percent": 20.0
        },
        "encapsulation_efficiency": {
            "mean": 21.801,
            "error_bar": 4.954
        },
        "atr_file": "A100WW-24.xy",
        "ir_data": {
            "area_1647": 0.0107,
            "height_1647": 0.0016,
            "area_421": 0.054,
            "peak_pos_421": 419.4495,
            "height_421": 0.0071,
            "ratio_selected_peaks": 0.1649
        }
    },
    "100_25_EW": {
        "washing": "ethanol_washing",
        "concentration": 100.0,
        "ternary_position": 25,
        "measurements": {
            "Round_1": "100_25_EW_01.xy",
            "Round_2": "100_25_EW_02.xy",
            "Round_3": "100_25_EW_03.xy"
        },
        "crystallinity": {
            "fractions": {
                "crystalline": {
                    "mean": 0.382,
                    "std": 0.194
                },
                "amorphous": {
                    "mean": 0.618,
                    "std": 0.194
                }
            },
            "areas": {
                "crystalline": {
                    "mean": 7488.8,
                    "std": 5135.2
                },
                "amorphous": {
                    "mean": 9951.4,
                    "std": 1833.3
                }
            }
        },
        "phase_composition": {
            "Sodalite": {
                "mean": 1.0,
                "std": 0.0
            },
            "Diamondoid": {
                "mean": 0.0,
                "std": 0.0
            },
            "U12": {
                "mean": 0.0,
                "std": 0.0
            },
            "U13": {
                "mean": 0.0,
                "std": 0.0
            },
            "ZIF-EC-1": {
                "mean": 0.0,
                "std": 0.0
            },
            "ZIF-C": {
                "mean": 0.0,
                "std": 0.0
            },
            "ZIF-L": {
                "mean": 0.0,
                "std": 0.0
            }
        },
        "composition": {
            "M_percent": 50.0,
            "L_percent": 40.0,
            "BSA_percent": 10.0
        },
        "encapsulation_efficiency": {
            "mean": 4.5,
            "error_bar": 5.568
        },
        "atr_file": "A100EW-25.xy",
        "ir_data": {
            "area_1647": 0.0131,
            "height_1647": 0.0015,
            "area_421": 0.3518,
            "peak_pos_421": 421.5056,
            "height_421": 0.0516,
            "ratio_selected_peaks": 0.0359
        }
    },
    "100_25_WW": {
        "washing": "water_washing",
        "concentration": 100.0,
        "ternary_position": 25,
        "measurements": {
            "Round_1": "100_25_WW_01.xy",
            "Round_2": "100_25_WW_02.xy",
            "Round_3": "100_25_WW_03.xy"
        },
        "crystallinity": {
            "fractions": {
                "crystalline": {
                    "mean": 0.114,
                    "std": 0.027
                },
                "amorphous": {
                    "mean": 0.886,
                    "std": 0.027
                }
            },
            "areas": {
                "crystalline": {
                    "mean": 1629.1,
                    "std": 489.6
                },
                "amorphous": {
                    "mean": 12529.8,
                    "std": 441.2
                }
            }
        },
        "phase_composition": {
            "Sodalite": {
                "mean": 0.0,
                "std": 0.0
            },
            "Diamondoid": {
                "mean": 0.0,
                "std": 0.0
            },
            "U12": {
                "mean": 0.0,
                "std": 0.0
            },
            "U13": {
                "mean": 0.0,
                "std": 0.0
            },
            "ZIF-EC-1": {
                "mean": 0.0,
                "std": 0.0
            },
            "ZIF-C": {
                "mean": 1.0,
                "std": 0.0
            },
            "ZIF-L": {
                "mean": 0.0,
                "std": 0.0
            }
        },
        "composition": {
            "M_percent": 50.0,
            "L_percent": 40.0,
            "BSA_percent": 10.0
        },
        "encapsulation_efficiency": {
            "mean": 6.082,
            "error_bar": 4.152
        },
        "atr_file": "A100WW-25.xy",
        "ir_data": {
            "area_1647": 0.0105,
            "height_1647": 0.0016,
            "area_421": 0.066,
            "peak_pos_421": 421.5056,
            "height_421": 0.0091,
            "ratio_selected_peaks": 0.1371
        }
    },
    "100_26_EW": {
        "washing": "ethanol_washing",
        "concentration": 100.0,
        "ternary_position": 26,
        "measurements": {
            "Round_1": "100_26_EW_01.xy",
            "Round_2": "100_26_EW_02.xy",
            "Round_3": "100_26_EW_03.xy"
        },
        "crystallinity": {
            "fractions": {
                "crystalline": {
                    "mean": 0.601,
                    "std": 0.08
                },
                "amorphous": {
                    "mean": 0.399,
                    "std": 0.08
                }
            },
            "areas": {
                "crystalline": {
                    "mean": 21430.8,
                    "std": 7760.6
                },
                "amorphous": {
                    "mean": 13501.2,
                    "std": 1032.2
                }
            }
        },
        "phase_composition": {
            "Sodalite": {
                "mean": 1.0,
                "std": 0.0
            },
            "Diamondoid": {
                "mean": 0.0,
                "std": 0.0
            },
            "U12": {
                "mean": 0.0,
                "std": 0.0
            },
            "U13": {
                "mean": 0.0,
                "std": 0.0
            },
            "ZIF-EC-1": {
                "mean": 0.0,
                "std": 0.0
            },
            "ZIF-C": {
                "mean": 0.0,
                "std": 0.0
            },
            "ZIF-L": {
                "mean": 0.0,
                "std": 0.0
            }
        },
        "composition": {
            "M_percent": 10.0,
            "L_percent": 50.0,
            "BSA_percent": 40.0
        },
        "encapsulation_efficiency": {
            "mean": 16.589,
            "error_bar": 3.973
        },
        "atr_file": "A100EW-26.xy",
        "ir_data": {
            "area_1647": 0.0094,
            "height_1647": 0.0011,
            "area_421": 0.4941,
            "peak_pos_421": 421.5056,
            "height_421": 0.071,
            "ratio_selected_peaks": 0.0187
        }
    },
    "100_26_WW": {
        "washing": "water_washing",
        "concentration": 100.0,
        "ternary_position": 26,
        "measurements": {
            "Round_1": "100_26_WW_01.xy",
            "Round_2": "100_26_WW_02.xy",
            "Round_3": "100_26_WW_03.xy"
        },
        "crystallinity": {
            "fractions": {
                "crystalline": {
                    "mean": 0.727,
                    "std": 0.034
                },
                "amorphous": {
                    "mean": 0.273,
                    "std": 0.034
                }
            },
            "areas": {
                "crystalline": {
                    "mean": 36456.7,
                    "std": 11493.0
                },
                "amorphous": {
                    "mean": 13269.5,
                    "std": 2392.2
                }
            }
        },
        "phase_composition": {
            "Sodalite": {
                "mean": 1.0,
                "std": 0.0
            },
            "Diamondoid": {
                "mean": 0.0,
                "std": 0.0
            },
            "U12": {
                "mean": 0.0,
                "std": 0.0
            },
            "U13": {
                "mean": 0.0,
                "std": 0.0
            },
            "ZIF-EC-1": {
                "mean": 0.0,
                "std": 0.0
            },
            "ZIF-C": {
                "mean": 0.0,
                "std": 0.0
            },
            "ZIF-L": {
                "mean": 0.0,
                "std": 0.0
            }
        },
        "composition": {
            "M_percent": 10.0,
            "L_percent": 50.0,
            "BSA_percent": 40.0
        },
        "encapsulation_efficiency": {
            "mean": 13.101,
            "error_bar": 1.975
        },
        "atr_file": "A100WW-26.xy",
        "ir_data": {
            "area_1647": 0.0102,
            "height_1647": 0.0017,
            "area_421": 0.3721,
            "peak_pos_421": 421.5056,
            "height_421": 0.0528,
            "ratio_selected_peaks": 0.0266
        }
    },
    "100_27_EW": {
        "washing": "ethanol_washing",
        "concentration": 100.0,
        "ternary_position": 27,
        "measurements": {
            "Round_1": "100_27_EW_01.xy",
            "Round_2": "100_27_EW_02.xy",
            "Round_3": "100_27_EW_03.xy"
        },
        "crystallinity": {
            "fractions": {
                "crystalline": {
                    "mean": 0.559,
                    "std": 0.075
                },
                "amorphous": {
                    "mean": 0.441,
                    "std": 0.075
                }
            },
            "areas": {
                "crystalline": {
                    "mean": 18137.8,
                    "std": 4272.4
                },
                "amorphous": {
                    "mean": 14015.1,
                    "std": 701.3
                }
            }
        },
        "phase_composition": {
            "Sodalite": {
                "mean": 1.0,
                "std": 0.0
            },
            "Diamondoid": {
                "mean": 0.0,
                "std": 0.0
            },
            "U12": {
                "mean": 0.0,
                "std": 0.0
            },
            "U13": {
                "mean": 0.0,
                "std": 0.0
            },
            "ZIF-EC-1": {
                "mean": 0.0,
                "std": 0.0
            },
            "ZIF-C": {
                "mean": 0.0,
                "std": 0.0
            },
            "ZIF-L": {
                "mean": 0.0,
                "std": 0.0
            }
        },
        "composition": {
            "M_percent": 20.0,
            "L_percent": 50.0,
            "BSA_percent": 30.0
        },
        "encapsulation_efficiency": {
            "mean": 11.59,
            "error_bar": 4.778
        },
        "atr_file": "A100EW-27.xy",
        "ir_data": {
            "area_1647": 0.0178,
            "height_1647": 0.0021,
            "area_421": 0.42,
            "peak_pos_421": 421.5056,
            "height_421": 0.0601,
            "ratio_selected_peaks": 0.0407
        }
    },
    "100_27_WW": {
        "washing": "water_washing",
        "concentration": 100.0,
        "ternary_position": 27,
        "measurements": {
            "Round_1": "100_27_WW_01.xy",
            "Round_2": "100_27_WW_02.xy",
            "Round_3": "100_27_WW_03.xy"
        },
        "crystallinity": {
            "fractions": {
                "crystalline": {
                    "mean": 0.449,
                    "std": 0.083
                },
                "amorphous": {
                    "mean": 0.551,
                    "std": 0.083
                }
            },
            "areas": {
                "crystalline": {
                    "mean": 10398.7,
                    "std": 3044.6
                },
                "amorphous": {
                    "mean": 12438.8,
                    "std": 1561.0
                }
            }
        },
        "phase_composition": {
            "Sodalite": {
                "mean": 1.0,
                "std": 0.0
            },
            "Diamondoid": {
                "mean": 0.0,
                "std": 0.0
            },
            "U12": {
                "mean": 0.0,
                "std": 0.0
            },
            "U13": {
                "mean": 0.0,
                "std": 0.0
            },
            "ZIF-EC-1": {
                "mean": 0.0,
                "std": 0.0
            },
            "ZIF-C": {
                "mean": 0.0,
                "std": 0.0
            },
            "ZIF-L": {
                "mean": 0.0,
                "std": 0.0
            }
        },
        "composition": {
            "M_percent": 20.0,
            "L_percent": 50.0,
            "BSA_percent": 30.0
        },
        "encapsulation_efficiency": {
            "mean": 56.305,
            "error_bar": 2.691
        },
        "atr_file": "A100WW-27.xy",
        "ir_data": {
            "area_1647": 0.0077,
            "height_1647": 0.0016,
            "area_421": 0.1346,
            "peak_pos_421": 421.5056,
            "height_421": 0.0189,
            "ratio_selected_peaks": 0.0541
        }
    },
    "100_28_EW": {
        "washing": "ethanol_washing",
        "concentration": 100.0,
        "ternary_position": 28,
        "measurements": {
            "Round_1": "100_28_EW_01.xy",
            "Round_2": "100_28_EW_02.xy",
            "Round_3": "100_28_EW_03.xy"
        },
        "crystallinity": {
            "fractions": {
                "crystalline": {
                    "mean": 0.736,
                    "std": 0.043
                },
                "amorphous": {
                    "mean": 0.264,
                    "std": 0.043
                }
            },
            "areas": {
                "crystalline": {
                    "mean": 33607.8,
                    "std": 10770.5
                },
                "amorphous": {
                    "mean": 11764.6,
                    "std": 2681.2
                }
            }
        },
        "phase_composition": {
            "Sodalite": {
                "mean": 1.0,
                "std": 0.0
            },
            "Diamondoid": {
                "mean": 0.0,
                "std": 0.0
            },
            "U12": {
                "mean": 0.0,
                "std": 0.0
            },
            "U13": {
                "mean": 0.0,
                "std": 0.0
            },
            "ZIF-EC-1": {
                "mean": 0.0,
                "std": 0.0
            },
            "ZIF-C": {
                "mean": 0.0,
                "std": 0.0
            },
            "ZIF-L": {
                "mean": 0.0,
                "std": 0.0
            }
        },
        "composition": {
            "M_percent": 30.0,
            "L_percent": 50.0,
            "BSA_percent": 20.0
        },
        "encapsulation_efficiency": {
            "mean": 44.038,
            "error_bar": 2.847
        },
        "atr_file": "A100EW-28.xy",
        "ir_data": {
            "area_1647": 0.0122,
            "height_1647": 0.0016,
            "area_421": 0.329,
            "peak_pos_421": 421.5056,
            "height_421": 0.0476,
            "ratio_selected_peaks": 0.0357
        }
    },
    "100_28_WW": {
        "washing": "water_washing",
        "concentration": 100.0,
        "ternary_position": 28,
        "measurements": {
            "Round_1": "100_28_WW_01.xy",
            "Round_2": "100_28_WW_02.xy",
            "Round_3": "100_28_WW_03.xy"
        },
        "crystallinity": {
            "fractions": {
                "crystalline": {
                    "mean": 0.346,
                    "std": 0.077
                },
                "amorphous": {
                    "mean": 0.654,
                    "std": 0.077
                }
            },
            "areas": {
                "crystalline": {
                    "mean": 6122.2,
                    "std": 2530.0
                },
                "amorphous": {
                    "mean": 10979.0,
                    "std": 1540.4
                }
            }
        },
        "phase_composition": {
            "Sodalite": {
                "mean": 1.0,
                "std": 0.0
            },
            "Diamondoid": {
                "mean": 0.0,
                "std": 0.0
            },
            "U12": {
                "mean": 0.0,
                "std": 0.0
            },
            "U13": {
                "mean": 0.0,
                "std": 0.0
            },
            "ZIF-EC-1": {
                "mean": 0.0,
                "std": 0.0
            },
            "ZIF-C": {
                "mean": 0.0,
                "std": 0.0
            },
            "ZIF-L": {
                "mean": 0.0,
                "std": 0.0
            }
        },
        "composition": {
            "M_percent": 30.0,
            "L_percent": 50.0,
            "BSA_percent": 20.0
        },
        "encapsulation_efficiency": {
            "mean": 60.753,
            "error_bar": 5.343
        },
        "atr_file": "A100WW-28.xy",
        "ir_data": {
            "area_1647": 0.0107,
            "height_1647": 0.0017,
            "area_421": 0.0799,
            "peak_pos_421": 421.5056,
            "height_421": 0.0104,
            "ratio_selected_peaks": 0.1177
        }
    },
    "100_29_EW": {
        "washing": "ethanol_washing",
        "concentration": 100.0,
        "ternary_position": 29,
        "measurements": {
            "Round_1": "100_29_EW_01.xy",
            "Round_2": "100_29_EW_02.xy",
            "Round_3": "100_29_EW_03.xy"
        },
        "crystallinity": {
            "fractions": {
                "crystalline": {
                    "mean": 0.834,
                    "std": 0.041
                },
                "amorphous": {
                    "mean": 0.166,
                    "std": 0.041
                }
            },
            "areas": {
                "crystalline": {
                    "mean": 63432.7,
                    "std": 22851.4
                },
                "amorphous": {
                    "mean": 11802.1,
                    "std": 1394.5
                }
            }
        },
        "phase_composition": {
            "Sodalite": {
                "mean": 1.0,
                "std": 0.0
            },
            "Diamondoid": {
                "mean": 0.0,
                "std": 0.0
            },
            "U12": {
                "mean": 0.0,
                "std": 0.0
            },
            "U13": {
                "mean": 0.0,
                "std": 0.0
            },
            "ZIF-EC-1": {
                "mean": 0.0,
                "std": 0.0
            },
            "ZIF-C": {
                "mean": 0.0,
                "std": 0.0
            },
            "ZIF-L": {
                "mean": 0.0,
                "std": 0.0
            }
        },
        "composition": {
            "M_percent": 40.0,
            "L_percent": 50.0,
            "BSA_percent": 10.0
        },
        "encapsulation_efficiency": {
            "mean": 41.675,
            "error_bar": 3.453
        },
        "atr_file": "A100EW-29.xy",
        "ir_data": {
            "area_1647": 0.0026,
            "height_1647": 0.0004,
            "area_421": 0.2375,
