Repository: digital-chemistry/zif-vis

# ZIF Biocomposite Explorer

Interactive Flask app for exploring ZIF biocomposite formulations across composition, concentration, phase assignment, crystallinity, encapsulation efficiency, and experiment-level spectra.

## What this app shows

The explorer combines a summary dataset with repeat-level ATR-IR and XRD measurements.

- The main plot shows sample points in ternary composition space.
- The 3D view stacks concentration layers vertically.
- The 2D view isolates one concentration layer at a time.
- The right inspector explains the selected sample with parameters, phase composition, ATR-IR, and repeated XRD measurements.

File: project/zif_biocomposite_summary_manual.json (part 3 of 39)
{
                "ratio_raw": 0.9225,
                "ratio_nu": 0.9792,
                "ratio_response": 0.7023
            },
            "ratio_raw_adaptive": 0.9225,
            "ratio_nu_corrected": 0.9792,
            "ratio_response_scaled": 0.7023
        },
        "LC_percent": 99
    },
    "100_10_WW": {
        "washing": "water_washing",
        "concentration": 100.0,
        "ternary_position": 10,
        "measurements": {
            "Round_1": "100_10_WW_01.xy",
            "Round_2": "100_10_WW_02.xy",
            "Round_3": "100_10_WW_03.xy"
        },
        "crystallinity": {
            "fractions": {
                "crystalline": {
                    "mean": 0.14597331811174152,
                    "std": 0.024494016397013627
                },
                "amorphous": {
                    "mean": 0.8540266818882585,
                    "std": 0.02449401639701368
                }
            },
            "areas": {
                "crystalline": {
                    "mean": 13051.666654206565,
                    "std": 683.1074145517882
                },
                "amorphous": {
                    "mean": 78047.2992624601,
                    "std": 15267.746720021256
                }
            },
            "per_measurement": {
                "Round_1": {
                    "file": "100_10_WW_01.txt",
                    "total_area": 73985.34925,
                    "crystalline_area": 12642.098054280586,
                    "amorphous_area": 61343.251195719415,
                    "crystalline_fraction": 0.17087299286190213,
                    "amorphous_fraction": 0.8291270071380978
                },
                "Round_2": {
                    "file": "100_10_WW_02.txt",
                    "total_area": 95357.44925,
                    "crystalline_area": 13840.253927167836,
                    "amorphous_area": 81517.19532283215,
                    "crystalline_fraction": 0.14514077333258615,
                    "amorphous_fraction": 0.8548592266674138
                },
                "Round_3": {
                    "file": "100_10_WW_03.txt",
                    "total_area": 103954.09925,
                    "crystalline_area": 12672.647981171269,
                    "amorphous_area": 91281.45126882874,
                    "crystalline_fraction": 0.12190618814073625,
                    "amorphous_fraction": 0.8780938118592638
                }
            }
        },
        "phase_composition": {
            "Sodalite": {
                "mean": 0.0,
                "std": 0.0
            },
            "Diamondoid": {
                "mean": 0.0,
                "std": 0.0
            },
            "U12": {
                "mean": 0.0,
                "std": 0.0
            },
            "U13": {
                "mean": 0.0,
                "std": 0.0
            },
            "ZIF-EC-1": {
                "mean": 0.0,
                "std": 0.0
            },
            "ZIF-C": {
                "mean": 1.0,
                "std": 0.0
            },
            "ZIF-L": {
                "mean": 0.0,
                "std": 0.0
            }
        },
        "composition": {
            "M_percent": 30.0,
            "L_percent": 20.0,
            "BSA_percent": 50.0
        },
        "encapsulation_efficiency": {
            "mean": 7.565,
            "error_bar": 6.975
        },
        "atr_file": "A100WW-10.xy",
        "ir_data": {
            "area_1647": 0.0199,
            "height_1647": 0.0024,
            "area_421": 0.0212,
            "peak_pos_421": 423.5618,
            "height_421": 0.0037,
            "ratio_selected_peaks": 0.4837,
            "adaptive": {
                "method": "adaptive peak-finding; Amide I search 1620-1680 cm^-1, integrate ±25 cm^-1; Zn-N search 405-440 cm^-1, integrate ±10 cm^-1; optional nu-correction (A·nu); response factors f_BSA=600, f_MOF=30",
                "peak_1647_found": 1651.0684,
                "peak_1647_shift_cm1": 4.0684,
                "height_1647": 0.0274,
                "area_1647_raw": 0.624,
                "area_1647_nu": 1029.881,
                "peak_421_found": 425.6179,
                "peak_421_shift_cm1": 4.6179,
                "height_421": 0.025,
                "area_421_raw": 0.1269,
                "area_421_nu": 54.07,
                "ratio_raw": 0.831,
                "ratio_nu": 0.9501,
                "ratio_response": 0.4878
            },
            "ratio_raw_adaptive": 0.831,
            "ratio_nu_corrected": 0.9501,
            "ratio_response_scaled": 0.4878
        },
        "LC_percent": 74
    },
    "100_11_EW": {
        "washing": "ethanol_washing",
        "concentration": 100.0,
        "ternary_position": 11,
        "measurements": {
            "Round_1": "100_11_EW_01.xy",
            "Round_2": "100_11_EW_02.xy",
            "Round_3": "100_11_EW_03.xy"
        },
        "crystallinity": {
            "fractions": {
                "crystalline": {
                    "mean": 0.20729367961414905,
                    "std": 0.08752247951240343
                },
                "amorphous": {
                    "mean": 0.792706320385851,
                    "std": 0.08752247951240344
                }
            },
            "areas": {
                "crystalline": {
                    "mean": 9887.917865389472,
                    "std": 690.0358746693717
                },
                "amorphous": {
                    "mean": 43846.848051277186,
                    "std": 22295.177617705413
                }
            },
            "per_measurement": {
                "Round_1": {
                    "file": "100_11_EW_01.txt",
                    "total_area": 52261.29925,
                    "crystalline_area": 9317.625684853803,
                    "amorphous_area": 42943.67356514619,
                    "crystalline_fraction": 0.17828920862226372,
                    "amorphous_fraction": 0.8217107913777363
                },
                "Round_2": {
                    "file": "100_11_EW_02.txt",
                    "total_area": 77234.84925,
                    "crystalline_area": 10654.960863663187,
                    "amorphous_area": 66579.8883863368,
                    "crystalline_fraction": 0.13795535263070627,
                    "amorphous_fraction": 0.8620446473692938
                },
                "Round_3": {
                    "file": "100_11_EW_03.txt",
                    "total_area": 31708.149249999995,
                    "crystalline_area": 9691.167047651423,
                    "amorphous_area": 22016.982202348576,
                    "crystalline_fraction": 0.3056364775894772,
                    "amorphous_fraction": 0.6943635224105228
                }
            }
        },
        "phase_composition": {
            "Sodalite": {
                "mean": 1.0,
                "std": 0.0
            },
            "Diamondoid": {
                "mean": 0.0,
                "std": 0.0
            },
            "U12": {
                "mean": 0.0,
                "std": 0.0
            },
            "U13": {
                "mean": 0.0,
                "std": 0.0
            },
            "ZIF-EC-1": {
                "mean": 0.0,
                "std": 0.0
            },
            "ZIF-C": {
                "mean": 0.0,
                "std": 0.0
            },
            "ZIF-L": {
                "mean": 0.0,
                "std": 0.0
            }
        },
        "composition": {
            "M_percent": 40.0,
            "L_percent": 20.0,
            "BSA_percent": 40.0
        },
        "encapsulation_efficiency": {
            "mean": 16.049,
            "error_bar": 5.083
        },
        "atr_file": "A100EW-11.xy",
        "ir_data": {
            "area_1647": 0.0201,
            "height_1647": 0.0022,
            "area_421": 0.0214,
            "peak_pos_421": 419.4495,
            "height_421": 0.0025,
            "ratio_selected_peaks": 0.4835,
            "adaptive": {
                "method": "adaptive peak-finding; Amide I search 1620-1680 cm^-1, integrate ±25 cm^-1; Zn-N search 405-440 cm^-1, integrate ±10 cm^-1; optional nu-correction (A·nu); response factors f_BSA=600, f_MOF=30",
                "peak_1647_found": 1651.0684,
                "peak_1647_shift_cm1": 4.0684,
                "height_1647": 0.0277,
                "area_1647_raw": 0.6356,
                "area_1647_nu": 1048.8848,
                "peak_421_found": 419.4495,
                "peak_421_shift_cm1": -1.5505,
                "height_421": 0.0084,
                "area_421_raw": 0.0517,
                "area_421_nu": 21.7022,
                "ratio_raw": 0.9247,
                "ratio_nu": 0.9797,
                "ratio_response": 0.7073
            },
            "ratio_raw_adaptive": 0.9247,
            "ratio_nu_corrected": 0.9797,
            "ratio_response_scaled": 0.7073
        },
        "LC_percent": 83
    },
    "100_11_WW": {
        "washing": "water_washing",
        "concentration": 100.0,
        "ternary_position": 11,
        "measurements": {
            "Round_1": "100_11_WW_01.xy",
            "Round_2": "100_11_WW_02.xy",
            "Round_3": "100_11_WW_03.xy"
        },
        "crystallinity": {
            "fractions": {
                "crystalline": {
                    "mean": 0.0,
                    "std": 0.0
                },
                "amorphous": {
                    "mean": 1.0,
                    "std": 0.0
                }
            },
            "areas": {
                "crystalline": {
                    "mean": 0.0,
                    "std": 0.0
                },
                "amorphous": {
                    "mean": 62503.16591666666,
                    "std": 27735.238681564166
                }
            },
            "per_measurement": {
                "Round_1": {
                    "file": "100_11_WW_01.txt",
                    "total_area": 35924.69925,
                    "crystalline_area": 0.0,
                    "amorphous_area": 35924.69925,
                    "crystalline_fraction": 0.0,
                    "amorphous_fraction": 1.0
                },
                "Round_2": {
                    "file": "100_11_WW_02.txt",
                    "total_area": 91265.99925,
                    "crystalline_area": 0.0,
                    "amorphous_area": 91265.99925,
                    "crystalline_fraction": 0.0,
                    "amorphous_fraction": 1.0
                },
                "Round_3": {
                    "file": "100_11_WW_03.txt",
                    "total_area": 60318.79925,
                    "crystalline_area": 0.0,
                    "amorphous_area": 60318.79925,
                    "crystalline_fraction": 0.0,
                    "amorphous_fraction": 1.0
                }
            }
        },
        "phase_composition": {
            "Sodalite": {
                "mean": 0,
                "std": 0
            },
            "Diamondoid": {
                "mean": 0,
                "std": 0
            },
            "U12": {
                "mean": 0,
                "std": 0
            },
            "U13": {
                "mean": 0,
                "std": 0
            },
            "ZIF-EC-1": {
                "mean": 0,
                "std": 0
            },
            "ZIF-C": {
                "mean": 0,
                "std": 0
            },
            "ZIF-L": {
                "mean": 0,
                "std": 0
            }
        },
        "composition": {
            "M_percent": 40.0,
            "L_percent": 20.0,
            "BSA_percent": 40.0
        },
        "encapsulation_efficiency": {
            "mean": 6.28,
            "error_bar": 1.975
        },
        "atr_file": "A100WW-11.xy",
        "ir_data": {
            "area_1647": 0.0042,
            "height_1647": 0.0008,
            "area_421": 0.0083,
            "peak_pos_421": 421.5056,
            "height_421": 0.001,
            "ratio_selected_peaks": 0.3372,
            "adaptive": {
                "method": "adaptive peak-finding; Amide I search 1620-1680 cm^-1, integrate ±25 cm^-1; Zn-N search 405-440 cm^-1, integrate ±10 cm^-1; optional nu-correction (A·nu); response factors f_BSA=600, f_MOF=30",
                "peak_1647_found": 1653.1245,
                "peak_1647_shift_cm1": 6.1245,
                "height_1647": 0.0091,
                "area_1647_raw": 0.1888,
                "area_1647_nu": 311.7406,
                "peak_421_found": 425.6179,
                "peak_421_shift_cm1": 4.6179,
                "height_421": 0.0058,
                "area_421_raw": 0.0317,
                "area_421_nu": 13.4759,
                "ratio_raw": 0.8563,
                "ratio_nu": 0.9586,
                "ratio_response": 0.5363
            },
            "ratio_raw_adaptive": 0.8563,
            "ratio_nu_corrected": 0.9586,
            "ratio_response_scaled": 0.5363
        },
        "LC_percent": null
    },
    "100_12_EW": {
        "washing": "ethanol_washing",
        "concentration": 100.0,
        "ternary_position": 12,
        "measurements": {
            "Round_1": "100_12_EW_01.xy",
            "Round_2": "100_12_EW_02.xy",
            "Round_3": "100_12_EW_03.xy"
        },
        "crystallinity": {
            "fractions": {
                "crystalline": {
                    "mean": 0.18554993343106094,
                    "std": 0.06818223596126956
                },
                "amorphous": {
                    "mean": 0.8144500665689391,
                    "std": 0.0681822359612695
                }
            },
            "areas": {
                "crystalline": {
                    "mean": 15187.78077730751,
                    "std": 7367.466437135926
                },
                "amorphous": {
                    "mean": 64660.33513935915,
                    "std": 3826.604408538567
                }
            },
            "per_measurement": {
                "Round_1": {
                    "file": "100_12_EW_01.txt",
                    "total_area": 71324.34925,
                    "crystalline_area": 11010.176993489935,
                    "amorphous_area": 60314.172256510064,
                    "crystalline_fraction": 0.15436771746627517,
                    "amorphous_fraction": 0.8456322825337248
                },
                "Round_2": {
                    "file": "100_12_EW_02.txt",
                    "total_area": 89837.99925,
                    "crystalline_area": 23694.5482091206,
                    "amorphous_area": 66143.4510408794,
                    "crystalline_fraction": 0.2637475055870704,
                    "amorphous_fraction": 0.7362524944129297
                },
                "Round_3": {
                    "file": "100_12_EW_03.txt",
                    "total_area": 78381.99925000001,
                    "crystalline_area": 10858.61712931199,
                    "amorphous_area": 67523.38212068801,
                    "crystalline_fraction": 0.13853457723983725,
                    "amorphous_fraction": 0.8614654227601628
                }
            }
        },
        "phase_composition": {
            "Sodalite": {
                "mean": 0.0,
                "std": 0.0
            },
            "Diamondoid": {
                "mean": 0.0,
                "std": 0.0
            },
            "U12": {
                "mean": 0.0,
                "std": 0.0
            },
            "U13": {
                "mean": 1.0,
                "std": 0.0
            },
            "ZIF-EC-1": {
                "mean": 0.0,
                "std": 0.0
            },
            "ZIF-C": {
                "mean": 0.0,
                "std": 0.0
            },
            "ZIF-L": {
                "mean": 0.0,
                "std": 0.0
            }
        },
        "composition": {
            "M_percent": 50.0,
            "L_percent": 20.0,
            "BSA_percent": 30.0
        },
        "encapsulation_efficiency": {
            "mean": 16.855,
            "error_bar": 0.864
        },
        "atr_file": "A100EW-12.xy",
        "ir_data": {
            "area_1647": 0.0134,
            "height_1647": 0.0015,
            "area_421": 0.0043,
            "peak_pos_421": 417.3934,
            "height_421": 0.0012,
            "ratio_selected_peaks": 0.7559,
            "adaptive": {
                "method": "adaptive peak-finding; Amide I search 1620-1680 cm^-1, integrate ±25 cm^-1; Zn-N search 405-440 cm^-1, integrate ±10 cm^-1; optional nu-correction (A·nu); response factors f_BSA=600, f_MOF=30",
                "peak_1647_found": 1651.0684,
                "peak_1647_shift_cm1": 4.0684,
                "height_1647": 0.02,
                "area_1647_raw": 0.4581,
                "area_1647_nu": 756.0227,
                "peak_421_found": 417.3934,
                "peak_421_shift_cm1": -3.6066,
                "height_421": 0.003,
                "area_421_raw": 0.017,
                "area_421_nu": 7.0805,
                "ratio_raw": 0.9643,
                "ratio_nu": 0.9907,
                "ratio_response": 0.8422
            },
            "ratio_raw_adaptive": 0.9643,
            "ratio_nu_corrected": 0.9907,
            "ratio_response_scaled": 0.8422
        },
        "LC_percent": 84
    },
    "100_12_WW": {
        "washing": "water_washing",
        "concentration": 100.0,
        "ternary_position": 12,
        "measurements": {
            "Round_1": "100_12_WW_01.xy",
            "Round_2": "100_12_WW_02.xy",
            "Round_3": "100_12_WW_03.xy"
        },
        "crystallinity": {
            "fractions": {
                "crystalline": {
                    "mean": 0.0,
                    "std": 0.0
                },
                "amorphous": {
                    "mean": 1.0,
                    "std": 0.0
                }
            },
            "areas": {
                "crystalline": {
                    "mean": 0.0,
                    "std": 0.0
                },
                "amorphous": {
                    "mean": 79814.08258333332,
                    "std": 20064.479742216918
                }
            },
            "per_measurement": {
                "Round_1": {
                    "file": "100_12_WW_01.txt",
                    "total_area": 61854.09925,
                    "crystalline_area": 0.0,
                    "amorphous_area": 61854.09925,
                    "crystalline_fraction": 0.0,
                    "amorphous_fraction": 1.0
                },
                "Round_2": {
                    "file": "100_12_WW_02.txt",
                    "total_area": 101469.34924999998,
                    "crystalline_area": 0.0,
                    "amorphous_area": 101469.34924999998,
                    "crystalline_fraction": 0.0,
                    "amorphous_fraction": 1.0
                },
                "Round_3": {
                    "file": "100_12_WW_03.txt",
                    "total_area": 76118.79925,
                    "crystalline_area": 0.0,
                    "amorphous_area": 76118.79925,
                    "crystalline_fraction": 0.0,
                    "amorphous_fraction": 1.0
                }
            }
        },
        "phase_composition": {
            "Sodalite": {
                "mean": 0,
                "std": 0
            },
            "Diamondoid": {
                "mean": 0,
                "std": 0
            },
            "U12": {
                "mean": 0,
                "std": 0
            },
            "U13": {
                "mean": 0,
                "std": 0
            },
            "ZIF-EC-1": {
                "mean": 0,
                "std": 0
            },
            "ZIF-C": {
                "mean": 0,
                "std": 0
            },
            "ZIF-L": {
                "mean": 0,
                "std": 0
            }
        },
        "composition": {
            "M_percent": 50.0,
            "L_percent": 20.0,
            "BSA_percent": 30.0
        },
        "encapsulation_efficiency": {
            "mean": 8.508,
            "error_bar": 3.263
        },
        "atr_file": "A100WW-12.xy",
        "ir_data": {
            "area_1647": 0.0299,
            "height_1647": 0.0035,
            "area_421": 0.0006,
            "peak_pos_421": 425.6179,
            "height_421": 0.0003,
            "ratio_selected_peaks": 0.9802,
            "adaptive": {
                "method": "adaptive peak-finding; Amide I search 1620-1680 cm^-1, integrate ±25 cm^-1; Zn-N search 405-440 cm^-1, integrate ±10 cm^-1; optional nu-correction (A·nu); response factors f_BSA=600, f_MOF=30",
                "peak_1647_found": 1651.0684,
                "peak_1647_shift_cm1": 4.0684,
                "height_1647": 0.0454,
                "area_1647_raw": 1.0011,
                "area_1647_nu": 1651.53,
                "peak_421_found": 415.3372,
                "peak_421_shift_cm1": -5.6628,
                "height_421": 0.004,
                "area_421_raw": 0.01,
                "area_421_nu": 4.1741,
                "ratio_raw": 0.9901,
                "ratio_nu": 0.9975,
                "ratio_response": 0.9519
            },
            "ratio_raw_adaptive": 0.9901,
            "ratio_nu_corrected": 0.9975,
            "ratio_response_scaled": 0.9519
        },
        "LC_percent": null
    },
    "100_13_EW": {
        "washing": "ethanol_washing",
        "concentration": 100.0,
        "ternary_position": 13,
        "measurements": {
            "Round_1": "100_13_EW_01.xy",
            "Round_2": "100_13_EW_02.xy",
            "Round_3": "100_13_EW_03.xy"
        },
        "crystallinity": {
            "fractions": {
                "crystalline": {
                    "mean": 0.20015395978015263,
                    "std": 0.049080173885079494
                },
                "amorphous": {
                    "mean": 0.7998460402198474,
                    "std": 0.04908017388507946
                }
            },
            "areas": {
                "crystalline": {
                    "mean": 12343.949890195106,
                    "std": 2056.028634063327
                },
                "amorphous": {
                    "mean": 53394.9993598049,
                    "std": 24196.503331682477
                }
            },
            "per_measurement": {
                "Round_1": {
                    "file": "100_13_EW_01.txt",
                    "total_area": 61174.89925,
                    "crystalline_area": 13621.1173547363,
                    "amorphous_area": 47553.7818952637,
                    "crystalline_fraction": 0.22265859889808154,
                    "amorphous_fraction": 0.7773414011019185
                },
                "Round_2": {
                    "file": "100_13_EW_02.txt",
                    "total_area": 42625.99925000001,
                    "crystalline_area": 9972.19386564472,
                    "amorphous_area": 32653.805384355284,
                    "crystalline_fraction": 0.23394627788449365,
                    "amorphous_fraction": 0.7660537221155063
                },
                "Round_3": {
                    "file": "100_13_EW_03.txt",
                    "total_area": 93415.94924999999,
                    "crystalline_area": 13438.538450204294,
                    "amorphous_area": 79977.4107997957,
                    "crystalline_fraction": 0.14385700255788272,
                    "amorphous_fraction": 0.8561429974421172
                }
            }
        },
        "phase_composition": {
            "Sodalite": {
                "mean": 0.0,
                "std": 0.0
            },
            "Diamondoid": {
                "mean": 0.0,
                "std": 0.0
            },
            "U12": {
                "mean": 0.0,
                "std": 0.0
            },
            "U13": {
                "mean": 1.0,
                "std": 0.0
            },
            "ZIF-EC-1": {
                "mean": 0.0,
                "std": 0.0
            },
            "ZIF-C": {
                "mean": 0.0,
                "std": 0.0
            },
            "ZIF-L": {
                "mean": 0.0,
                "std": 0.0
            }
        },
        "composition": {
            "M_percent": 60.0,
            "L_percent": 20.0,
            "BSA_percent": 20.0
        },
        "encapsulation_efficiency": {
            "mean": 14.346,
            "error_bar": 3.709
        },
        "atr_file": "A100EW-13.xy",
        "ir_data": {
            "area_1647": 0.0082,
            "height_1647": 0.0009,
            "area_421": 0.0054,
            "peak_pos_421": 423.5618,
            "height_421": 0.0012,
            "ratio_selected_peaks": 0.603,
            "adaptive": {
                "method": "adaptive peak-finding; Amide I search 1620-1680 cm^-1, integrate ±25 cm^-1; Zn-N search 405-440 cm^-1, integrate ±10 cm^-1; optional nu-correction (A·nu); response factors f_BSA=600, f_MOF=30",
                "peak_1647_found": 1651.0684,
                "peak_1647_shift_cm1": 4.0684,
                "height_1647": 0.0114,
                "area_1647_raw": 0.2658,
                "area_1647_nu": 438.7287,
                "peak_421_found": 423.5618,
                "peak_421_shift_cm1": 2.5618,
                "height_421": 0.0012,
                "area_421_raw": 0.0095,
                "area_421_nu": 4.0265,
                "ratio_raw": 0.9655,
                "ratio_nu": 0.9909,
                "ratio_response": 0.8449
            },
            "ratio_raw_adaptive": 0.9655,
            "ratio_nu_corrected": 0.9909,
            "ratio_response_scaled": 0.8449
        },
        "LC_percent": 85
    },
    "100_13_WW": {
        "washing": "water_washing",
        "concentration": 100.0,
        "ternary_position": 13,
        "measurements": {
            "Round_1": "100_13_WW_01.xy",
            "Round_2": "100_13_WW_02.xy",
            "Round_3": "100_13_WW_03.xy"
        },
        "crystallinity": {
            "fractions": {
                "crystalline": {
                    "mean": 0.0,
                    "std": 0.0
                },
                "amorphous": {
                    "mean": 1.0,
                    "std": 0.0
                }
            },
            "areas": {
                "crystalline": {
                    "mean": 0.0,
                    "std": 0.0
                },
                "amorphous": {
                    "mean": 96918.89925000002,
                    "std": 34274.42312381056
                }
            },
            "per_measurement": {
                "Round_1": {
                    "file": "100_13_WW_01.txt",
                    "total_area": 59739.99925000001,
                    "crystalline_area": 0.0,
                    "amorphous_area": 59739.99925000001,
                    "crystalline_fraction": 0.0,
                    "amorphous_fraction": 1.0
                },
                "Round_2": {
                    "file": "100_13_WW_02.txt",
                    "total_area": 103759.59925,
                    "crystalline_area": 0.0,
                    "amorphous_area": 103759.59925,
                    "crystalline_fraction": 0.0,
                    "amorphous_fraction": 1.0
                },
                "Round_3": {
                    "file": "100_13_WW_03.txt",
                    "total_area": 127257.09925,
                    "crystalline_area": 0.0,
                    "amorphous_area": 127257.09925,
                    "crystalline_fraction": 0.0,
                    "amorphous_fraction": 1.0
                }
            }
        },
        "phase_composition": {
            "Sodalite": {
                "mean": 0,
                "std": 0
            },
            "Diamondoid": {
                "mean": 0,
                "std": 0
            },
            "U12": {
                "mean": 0,
                "std": 0
            },
            "U13": {
                "mean": 0,
                "std": 0
            },
            "ZIF-EC-1": {
                "mean": 0,
                "std": 0
            },
            "ZIF-C": {
                "mean": 0,
                "std": 0
            },
            "ZIF-L": {
                "mean": 0,
                "std": 0
            }
        },
        "composition": {
            "M_percent": 60.0,
            "L_percent": 20.0,
            "BSA_percent": 20.0
        },
        "encapsulation_efficiency": {
            "mean": 3.709,
            "error_bar": 5.635
        },
        "atr_file": "A100WW-13.xy",
        "ir_data": {
            "area_1647": 0.0306,
            "height_1647": 0.0036,
            "area_421": 0.0101,
            "peak_pos_421": 419.4495,
            "height_421": 0.0015,
            "ratio_selected_peaks": 0.7509,
            "adaptive": {
                "method": "adaptive peak-finding; Amide I search 1620-1680 cm^-1, integrate ±25 cm^-1; Zn-N search 405-440 cm^-1, integrate ±10 cm^-1; optional nu-correction (A·nu); response factors f_BSA=600, f_MOF=30",
                "peak_1647_found": 1651.0684,
                "peak_1647_shift_cm1": 4.0684,
                "height_1647": 0.0447,
                "area_1647_raw": 0.992,
                "area_1647_nu": 1636.4287,
                "peak_421_found": 419.4495,
                "peak_421_shift_cm1": -1.5505,
                "height_421": 0.0015,
                "area_421_raw": 0.0199,
                "area_421_nu": 8.3612,
                "ratio_raw": 0.9803,
                "ratio_nu": 0.9949,
                "ratio_response": 0.9073
            },
            "ratio_raw_adaptive": 0.9803,
            "ratio_nu_corrected": 0.9949,
            "ratio_response_scaled": 0.9073
        },
        "LC_percent": null
    },
    "100_14_EW": {
        "washing": "ethanol_washing",
        "concentration": 100.0,
        "ternary_position": 14,
        "measurements": {
            "Round_1": "100_14_EW_01.xy",
            "Round_2": "100_14_EW_02.xy",
            "Round_3": "100_14_EW_03.xy"
        },
        "crystallinity": {
            "fractions": {
                "crystalline": {
                    "mean": 0.2332494096514012,
                    "std": 0.020829223155716097
                },
                "amorphous": {
                    "mean": 0.7667505903485988,
                    "std": 0.02082922315571608
                }
            },
            "areas": {
                "crystalline": {
                    "mean": 28869.309864399314,
                    "std": 20830.609844059676
                },
                "amorphous": {
                    "mean": 91630.32271893403,
                    "std": 57773.30782617639
                }
            },
            "per_measurement": {
                "Round_1": {
                    "file": "100_14_EW_01.txt",
                    "total_area": 77503.59925,
                    "crystalline_area": 16286.493232261511,
                    "amorphous_area": 61217.106017738486,
                    "crystalline_fraction": 0.2101385405305743,
                    "amorphous_fraction": 0.7898614594694257
                },
                "Round_2": {
                    "file": "100_14_EW_02.txt",
                    "total_area": 211170.79925,
                    "crystalline_area": 52913.71372141659,
                    "amorphous_area": 158257.08552858338,
                    "crystalline_fraction": 0.2505730617554434,
                    "amorphous_fraction": 0.7494269382445565
                },
                "Round_3": {
                    "file": "100_14_EW_03.txt",
                    "total_area": 72824.49925000001,
                    "crystalline_area": 17407.72263951983,
                    "amorphous_area": 55416.77661048017,
                    "crystalline_fraction": 0.23903662666818587,
                    "amorphous_fraction": 0.7609633733318142
                }
            }
        },
        "phase_composition": {
            "Sodalite": {
                "mean": 0.0,
                "std": 0.0
            },
            "Diamondoid": {
                "mean": 0.0,
                "std": 0.0
            },
            "U12": {
                "mean": 0.0,
                "std": 0.0
            },
            "U13": {
                "mean": 1.0,
                "std": 0.0
            },
            "ZIF-EC-1": {
                "mean": 0.0,
                "std": 0.0
            },
            "ZIF-C": {
                "mean": 0.0,
                "std": 0.0
            },
            "ZIF-L": {
                "mean": 0.0,
                "std": 0.0
            }
        },
        "composition": {
            "M_percent": 70.0,
            "L_percent": 20.0,
            "BSA_percent": 10.0
        },
        "encapsulation_efficiency": {
            "mean": 15.152,
            "error_bar": 4.116
        },
        "atr_file": "A100EW-14.xy",
        "ir_data": {
            "area_1647": 0.0046,
            "height_1647": 0.0006,
            "area_421": 0.0067,
            "peak_pos_421": 419.4495,
            "height_421": 0.0011,
            "ratio_selected_peaks": 0.4104,
            "adaptive": {
                "method": "adaptive peak-finding; Amide I search 1620-1680 cm^-1, integrate ±25 cm^-1; Zn-N search 405-440 cm^-1, integrate ±10 cm^-1; optional nu-correction (A·nu); response factors f_BSA=600, f_MOF=30",
                "peak_1647_found": 1651.0684,
                "peak_1647_shift_cm1": 4.0684,
                "height_1647": 0.0095,
                "area_1647_raw": 0.2277,
                "area_1647_nu": 376.3258,
                "peak_421_found": 429.7301,
                "peak_421_shift_cm1": 8.7301,
                "height_421": 0.0004,
                "area_421_raw": 0.0005,
                "area_421_nu": 0.2253,
                "ratio_raw": 0.9977,
                "ratio_nu": 0.9994,
                "ratio_response": 0.9882
            },
            "ratio_raw_adaptive": 0.9977,
            "ratio_nu_corrected": 0.9994,
            "ratio_response_scaled": 0.9882
        },
        "LC_percent": 74
    },
    "100_14_WW": {
        "washing": "water_washing",
        "concentration": 100.0,
        "ternary_position": 14,
        "measurements": {
            "Round_1": "100_14_WW_01.xy",
            "Round_2": "100_14_WW_02.xy",
            "Round_3": "100_14_WW_03.xy"
        },
        "crystallinity": {
            "fractions": {
                "crystalline": {
                    "mean": 0.0,
                    "std": 0.0
                },
                "amorphous": {
                    "mean": 1.0,
                    "std": 0.0
                }
            },
            "areas": {
                "crystalline": {
                    "mean": 0.0,
                    "std": 0.0
                },
                "amorphous": {
                    "mean": 113404.93258333334,
                    "std": 24932.227547159382
                }
            },
            "per_measurement": {
                "Round_1": {
                    "file": "100_14_WW_01.txt",
                    "total_area": 128556.89925,
                    "crystalline_area": 0.0,
                    "amorphous_area": 128556.89925,
                    "crystalline_fraction": 0.0,
                    "amorphous_fraction": 1.0
                },
                "Round_2": {
                    "file": "100_14_WW_02.txt",
                    "total_area": 127028.69924999999,
                    "crystalline_area": 0.0,
                    "amorphous_area": 127028.69924999999,
                    "crystalline_fraction": 0.0,
                    "amorphous_fraction": 1.0
                },
                "Round_3": {
                    "file": "100_14_WW_03.txt",
                    "total_area": 84629.19925,
                    "crystalline_area": 0.0,
                    "amorphous_area": 84629.19925,
                    "crystalline_fraction": 0.0,
                    "amorphous_fraction": 1.0
                }
            }
        },
        "phase_composition": {
            "Sodalite": {
                "mean": 0,
                "std": 0
            },
            "Diamondoid": {
                "mean": 0,
                "std": 0
            },
            "U12": {
                "mean": 0,
                "std": 0
            },
            "U13": {
                "mean": 0,
                "std": 0
            },
            "ZIF-EC-1": {
                "mean": 0,
                "std": 0
            },
            "ZIF-C": {
                "mean": 0,
                "std": 0
            },
            "ZIF-L": {
                "mean": 0,
                "std": 0
            }
        },
        "composition": {
            "M_percent": 70.0,
            "L_percent": 20.0,
            "BSA_percent": 10.0
        },
        "encapsulation_efficiency": {
            "mean": 9.246,
            "error_bar": 7.369
        },
        "atr_file": "A100WW-14.xy",
        "ir_data": {
            "area_1647": 0.0367,
            "height_1647": 0.0041,
            "area_421": 0.0067,
            "peak_pos_421": 423.5618,
            "height_421": 0.0012,
            "ratio_selected_peaks": 0.8465,
            "adaptive": {
                "method": "adaptive peak-finding; Amide I search 1620-1680 cm^-1, integrate ±25 cm^-1; Zn-N search 405-440 cm^-1, integrate ±10 cm^-1; optional nu-correction (A·nu); response factors f_BSA=600, f_MOF=30",
                "peak_1647_found": 1651.0684,
                "peak_1647_shift_cm1": 4.0684,
                "height_1647": 0.0546,
                "area_1647_raw": 1.2379,
                "area_1647_nu": 2042.5313,
                "peak_421_found": 423.5618,
                "peak_421_shift_cm1": 2.5618,
                "height_421": 0.0032,
                "area_421_raw": 0.0287,
                "area_421_nu": 12.177,
                "ratio_raw": 0.9774,
                "ratio_nu": 0.9941,
                "ratio_response": 0.8935
            },
            "ratio_raw_adaptive": 0.9774,
            "ratio_nu_corrected": 0.9941,
            "ratio_response_scaled": 0.8935
        },
        "LC_percent": null
    },
    "100_15_EW": {
        "washing": "ethanol_washing",
        "concentration": 100.0,
        "ternary_position": 15,
        "measurements": {
            "Round_1": "100_15_EW_01.xy",
            "Round_2": "100_15_EW_02.xy",
            "Round_3": "100_15_EW_03.xy"
        },
        "crystallinity": {
            "fractions": {
                "crystalline": {
                    "mean": 0.3873152046237025,
                    "std": 0.07754472408371779
                },
                "amorphous": {
                    "mean": 0.6126847953762974,
                    "std": 0.07754472408371782
                }
            },
            "areas": {
                "crystalline": {
                    "mean": 32093.54451500697,
                    "std": 13993.959826798524
                },
                "amorphous": {
                    "mean": 48486.988068326355,
                    "std": 6041.404564996938
                }
            },
            "per_measurement": {
                "Round_1": {
                    "file": "100_15_EW_01.txt",
                    "total_area": 100957.34925,
                    "crystalline_area": 48115.18660520209,
                    "amorphous_area": 52842.1626447979,
                    "crystalline_fraction": 0.47658924251323975,
                    "amorphous_fraction": 0.5234107574867601
                },
                "Round_2": {
