Repository: digital-chemistry/zif-vis

# ZIF Biocomposite Explorer

Interactive Flask app for exploring ZIF biocomposite formulations across composition, concentration, phase assignment, crystallinity, encapsulation efficiency, and experiment-level spectra.

## What this app shows

The explorer combines a summary dataset with repeat-level ATR-IR and XRD measurements.

- The main plot shows sample points in ternary composition space.
- The 3D view stacks concentration layers vertically.
- The 2D view isolates one concentration layer at a time.
- The right inspector explains the selected sample with parameters, phase composition, ATR-IR, and repeated XRD measurements.

File: project/Exp-A.json (part 4 of 32)
{
                    "crystalline_area": 141834.07521176722,
                    "amorphous_area": 149686.92403823277,
                    "crystalline_fraction": 0.486531246725504,
                    "amorphous_fraction": 0.5134687532744959
                },
                "Round_3": {
                    "file": "100_36_EW_03.txt",
                    "total_area": 291520.99925,
                    "crystalline_area": 141834.07521176722,
                    "amorphous_area": 149686.92403823277,
                    "crystalline_fraction": 0.486531246725504,
                    "amorphous_fraction": 0.5134687532744959
                }
            }
        },
        "phase_composition": {
            "Sodalite": {
                "mean": 0.0,
                "std": 0.0
            },
            "Diamondoid": {
                "mean": 0.0,
                "std": 0.0
            },
            "U12": {
                "mean": 0.0,
                "std": 0.0
            },
            "U13": {
                "mean": 1.0,
                "std": 0.0
            },
            "ZIF-EC-1": {
                "mean": 0.0,
                "std": 0.0
            },
            "ZIF-C": {
                "mean": 0.0,
                "std": 0.0
            },
            "ZIF-L": {
                "mean": 0.0,
                "std": 0.0
            }
        },
        "composition": {
            "M_percent": 80.0,
            "L_percent": 10.0,
            "BSA_percent": 10.0
        },
        "atr_file": "A100EW-36.xy",
        "ir_data": {
            "area_1647": 0.0137,
            "height_1647": 0.0018,
            "area_421": 0.0017,
            "peak_pos_421": 417.3934,
            "height_421": 0.0008,
            "ratio_selected_peaks": 0.6913
        },
        "encapsulation_efficiency": {
            "mean": -0.226,
            "error_bar": 7.469
        },
        "lc_data": {
            "lc_percent": 64.0
        }
    },
    "100_35_EW": {
        "washing": "ethanol_washing",
        "concentration": 100.0,
        "ternary_position": 35,
        "measurements": {
            "Round_1": "100_35_EW_01.xy",
            "Round_2": "100_35_EW_02.xy",
            "Round_3": "100_35_EW_03.xy"
        },
        "crystallinity": {
            "fractions": {
                "crystalline": {
                    "mean": 0.5377243542310263,
                    "std": 0.11752377466565511
                },
                "amorphous": {
                    "mean": 0.4622756457689737,
                    "std": 0.11752377466565511
                }
            },
            "areas": {
                "crystalline": {
                    "mean": 107219.68748509628,
                    "std": 109185.02052087465
                },
                "amorphous": {
                    "mean": 93531.44509823706,
                    "std": 94303.41184751362
                }
            },
            "per_measurement": {
                "Round_1": {
                    "file": "100_35_EW_01.txt",
                    "total_area": 91529.94925,
                    "crystalline_area": 38512.90875689204,
                    "amorphous_area": 53017.04049310797,
                    "crystalline_fraction": 0.4207683831627606,
                    "amorphous_fraction": 0.5792316168372393
                },
                "Round_2": {
                    "file": "100_35_EW_02.txt",
                    "total_area": 76281.19924999999,
                    "crystalline_area": 50025.80696233065,
                    "amorphous_area": 26255.392287669336,
                    "crystalline_fraction": 0.6558078196749202,
                    "amorphous_fraction": 0.34419218032507976
                },
                "Round_3": {
                    "file": "100_35_EW_03.txt",
                    "total_area": 434442.24925,
                    "crystalline_area": 233120.34673606616,
                    "amorphous_area": 201321.90251393383,
                    "crystalline_fraction": 0.5365968598553981,
                    "amorphous_fraction": 0.46340314014460193
                }
            }
        },
        "phase_composition": {
            "Sodalite": {
                "mean": 1.0,
                "std": 0.0
            },
            "Diamondoid": {
                "mean": 0.0,
                "std": 0.0
            },
            "U12": {
                "mean": 0.0,
                "std": 0.0
            },
            "U13": {
                "mean": 0.0,
                "std": 0.0
            },
            "ZIF-EC-1": {
                "mean": 0.0,
                "std": 0.0
            },
            "ZIF-C": {
                "mean": 0.0,
                "std": 0.0
            },
            "ZIF-L": {
                "mean": 0.0,
                "std": 0.0
            }
        },
        "composition": {
            "M_percent": 10.0,
            "L_percent": 80.0,
            "BSA_percent": 10.0
        },
        "atr_file": "A100EW-35.xy",
        "ir_data": {
            "area_1647": 0.0089,
            "height_1647": 0.001,
            "area_421": 0.3979,
            "peak_pos_421": 421.5056,
            "height_421": 0.057,
            "ratio_selected_peaks": 0.0175
        },
        "encapsulation_efficiency": {
            "mean": 36.494,
            "error_bar": 3.184
        },
        "lc_data": {
            "lc_percent": 11.0
        }
    },
    "100_02_WW": {
        "washing": "water_washing",
        "concentration": 100.0,
        "ternary_position": 2,
        "measurements": {
            "Round_1": "100_02_WW_01.xy",
            "Round_2": "100_02_WW_02.xy",
            "Round_3": "100_02_WW_03.xy"
        },
        "crystallinity": {
            "fractions": {
                "crystalline": {
                    "mean": 0.16259691877908863,
                    "std": 0.010908448538475795
                },
                "amorphous": {
                    "mean": 0.8374030812209113,
                    "std": 0.010908448538475729
                }
            },
            "areas": {
                "crystalline": {
                    "mean": 11065.32437925473,
                    "std": 588.7995242698241
                },
                "amorphous": {
                    "mean": 57186.37487074527,
                    "std": 5422.442192076655
                }
            },
            "per_measurement": {
                "Round_1": {
                    "file": "100_02_WW_01.txt",
                    "total_area": 67539.24925,
                    "crystalline_area": 11588.880791215604,
                    "amorphous_area": 55950.36845878439,
                    "crystalline_fraction": 0.1715873498729423,
                    "amorphous_fraction": 0.8284126501270577
                },
                "Round_2": {
                    "file": "100_02_WW_02.txt",
                    "total_area": 74299.29925000001,
                    "crystalline_area": 11179.180826097167,
                    "amorphous_area": 63120.11842390284,
                    "crystalline_fraction": 0.15046145709237177,
                    "amorphous_fraction": 0.8495385429076281
                },
                "Round_3": {
                    "file": "100_02_WW_03.txt",
                    "total_area": 62916.549250000004,
                    "crystalline_area": 10427.911520451416,
                    "amorphous_area": 52488.63772954859,
                    "crystalline_fraction": 0.16574194937195186,
                    "amorphous_fraction": 0.8342580506280481
                }
            }
        },
        "phase_composition": {
            "Sodalite": {
                "mean": 0.0,
                "std": 0.0
            },
            "Diamondoid": {
                "mean": 0.0,
                "std": 0.0
            },
            "U12": {
                "mean": 0.0,
                "std": 0.0
            },
            "U13": {
                "mean": 0.0,
                "std": 0.0
            },
            "ZIF-EC-1": {
                "mean": 0.0,
                "std": 0.0
            },
            "ZIF-C": {
                "mean": 0.0,
                "std": 0.0
            },
            "ZIF-L": {
                "mean": 0.0,
                "std": 0.0
            }
        },
        "composition": {
            "M_percent": 20.0,
            "L_percent": 10.0,
            "BSA_percent": 70.0
        },
        "atr_file": "A100WW-02.xy",
        "ir_data": {
            "area_1647": 0.0356,
            "height_1647": 0.004,
            "area_421": 0.0,
            "peak_pos_421": 415.3372,
            "height_421": 0.0,
            "ratio_selected_peaks": 1.0
        },
        "encapsulation_efficiency": {
            "mean": 86.854,
            "error_bar": 3.267
        },
        "lc_data": null
    },
    "100_01_WW": {
        "washing": "water_washing",
        "concentration": 100.0,
        "ternary_position": 1,
        "measurements": {
            "Round_1": "100_01_WW_01.xy",
            "Round_2": "100_01_WW_02.xy",
            "Round_3": "100_01_WW_03.xy"
        },
        "crystallinity": {
            "fractions": {
                "crystalline": {
                    "mean": 0.1444017723666932,
                    "std": 0.05471963732828097
                },
                "amorphous": {
                    "mean": 0.8555982276333068,
                    "std": 0.05471963732828089
                }
            },
            "areas": {
                "crystalline": {
                    "mean": 11301.72734139317,
                    "std": 418.9652790990892
                },
                "amorphous": {
                    "mean": 74526.80524194018,
                    "std": 29818.910839574994
                }
            },
            "per_measurement": {
                "Round_1": {
                    "file": "100_01_WW_01.txt",
                    "total_area": 52426.69925000001,
                    "crystalline_area": 10843.774312548261,
                    "amorphous_area": 41582.92493745175,
                    "crystalline_fraction": 0.20683686876488336,
                    "amorphous_fraction": 0.7931631312351167
                },
                "Round_2": {
                    "file": "100_01_WW_02.txt",
                    "total_area": 111335.89925000002,
                    "crystalline_area": 11665.763741123617,
                    "amorphous_area": 99670.13550887638,
                    "crystalline_fraction": 0.10477989417347448,
                    "amorphous_fraction": 0.8952201058265254
                },
                "Round_3": {
                    "file": "100_01_WW_03.txt",
                    "total_area": 93722.99925000001,
                    "crystalline_area": 11395.643970507632,
                    "amorphous_area": 82327.35527949239,
                    "crystalline_fraction": 0.12158855416172172,
                    "amorphous_fraction": 0.8784114458382782
                }
            }
        },
        "phase_composition": {
            "Sodalite": {
                "mean": 0.0,
                "std": 0.0
            },
            "Diamondoid": {
                "mean": 0.0,
                "std": 0.0
            },
            "U12": {
                "mean": 0.0,
                "std": 0.0
            },
            "U13": {
                "mean": 0.0,
                "std": 0.0
            },
            "ZIF-EC-1": {
                "mean": 0.0,
                "std": 0.0
            },
            "ZIF-C": {
                "mean": 0.0,
                "std": 0.0
            },
            "ZIF-L": {
                "mean": 0.0,
                "std": 0.0
            }
        },
        "composition": {
            "M_percent": 10.0,
            "L_percent": 10.0,
            "BSA_percent": 80.0
        },
        "atr_file": "A100WW-01.xy",
        "ir_data": {
            "area_1647": 0.0163,
            "height_1647": 0.0019,
            "area_421": 0.0,
            "peak_pos_421": 415.3372,
            "height_421": 0.0,
            "ratio_selected_peaks": 1.0
        },
        "encapsulation_efficiency": {
            "mean": 90.512,
            "error_bar": 0.746
        },
        "lc_data": null
    },
    "100_03_WW": {
        "washing": "water_washing",
        "concentration": 100.0,
        "ternary_position": 3,
        "measurements": {
            "Round_1": "100_03_WW_01.xy",
            "Round_2": "100_03_WW_02.xy",
            "Round_3": "100_03_WW_03.xy"
        },
        "crystallinity": {
            "fractions": {
                "crystalline": {
                    "mean": 0.15052146847307904,
                    "std": 0.04988668820889833
                },
                "amorphous": {
                    "mean": 0.849478531526921,
                    "std": 0.04988668820889833
                }
            },
            "areas": {
                "crystalline": {
                    "mean": 11942.382722810575,
                    "std": 1553.021912196322
                },
                "amorphous": {
                    "mean": 74012.13319385609,
                    "std": 30049.221155448548
                }
            },
            "per_measurement": {
                "Round_1": {
                    "file": "100_03_WW_01.txt",
                    "total_area": 51510.24925,
                    "crystalline_area": 10720.42243749046,
                    "amorphous_area": 40789.826812509535,
                    "crystalline_fraction": 0.20812212314213296,
                    "amorphous_fraction": 0.791877876857867
                },
                "Round_2": {
                    "file": "100_03_WW_02.txt",
                    "total_area": 112983.04925,
                    "crystalline_area": 13690.01886250193,
                    "amorphous_area": 99293.03038749806,
                    "crystalline_fraction": 0.12116878552471827,
                    "amorphous_fraction": 0.8788312144752818
                },
                "Round_3": {
                    "file": "100_03_WW_03.txt",
                    "total_area": 93370.24925,
                    "crystalline_area": 11416.70686843934,
                    "amorphous_area": 81953.54238156066,
                    "crystalline_fraction": 0.12227349675238591,
                    "amorphous_fraction": 0.877726503247614
                }
            }
        },
        "phase_composition": {
            "Sodalite": {
                "mean": 0.0,
                "std": 0.0
            },
            "Diamondoid": {
                "mean": 0.0,
                "std": 0.0
            },
            "U12": {
                "mean": 0.0,
                "std": 0.0
            },
            "U13": {
                "mean": 0.0,
                "std": 0.0
            },
            "ZIF-EC-1": {
                "mean": 0.0,
                "std": 0.0
            },
            "ZIF-C": {
                "mean": 0.0,
                "std": 0.0
            },
            "ZIF-L": {
                "mean": 0.0,
                "std": 0.0
            }
        },
        "composition": {
            "M_percent": 30.0,
            "L_percent": 10.0,
            "BSA_percent": 60.0
        },
        "atr_file": "A100WW-03.xy",
        "ir_data": {
            "area_1647": 0.0106,
            "height_1647": 0.0013,
            "area_421": 0.0001,
            "peak_pos_421": 425.6179,
            "height_421": 0.0,
            "ratio_selected_peaks": 0.9731
        },
        "encapsulation_efficiency": {
            "mean": 91.402,
            "error_bar": 3.373
        },
        "lc_data": null
    },
    "100_04_WW": {
        "washing": "water_washing",
        "concentration": 100.0,
        "ternary_position": 4,
        "measurements": {
            "Round_1": "100_04_WW_01.xy",
            "Round_2": "100_04_WW_02.xy",
            "Round_3": "100_04_WW_03.xy"
        },
        "crystallinity": {
            "fractions": {
                "crystalline": {
                    "mean": 0.16834609600297248,
                    "std": 0.03329094895727735
                },
                "amorphous": {
                    "mean": 0.8316539039970273,
                    "std": 0.03329094895727727
                }
            },
            "areas": {
                "crystalline": {
                    "mean": 11702.252855041326,
                    "std": 1045.8354711430668
                },
                "amorphous": {
                    "mean": 60558.413061625346,
                    "std": 20545.94555842431
                }
            },
            "per_measurement": {
                "Round_1": {
                    "file": "100_04_WW_01.txt",
                    "total_area": 57232.799250000004,
                    "crystalline_area": 10547.224066030249,
                    "amorphous_area": 46685.575183969755,
                    "crystalline_fraction": 0.18428635684860806,
                    "amorphous_fraction": 0.8157136431513919
                },
                "Round_2": {
                    "file": "100_04_WW_02.txt",
                    "total_area": 62802.149249999995,
                    "crystalline_area": 11974.475249786406,
                    "amorphous_area": 50827.67400021359,
                    "crystalline_fraction": 0.1906698320485649,
                    "amorphous_fraction": 0.8093301679514351
                },
                "Round_3": {
                    "file": "100_04_WW_03.txt",
                    "total_area": 96747.04925000001,
                    "crystalline_area": 12585.059249307327,
                    "amorphous_area": 84161.99000069268,
                    "crystalline_fraction": 0.13008209911174448,
                    "amorphous_fraction": 0.8699179008882554
                }
            }
        },
        "phase_composition": {
            "Sodalite": {
                "mean": 0.0,
                "std": 0.0
            },
            "Diamondoid": {
                "mean": 0.0,
                "std": 0.0
            },
            "U12": {
                "mean": 0.0,
                "std": 0.0
            },
            "U13": {
                "mean": 0.0,
                "std": 0.0
            },
            "ZIF-EC-1": {
                "mean": 0.0,
                "std": 0.0
            },
            "ZIF-C": {
                "mean": 0.0,
                "std": 0.0
            },
            "ZIF-L": {
                "mean": 0.0,
                "std": 0.0
            }
        },
        "composition": {
            "M_percent": 40.0,
            "L_percent": 10.0,
            "BSA_percent": 50.0
        },
        "atr_file": "A100WW-04.xy",
        "ir_data": {
            "area_1647": 0.022,
            "height_1647": 0.0027,
            "area_421": 0.0,
            "peak_pos_421": 415.3372,
            "height_421": 0.0,
            "ratio_selected_peaks": 1.0
        },
        "encapsulation_efficiency": {
            "mean": 87.348,
            "error_bar": 1.945
        },
        "lc_data": null
    },
    "100_05_WW": {
        "washing": "water_washing",
        "concentration": 100.0,
        "ternary_position": 5,
        "measurements": {
            "Round_1": "100_05_WW_01.xy",
            "Round_2": "100_05_WW_02.xy",
            "Round_3": "100_05_WW_03.xy"
        },
        "crystallinity": {
            "fractions": {
                "crystalline": {
                    "mean": 0.18987007417396318,
                    "std": 0.04167250727435562
                },
                "amorphous": {
                    "mean": 0.8101299258260367,
                    "std": 0.041672507274355654
                }
            },
            "areas": {
                "crystalline": {
                    "mean": 11280.087540963925,
                    "std": 1016.6992535058525
                },
                "amorphous": {
                    "mean": 50795.01170903607,
                    "std": 18011.058826879154
                }
            },
            "per_measurement": {
                "Round_1": {
                    "file": "100_05_WW_01.txt",
                    "total_area": 45723.699250000005,
                    "crystalline_area": 10668.394375199114,
                    "amorphous_area": 35055.30487480089,
                    "crystalline_fraction": 0.23332308081348235,
                    "amorphous_fraction": 0.7666769191865176
                },
                "Round_2": {
                    "file": "100_05_WW_02.txt",
                    "total_area": 82891.19924999999,
                    "crystalline_area": 12453.719221262058,
                    "amorphous_area": 70437.48002873793,
                    "crystalline_fraction": 0.1502417546608491,
                    "amorphous_fraction": 0.8497582453391509
                },
                "Round_3": {
                    "file": "100_05_WW_03.txt",
                    "total_area": 57610.399249999995,
                    "crystalline_area": 10718.1490264306,
                    "amorphous_area": 46892.2502235694,
                    "crystalline_fraction": 0.1860453870475581,
                    "amorphous_fraction": 0.813954612952442
                }
            }
        },
        "phase_composition": {
            "Sodalite": {
                "mean": 0.0,
                "std": 0.0
            },
            "Diamondoid": {
                "mean": 0.0,
                "std": 0.0
            },
            "U12": {
                "mean": 0.0,
                "std": 0.0
            },
            "U13": {
                "mean": 0.0,
                "std": 0.0
            },
            "ZIF-EC-1": {
                "mean": 0.0,
                "std": 0.0
            },
            "ZIF-C": {
                "mean": 0.0,
                "std": 0.0
            },
            "ZIF-L": {
                "mean": 0.0,
                "std": 0.0
            }
        },
        "composition": {
            "M_percent": 50.0,
            "L_percent": 10.0,
            "BSA_percent": 40.0
        },
        "atr_file": "A100WW-05.xy",
        "ir_data": {
            "area_1647": 0.0026,
            "height_1647": 0.0005,
            "area_421": 0.0,
            "peak_pos_421": 415.3372,
            "height_421": 0.0,
            "ratio_selected_peaks": 1.0
        },
        "encapsulation_efficiency": {
            "mean": 77.956,
            "error_bar": 1.788
        },
        "lc_data": null
    },
    "100_07_WW": {
        "washing": "water_washing",
        "concentration": 100.0,
        "ternary_position": 7,
        "measurements": {
            "Round_1": "100_07_WW_01.xy",
            "Round_2": "100_07_WW_02.xy",
            "Round_3": "100_07_WW_03.xy"
        },
        "crystallinity": {
            "fractions": {
                "crystalline": {
                    "mean": 0.1793811922048084,
                    "std": 0.01818562046391075
                },
                "amorphous": {
                    "mean": 0.8206188077951916,
                    "std": 0.01818562046391073
                }
            },
            "areas": {
                "crystalline": {
                    "mean": 13271.663883632566,
                    "std": 2353.4500203052553
                },
                "amorphous": {
                    "mean": 62096.46869970076,
                    "std": 18110.117597647088
                }
            },
            "per_measurement": {
                "Round_1": {
                    "file": "100_07_WW_01.txt",
                    "total_area": 54117.94925,
                    "crystalline_area": 10729.02210518623,
                    "amorphous_area": 43388.92714481377,
                    "crystalline_fraction": 0.1982525622991198,
                    "amorphous_fraction": 0.8017474377008802
                },
                "Round_2": {
                    "file": "100_07_WW_02.txt",
                    "total_area": 94916.89925,
                    "crystalline_area": 15373.621027752693,
                    "amorphous_area": 79543.2782222473,
                    "crystalline_fraction": 0.161969271533622,
                    "amorphous_fraction": 0.8380307284663779
                },
                "Round_3": {
                    "file": "100_07_WW_03.txt",
                    "total_area": 77069.54924999998,
                    "crystalline_area": 13712.348517958773,
                    "amorphous_area": 63357.20073204122,
                    "crystalline_fraction": 0.17792174278168332,
                    "amorphous_fraction": 0.8220782572183167
                }
            }
        },
        "phase_composition": {
            "Sodalite": {
                "mean": 0.0,
                "std": 0.0
            },
            "Diamondoid": {
                "mean": 0.0,
                "std": 0.0
            },
            "U12": {
                "mean": 0.0,
                "std": 0.0
            },
            "U13": {
                "mean": 0.0,
                "std": 0.0
            },
            "ZIF-EC-1": {
                "mean": 0.0,
                "std": 0.0
            },
            "ZIF-C": {
                "mean": 0.0,
                "std": 0.0
            },
            "ZIF-L": {
                "mean": 0.0,
                "std": 0.0
            }
        },
        "composition": {
            "M_percent": 70.0,
            "L_percent": 10.0,
            "BSA_percent": 20.0
        },
        "atr_file": "A100WW-07.xy",
        "ir_data": {
            "area_1647": 0.0077,
            "height_1647": 0.0011,
            "area_421": 0.0,
            "peak_pos_421": 427.674,
            "height_421": 0.0,
            "ratio_selected_peaks": 1.0
        },
        "encapsulation_efficiency": {
            "mean": 33.27,
            "error_bar": 3.463
        },
        "lc_data": null
    },
    "100_09_WW": {
        "washing": "water_washing",
        "concentration": 100.0,
        "ternary_position": 9,
        "measurements": {
            "Round_1": "100_09_WW_01.xy",
            "Round_2": "100_09_WW_02.xy",
            "Round_3": "100_09_WW_03.xy"
        },
        "crystallinity": {
            "fractions": {
                "crystalline": {
                    "mean": 0.1534026208763559,
                    "std": 0.028708222788116
                },
                "amorphous": {
                    "mean": 0.8465973791236441,
                    "std": 0.02870822278811603
                }
            },
            "areas": {
                "crystalline": {
                    "mean": 13549.634071027305,
                    "std": 1401.4921322758573
                },
                "amorphous": {
                    "mean": 77363.5651789727,
                    "std": 20737.924278522863
                }
            },
            "per_measurement": {
                "Round_1": {
                    "file": "100_09_WW_01.txt",
                    "total_area": 67507.94925,
                    "crystalline_area": 12153.70574184821,
                    "amorphous_area": 55354.24350815179,
                    "crystalline_fraction": 0.1800336979107421,
                    "amorphous_fraction": 0.8199663020892578
                },
                "Round_2": {
                    "file": "100_09_WW_02.txt",
                    "total_area": 95154.54925000001,
                    "crystalline_area": 14956.624519810588,
                    "amorphous_area": 80197.9247301894,
                    "crystalline_fraction": 0.15718244306444012,
                    "amorphous_fraction": 0.8428175569355598
                },
                "Round_3": {
                    "file": "100_09_WW_03.txt",
                    "total_area": 110077.09925,
                    "crystalline_area": 13538.571951423115,
                    "amorphous_area": 96538.5272985769,
                    "crystalline_fraction": 0.12299172165388536,
                    "amorphous_fraction": 0.8770082783461146
                }
            }
        },
        "phase_composition": {
            "Sodalite": {
                "mean": 0.0,
                "std": 0.0
            },
            "Diamondoid": {
                "mean": 0.0,
                "std": 0.0
            },
            "U12": {
                "mean": 0.0,
                "std": 0.0
            },
            "U13": {
                "mean": 0.0,
                "std": 0.0
            },
            "ZIF-EC-1": {
                "mean": 0.0,
                "std": 0.0
            },
            "ZIF-C": {
                "mean": 1.0,
                "std": 0.0
            },
            "ZIF-L": {
                "mean": 0.0,
                "std": 0.0
            }
        },
        "composition": {
            "M_percent": 20.0,
            "L_percent": 20.0,
            "BSA_percent": 60.0
        },
        "atr_file": "A100WW-09.xy",
        "ir_data": {
            "area_1647": 0.0054,
            "height_1647": 0.0009,
            "area_421": 0.0031,
            "peak_pos_421": 421.5056,
            "height_421": 0.0007,
            "ratio_selected_peaks": 0.5559
        },
        "encapsulation_efficiency": {
            "mean": 1.93,
            "error_bar": 3.645
        },
        "lc_data": {
            "lc_percent": 65.0
        }
    },
    "100_12_WW": {
        "washing": "water_washing",
        "concentration": 100.0,
        "ternary_position": 12,
        "measurements": {
            "Round_1": "100_12_WW_01.xy",
            "Round_2": "100_12_WW_02.xy",
            "Round_3": "100_12_WW_03.xy"
        },
        "crystallinity": {
            "fractions": {
                "crystalline": {
                    "mean": 0.16105195457236335,
                    "std": 0.01799967174471751
                },
                "amorphous": {
                    "mean": 0.8389480454276367,
                    "std": 0.017999671744717508
                }
            },
            "areas": {
                "crystalline": {
                    "mean": 12613.494332249038,
                    "std": 1708.1871605698584
                },
                "amorphous": {
                    "mean": 67200.58825108428,
                    "std": 18370.7344625512
                }
            },
            "per_measurement": {
                "Round_1": {
                    "file": "100_12_WW_01.txt",
                    "total_area": 61854.09925,
                    "crystalline_area": 10941.59542824309,
                    "amorphous_area": 50912.50382175691,
                    "crystalline_fraction": 0.1768936183844451,
                    "amorphous_fraction": 0.8231063816155549
                },
                "Round_2": {
                    "file": "100_12_WW_02.txt",
                    "total_area": 101469.34924999998,
                    "crystalline_area": 14355.79300868126,
                    "amorphous_area": 87113.55624131873,
                    "crystalline_fraction": 0.14147910787632514,
                    "amorphous_fraction": 0.8585208921236749
                },
                "Round_3": {
                    "file": "100_12_WW_03.txt",
                    "total_area": 76118.79925,
                    "crystalline_area": 12543.094559822764,
                    "amorphous_area": 63575.704690177234,
                    "crystalline_fraction": 0.16478313745631984,
                    "amorphous_fraction": 0.8352168625436802
                }
            }
        },
        "phase_composition": {
            "Sodalite": {
                "mean": 0.0,
                "std": 0.0
            },
            "Diamondoid": {
                "mean": 0.0,
                "std": 0.0
            },
            "U12": {
                "mean": 0.0,
                "std": 0.0
            },
            "U13": {
                "mean": 0.0,
                "std": 0.0
            },
            "ZIF-EC-1": {
                "mean": 0.0,
                "std": 0.0
            },
            "ZIF-C": {
                "mean": 0.0,
                "std": 0.0
            },
            "ZIF-L": {
                "mean": 0.0,
                "std": 0.0
            }
        },
        "composition": {
            "M_percent": 50.0,
            "L_percent": 20.0,
            "BSA_percent": 30.0
        },
        "atr_file": "A100WW-12.xy",
        "ir_data": {
            "area_1647": 0.0299,
            "height_1647": 0.0035,
            "area_421": 0.0006,
            "peak_pos_421": 425.6179,
            "height_421": 0.0003,
            "ratio_selected_peaks": 0.9232
        },
        "encapsulation_efficiency": {
            "mean": 8.508,
            "error_bar": 3.263
        },
        "lc_data": null
    },
    "100_10_WW": {
        "washing": "water_washing",
        "concentration": 100.0,
        "ternary_position": 10,
        "measurements": {
            "Round_1": "100_10_WW_01.xy",
            "Round_2": "100_10_WW_02.xy",
            "Round_3": "100_10_WW_03.xy"
        },
        "crystallinity": {
            "fractions": {
                "crystalline": {
                    "mean": 0.16539019198028745,
                    "std": 0.027751125484245028
                },
                "amorphous": {
                    "mean": 0.8346098080197125,
                    "std": 0.02775112548424503
                }
            },
            "areas": {
                "crystalline": {
                    "mean": 14790.619580886147,
                    "std": 885.6749615570208
                },
                "amorphous": {
                    "mean": 76308.34633578052,
                    "std": 15238.07912596497
                }
            },
            "per_measurement": {
                "Round_1": {
                    "file": "100_10_WW_01.txt",
                    "total_area": 73985.34925,
                    "crystalline_area": 14273.101930360008,
                    "amorphous_area": 59712.247319639995,
                    "crystalline_fraction": 0.19291795031108822,
                    "amorphous_fraction": 0.8070820496889118
                },
                "Round_2": {
                    "file": "100_10_WW_02.txt",
                    "total_area": 95357.44925,
                    "crystalline_area": 15813.28399493258,
                    "amorphous_area": 79544.16525506742,
                    "crystalline_fraction": 0.1658316588720265,
                    "amorphous_fraction": 0.8341683411279734
                },
                "Round_3": {
                    "file": "100_10_WW_03.txt",
                    "total_area": 103954.09925,
                    "crystalline_area": 14285.472817365851,
                    "amorphous_area": 89668.62643263415,
                    "crystalline_fraction": 0.13742096675774768,
                    "amorphous_fraction": 0.8625790332422524
                }
            }
        },
        "phase_composition": {
            "Sodalite": {
                "mean": 0.0,
                "std": 0.0
            },
            "Diamondoid": {
                "mean": 0.0,
                "std": 0.0
            },
            "U12": {
                "mean": 0.0,
                "std": 0.0
            },
            "U13": {
                "mean": 0.0,
                "std": 0.0
            },
            "ZIF-EC-1": {
                "mean": 0.0,
                "std": 0.0
            },
            "ZIF-C": {
                "mean": 1.0,
                "std": 0.0
            },
            "ZIF-L": {
                "mean": 0.0,
                "std": 0.0
            }
        },
        "composition": {
            "M_percent": 30.0,
            "L_percent": 20.0,
            "BSA_percent": 50.0
        },
        "atr_file": "A100WW-10.xy",
        "ir_data": {
            "area_1647": 0.0199,
            "height_1647": 0.0024,
            "area_421": 0.0212,
            "peak_pos_421": 423.5618,
            "height_421": 0.0037,
            "ratio_selected_peaks": 0.3893
        },
        "encapsulation_efficiency": {
            "mean": 7.565,
            "error_bar": 6.975
        },
        "lc_data": {
            "lc_percent": 74.0
        }
    },
    "100_08_WW": {
        "washing": "water_washing",
        "concentration": 100.0,
        "ternary_position": 8,
        "measurements": {
            "Round_1": "100_08_WW_01.xy",
            "Round_2": "100_08_WW_02.xy",
            "Round_3": "100_08_WW_03.xy"
        },
        "crystallinity": {
            "fractions": {
                "crystalline": {
                    "mean": 0.14052357471875443,
                    "std": 0.04284274142804054
                },
                "amorphous": {
                    "mean": 0.8594764252812457,
                    "std": 0.042842741428040516
                }
            },
            "areas": {
                "crystalline": {
                    "mean": 12764.903501744697,
                    "std": 872.1297935521363
                },
                "amorphous": {
                    "mean": 83900.47908158864,
                    "std": 28372.79321334493
                }
            },
            "per_measurement": {
                "Round_1": {
                    "file": "100_08_WW_01.txt",
                    "total_area": 63391.24925000001,
                    "crystalline_area": 12042.1528126103,
                    "amorphous_area": 51349.09643738971,
                    "crystalline_fraction": 0.18996553869949642,
                    "amorphous_fraction": 0.8100344613005036
                },
                "Round_2": {
                    "file": "100_08_WW_02.txt",
                    "total_area": 109482.49925,
                    "crystalline_area": 12518.961830398373,
                    "amorphous_area": 96963.53741960162,
                    "crystalline_fraction": 0.11434669391143237,
                    "amorphous_fraction": 0.8856533060885676
                },
                "Round_3": {
                    "file": "100_08_WW_03.txt",
                    "total_area": 117122.39925,
                    "crystalline_area": 13733.59586222542,
                    "amorphous_area": 103388.80338777459,
                    "crystalline_fraction": 0.1172584915453345,
                    "amorphous_fraction": 0.8827415084546655
                }
            }
        },
        "phase_composition": {
            "Sodalite": {
                "mean": 0.0,
                "std": 0.0
            },
            "Diamondoid": {
                "mean": 0.0,
                "std": 0.0
            },
            "U12": {
                "mean": 0.0,
                "std": 0.0
            },
            "U13": {
                "mean": 0.0,
                "std": 0.0
            },
            "ZIF-EC-1": {
                "mean": 0.0,
                "std": 0.0
            },
            "ZIF-C": {
                "mean": 0.0,
                "std": 0.0
            },
            "ZIF-L": {
                "mean": 0.0,
                "std": 0.0
            }
        },
        "composition": {
            "M_percent": 10.0,
            "L_percent": 20.0,
            "BSA_percent": 70.0
        },
        "atr_file": "A100WW-08.xy",
        "ir_data": {
            "area_1647": 0.0077,
            "height_1647": 0.001,
            "area_421": 0.0283,
            "peak_pos_421": 421.5056,
            "height_421": 0.0041,
            "ratio_selected_peaks": 0.2004
        },
        "encapsulation_efficiency": {
            "mean": 25.064,
            "error_bar": 2.517
        },
        "lc_data": null
    },
    "100_06_WW": {
        "washing": "water_washing",
