Repository: digital-chemistry/zif-vis

# ZIF Biocomposite Explorer

Interactive Flask app for exploring ZIF biocomposite formulations across composition, concentration, phase assignment, crystallinity, encapsulation efficiency, and experiment-level spectra.

## What this app shows

The explorer combines a summary dataset with repeat-level ATR-IR and XRD measurements.

- The main plot shows sample points in ternary composition space.
- The 3D view stacks concentration layers vertically.
- The 2D view isolates one concentration layer at a time.
- The right inspector explains the selected sample with parameters, phase composition, ATR-IR, and repeated XRD measurements.

File: project/zif_biocomposite_summary_by_point.json (part 4 of 19)
{
            "peak_pos_421": 421.5056,
            "height_421": 0.0356,
            "ratio_selected_peaks": 0.0107
        }
    },
    "100_29_WW": {
        "washing": "water_washing",
        "concentration": 100.0,
        "ternary_position": 29,
        "measurements": {
            "Round_1": "100_29_WW_01.xy",
            "Round_2": "100_29_WW_02.xy",
            "Round_3": "100_29_WW_03.xy"
        },
        "crystallinity": {
            "fractions": {
                "crystalline": {
                    "mean": 0.073,
                    "std": 0.024
                },
                "amorphous": {
                    "mean": 0.927,
                    "std": 0.024
                }
            },
            "areas": {
                "crystalline": {
                    "mean": 1121.6,
                    "std": 438.1
                },
                "amorphous": {
                    "mean": 14023.1,
                    "std": 398.8
                }
            }
        },
        "phase_composition": {
            "Sodalite": {
                "mean": 0.0,
                "std": 0.0
            },
            "Diamondoid": {
                "mean": 0.0,
                "std": 0.0
            },
            "U12": {
                "mean": 0.0,
                "std": 0.0
            },
            "U13": {
                "mean": 0.0,
                "std": 0.0
            },
            "ZIF-EC-1": {
                "mean": 0.0,
                "std": 0.0
            },
            "ZIF-C": {
                "mean": 1.0,
                "std": 0.0
            },
            "ZIF-L": {
                "mean": 0.0,
                "std": 0.0
            }
        },
        "composition": {
            "M_percent": 40.0,
            "L_percent": 50.0,
            "BSA_percent": 10.0
        },
        "encapsulation_efficiency": {
            "mean": 41.301,
            "error_bar": 4.199
        },
        "atr_file": "A100WW-29.xy",
        "ir_data": {
            "area_1647": 0.0057,
            "height_1647": 0.0013,
            "area_421": 0.1591,
            "peak_pos_421": 421.5056,
            "height_421": 0.0222,
            "ratio_selected_peaks": 0.0348
        }
    },
    "100_30_EW": {
        "washing": "ethanol_washing",
        "concentration": 100.0,
        "ternary_position": 30,
        "measurements": {
            "Round_1": "100_30_EW_01.xy",
            "Round_2": "100_30_EW_02.xy",
            "Round_3": "100_30_EW_03.xy"
        },
        "crystallinity": {
            "fractions": {
                "crystalline": {
                    "mean": 0.638,
                    "std": 0.07
                },
                "amorphous": {
                    "mean": 0.362,
                    "std": 0.07
                }
            },
            "areas": {
                "crystalline": {
                    "mean": 24302.4,
                    "std": 8242.8
                },
                "amorphous": {
                    "mean": 13313.6,
                    "std": 2389.5
                }
            }
        },
        "phase_composition": {
            "Sodalite": {
                "mean": 1.0,
                "std": 0.0
            },
            "Diamondoid": {
                "mean": 0.0,
                "std": 0.0
            },
            "U12": {
                "mean": 0.0,
                "std": 0.0
            },
            "U13": {
                "mean": 0.0,
                "std": 0.0
            },
            "ZIF-EC-1": {
                "mean": 0.0,
                "std": 0.0
            },
            "ZIF-C": {
                "mean": 0.0,
                "std": 0.0
            },
            "ZIF-L": {
                "mean": 0.0,
                "std": 0.0
            }
        },
        "composition": {
            "M_percent": 10.0,
            "L_percent": 60.0,
            "BSA_percent": 30.0
        },
        "encapsulation_efficiency": {
            "mean": 17.771,
            "error_bar": 1.551
        },
        "atr_file": "A100EW-30.xy",
        "ir_data": {
            "area_1647": 0.0103,
            "height_1647": 0.0012,
            "area_421": 0.3192,
            "peak_pos_421": 421.5056,
            "height_421": 0.0461,
            "ratio_selected_peaks": 0.0313
        }
    },
    "100_30_WW": {
        "washing": "water_washing",
        "concentration": 100.0,
        "ternary_position": 30,
        "measurements": {
            "Round_1": "100_30_WW_01.xy",
            "Round_2": "100_30_WW_02.xy",
            "Round_3": "100_30_WW_03.xy"
        },
        "crystallinity": {
            "fractions": {
                "crystalline": {
                    "mean": 0.77,
                    "std": 0.039
                },
                "amorphous": {
                    "mean": 0.23,
                    "std": 0.039
                }
            },
            "areas": {
                "crystalline": {
                    "mean": 44288.4,
                    "std": 15587.6
                },
                "amorphous": {
                    "mean": 12640.2,
                    "std": 2231.6
                }
            }
        },
        "phase_composition": {
            "Sodalite": {
                "mean": 1.0,
                "std": 0.0
            },
            "Diamondoid": {
                "mean": 0.0,
                "std": 0.0
            },
            "U12": {
                "mean": 0.0,
                "std": 0.0
            },
            "U13": {
                "mean": 0.0,
                "std": 0.0
            },
            "ZIF-EC-1": {
                "mean": 0.0,
                "std": 0.0
            },
            "ZIF-C": {
                "mean": 0.0,
                "std": 0.0
            },
            "ZIF-L": {
                "mean": 0.0,
                "std": 0.0
            }
        },
        "composition": {
            "M_percent": 10.0,
            "L_percent": 60.0,
            "BSA_percent": 30.0
        },
        "encapsulation_efficiency": {
            "mean": 20.193,
            "error_bar": 4.176
        },
        "atr_file": "A100WW-30.xy",
        "ir_data": {
            "area_1647": 0.0038,
            "height_1647": 0.001,
            "area_421": 0.1076,
            "peak_pos_421": 421.5056,
            "height_421": 0.0153,
            "ratio_selected_peaks": 0.034
        }
    },
    "100_31_EW": {
        "washing": "ethanol_washing",
        "concentration": 100.0,
        "ternary_position": 31,
        "measurements": {
            "Round_1": "100_31_EW_01.xy",
            "Round_2": "100_31_EW_02.xy",
            "Round_3": "100_31_EW_03.xy"
        },
        "crystallinity": {
            "fractions": {
                "crystalline": {
                    "mean": 0.73,
                    "std": 0.063
                },
                "amorphous": {
                    "mean": 0.27,
                    "std": 0.063
                }
            },
            "areas": {
                "crystalline": {
                    "mean": 26307.6,
                    "std": 9803.2
                },
                "amorphous": {
                    "mean": 9084.7,
                    "std": 1128.3
                }
            }
        },
        "phase_composition": {
            "Sodalite": {
                "mean": 1.0,
                "std": 0.0
            },
            "Diamondoid": {
                "mean": 0.0,
                "std": 0.0
            },
            "U12": {
                "mean": 0.0,
                "std": 0.0
            },
            "U13": {
                "mean": 0.0,
                "std": 0.0
            },
            "ZIF-EC-1": {
                "mean": 0.0,
                "std": 0.0
            },
            "ZIF-C": {
                "mean": 0.0,
                "std": 0.0
            },
            "ZIF-L": {
                "mean": 0.0,
                "std": 0.0
            }
        },
        "composition": {
            "M_percent": 20.0,
            "L_percent": 60.0,
            "BSA_percent": 20.0
        },
        "encapsulation_efficiency": {
            "mean": 53.309,
            "error_bar": 1.659
        },
        "atr_file": "A100EW-31.xy",
        "ir_data": {
            "area_1647": 0.0098,
            "height_1647": 0.0011,
            "area_421": 0.3603,
            "peak_pos_421": 421.5056,
            "height_421": 0.052,
            "ratio_selected_peaks": 0.0265
        }
    },
    "100_31_WW": {
        "washing": "water_washing",
        "concentration": 100.0,
        "ternary_position": 31,
        "measurements": {
            "Round_1": "100_31_WW_01.xy",
            "Round_2": "100_31_WW_02.xy",
            "Round_3": "100_31_WW_03.xy"
        },
        "crystallinity": {
            "fractions": {
                "crystalline": {
                    "mean": 0.754,
                    "std": 0.064
                },
                "amorphous": {
                    "mean": 0.246,
                    "std": 0.064
                }
            },
            "areas": {
                "crystalline": {
                    "mean": 44399.7,
                    "std": 20751.8
                },
                "amorphous": {
                    "mean": 13145.9,
                    "std": 2915.9
                }
            }
        },
        "phase_composition": {
            "Sodalite": {
                "mean": 1.0,
                "std": 0.0
            },
            "Diamondoid": {
                "mean": 0.0,
                "std": 0.0
            },
            "U12": {
                "mean": 0.0,
                "std": 0.0
            },
            "U13": {
                "mean": 0.0,
                "std": 0.0
            },
            "ZIF-EC-1": {
                "mean": 0.0,
                "std": 0.0
            },
            "ZIF-C": {
                "mean": 0.0,
                "std": 0.0
            },
            "ZIF-L": {
                "mean": 0.0,
                "std": 0.0
            }
        },
        "composition": {
            "M_percent": 20.0,
            "L_percent": 60.0,
            "BSA_percent": 20.0
        },
        "encapsulation_efficiency": {
            "mean": 34.006,
            "error_bar": 4.609
        },
        "atr_file": "A100WW-31.xy",
        "ir_data": {
            "area_1647": 0.0151,
            "height_1647": 0.0024,
            "area_421": 0.4512,
            "peak_pos_421": 421.5056,
            "height_421": 0.0645,
            "ratio_selected_peaks": 0.0325
        }
    },
    "100_32_EW": {
        "washing": "ethanol_washing",
        "concentration": 100.0,
        "ternary_position": 32,
        "measurements": {
            "Round_1": "100_32_EW_01.xy",
            "Round_2": "100_32_EW_02.xy",
            "Round_3": "100_32_EW_03.xy"
        },
        "crystallinity": {
            "fractions": {
                "crystalline": {
                    "mean": 0.778,
                    "std": 0.07
                },
                "amorphous": {
                    "mean": 0.222,
                    "std": 0.07
                }
            },
            "areas": {
                "crystalline": {
                    "mean": 31632.7,
                    "std": 9974.0
                },
                "amorphous": {
                    "mean": 8432.2,
                    "std": 486.5
                }
            }
        },
        "phase_composition": {
            "Sodalite": {
                "mean": 0.0,
                "std": 0.0
            },
            "Diamondoid": {
                "mean": 1.0,
                "std": 0.0
            },
            "U12": {
                "mean": 0.0,
                "std": 0.0
            },
            "U13": {
                "mean": 0.0,
                "std": 0.0
            },
            "ZIF-EC-1": {
                "mean": 0.0,
                "std": 0.0
            },
            "ZIF-C": {
                "mean": 0.0,
                "std": 0.0
            },
            "ZIF-L": {
                "mean": 0.0,
                "std": 0.0
            }
        },
        "composition": {
            "M_percent": 30.0,
            "L_percent": 60.0,
            "BSA_percent": 10.0
        },
        "encapsulation_efficiency": {
            "mean": 24.588,
            "error_bar": 4.88
        },
        "atr_file": "A100EW-32.xy",
        "ir_data": {
            "area_1647": 0.001,
            "height_1647": 0.0002,
            "area_421": 0.5228,
            "peak_pos_421": 421.5056,
            "height_421": 0.0726,
            "ratio_selected_peaks": 0.002
        }
    },
    "100_32_WW": {
        "washing": "water_washing",
        "concentration": 100.0,
        "ternary_position": 32,
        "measurements": {
            "Round_1": "100_32_WW_01.xy",
            "Round_2": "100_32_WW_02.xy",
            "Round_3": "100_32_WW_03.xy"
        },
        "crystallinity": {
            "fractions": {
                "crystalline": {
                    "mean": 0.719,
                    "std": 0.059
                },
                "amorphous": {
                    "mean": 0.281,
                    "std": 0.059
                }
            },
            "areas": {
                "crystalline": {
                    "mean": 27987.8,
                    "std": 11336.7
                },
                "amorphous": {
                    "mean": 10265.2,
                    "std": 991.1
                }
            }
        },
        "phase_composition": {
            "Sodalite": {
                "mean": 0.0,
                "std": 0.0
            },
            "Diamondoid": {
                "mean": 1.0,
                "std": 0.0
            },
            "U12": {
                "mean": 0.0,
                "std": 0.0
            },
            "U13": {
                "mean": 0.0,
                "std": 0.0
            },
            "ZIF-EC-1": {
                "mean": 0.0,
                "std": 0.0
            },
            "ZIF-C": {
                "mean": 0.0,
                "std": 0.0
            },
            "ZIF-L": {
                "mean": 0.0,
                "std": 0.0
            }
        },
        "composition": {
            "M_percent": 30.0,
            "L_percent": 60.0,
            "BSA_percent": 10.0
        },
        "encapsulation_efficiency": {
            "mean": 34.472,
            "error_bar": 0.821
        },
        "atr_file": "A100WW-32.xy",
        "ir_data": {
            "area_1647": 0.0052,
            "height_1647": 0.0011,
            "area_421": 0.3548,
            "peak_pos_421": 421.5056,
            "height_421": 0.0475,
            "ratio_selected_peaks": 0.0143
        }
    },
    "100_33_EW": {
        "washing": "ethanol_washing",
        "concentration": 100.0,
        "ternary_position": 33,
        "measurements": {
            "Round_1": "100_33_EW_01.xy",
            "Round_2": "100_33_EW_02.xy",
            "Round_3": "100_33_EW_03.xy"
        },
        "crystallinity": {
            "fractions": {
                "crystalline": {
                    "mean": 0.69,
                    "std": 0.069
                },
                "amorphous": {
                    "mean": 0.31,
                    "std": 0.069
                }
            },
            "areas": {
                "crystalline": {
                    "mean": 33134.5,
                    "std": 17727.7
                },
                "amorphous": {
                    "mean": 13943.1,
                    "std": 4373.4
                }
            }
        },
        "phase_composition": {
            "Sodalite": {
                "mean": 1.0,
                "std": 0.0
            },
            "Diamondoid": {
                "mean": 0.0,
                "std": 0.0
            },
            "U12": {
                "mean": 0.0,
                "std": 0.0
            },
            "U13": {
                "mean": 0.0,
                "std": 0.0
            },
            "ZIF-EC-1": {
                "mean": 0.0,
                "std": 0.0
            },
            "ZIF-C": {
                "mean": 0.0,
                "std": 0.0
            },
            "ZIF-L": {
                "mean": 0.0,
                "std": 0.0
            }
        },
        "composition": {
            "M_percent": 10.0,
            "L_percent": 70.0,
            "BSA_percent": 20.0
        },
        "encapsulation_efficiency": {
            "mean": 20.316,
            "error_bar": 1.518
        },
        "atr_file": "A100EW-33.xy",
        "ir_data": {
            "area_1647": 0.0071,
            "height_1647": 0.0009,
            "area_421": 0.2511,
            "peak_pos_421": 421.5056,
            "height_421": 0.035,
            "ratio_selected_peaks": 0.0276
        }
    },
    "100_33_WW": {
        "washing": "water_washing",
        "concentration": 100.0,
        "ternary_position": 33,
        "measurements": {
            "Round_1": "100_33_WW_01.xy",
            "Round_2": "100_33_WW_02.xy",
            "Round_3": "100_33_WW_03.xy"
        },
        "crystallinity": {
            "fractions": {
                "crystalline": {
                    "mean": 0.793,
                    "std": 0.04
                },
                "amorphous": {
                    "mean": 0.207,
                    "std": 0.04
                }
            },
            "areas": {
                "crystalline": {
                    "mean": 56506.4,
                    "std": 24631.4
                },
                "amorphous": {
                    "mean": 13772.1,
                    "std": 3293.9
                }
            }
        },
        "phase_composition": {
            "Sodalite": {
                "mean": 1.0,
                "std": 0.0
            },
            "Diamondoid": {
                "mean": 0.0,
                "std": 0.0
            },
            "U12": {
                "mean": 0.0,
                "std": 0.0
            },
            "U13": {
                "mean": 0.0,
                "std": 0.0
            },
            "ZIF-EC-1": {
                "mean": 0.0,
                "std": 0.0
            },
            "ZIF-C": {
                "mean": 0.0,
                "std": 0.0
            },
            "ZIF-L": {
                "mean": 0.0,
                "std": 0.0
            }
        },
        "composition": {
            "M_percent": 10.0,
            "L_percent": 70.0,
            "BSA_percent": 20.0
        },
        "encapsulation_efficiency": {
            "mean": 28.264,
            "error_bar": 3.963
        },
        "atr_file": "A100WW-33.xy",
        "ir_data": {
            "area_1647": 0.0064,
            "height_1647": 0.0013,
            "area_421": 0.2081,
            "peak_pos_421": 421.5056,
            "height_421": 0.0284,
            "ratio_selected_peaks": 0.0299
        }
    },
    "100_34_EW": {
        "washing": "ethanol_washing",
        "concentration": 100.0,
        "ternary_position": 34,
        "measurements": {
            "Round_1": "100_34_EW_01.xy",
            "Round_2": "100_34_EW_02.xy",
            "Round_3": "100_34_EW_03.xy"
        },
        "crystallinity": {
            "fractions": {
                "crystalline": {
                    "mean": 0.874,
                    "std": 0.021
                },
                "amorphous": {
                    "mean": 0.126,
                    "std": 0.021
                }
            },
            "areas": {
                "crystalline": {
                    "mean": 80487.0,
                    "std": 29213.0
                },
                "amorphous": {
                    "mean": 11119.0,
                    "std": 2498.1
                }
            }
        },
        "phase_composition": {
            "Sodalite": {
                "mean": 1.0,
                "std": 0.0
            },
            "Diamondoid": {
                "mean": 0.0,
                "std": 0.0
            },
            "U12": {
                "mean": 0.0,
                "std": 0.0
            },
            "U13": {
                "mean": 0.0,
                "std": 0.0
            },
            "ZIF-EC-1": {
                "mean": 0.0,
                "std": 0.0
            },
            "ZIF-C": {
                "mean": 0.0,
                "std": 0.0
            },
            "ZIF-L": {
                "mean": 0.0,
                "std": 0.0
            }
        },
        "composition": {
            "M_percent": 20.0,
            "L_percent": 70.0,
            "BSA_percent": 10.0
        },
        "encapsulation_efficiency": {
            "mean": 37.949,
            "error_bar": 1.935
        },
        "atr_file": "A100EW-34.xy",
        "ir_data": {
            "area_1647": 0.0078,
            "height_1647": 0.001,
            "area_421": 0.6737,
            "peak_pos_421": 421.5056,
            "height_421": 0.0986,
            "ratio_selected_peaks": 0.0114
        }
    },
    "100_34_WW": {
        "washing": "water_washing",
        "concentration": 100.0,
        "ternary_position": 34,
        "measurements": {
            "Round_1": "100_34_WW_01.xy",
            "Round_2": "100_34_WW_02.xy",
            "Round_3": "100_34_WW_03.xy"
        },
        "crystallinity": {
            "fractions": {
                "crystalline": {
                    "mean": 0.851,
                    "std": 0.045
                },
                "amorphous": {
                    "mean": 0.149,
                    "std": 0.045
                }
            },
            "areas": {
                "crystalline": {
                    "mean": 63377.8,
                    "std": 42422.7
                },
                "amorphous": {
                    "mean": 9534.0,
                    "std": 2539.2
                }
            }
        },
        "phase_composition": {
            "Sodalite": {
                "mean": 1.0,
                "std": 0.0
            },
            "Diamondoid": {
                "mean": 0.0,
                "std": 0.0
            },
            "U12": {
                "mean": 0.0,
                "std": 0.0
            },
            "U13": {
                "mean": 0.0,
                "std": 0.0
            },
            "ZIF-EC-1": {
                "mean": 0.0,
                "std": 0.0
            },
            "ZIF-C": {
                "mean": 0.0,
                "std": 0.0
            },
            "ZIF-L": {
                "mean": 0.0,
                "std": 0.0
            }
        },
        "composition": {
            "M_percent": 20.0,
            "L_percent": 70.0,
            "BSA_percent": 10.0
        },
        "encapsulation_efficiency": {
            "mean": 46.06,
            "error_bar": 1.819
        },
        "atr_file": "A100WW-34.xy",
        "ir_data": {
            "area_1647": 0.0031,
            "height_1647": 0.0009,
            "area_421": 0.18,
            "peak_pos_421": 421.5056,
            "height_421": 0.0259,
            "ratio_selected_peaks": 0.0171
        }
    },
    "100_35_EW": {
        "washing": "ethanol_washing",
        "concentration": 100.0,
        "ternary_position": 35,
        "measurements": {
            "Round_1": "100_35_EW_01.xy",
            "Round_2": "100_35_EW_02.xy",
            "Round_3": "100_35_EW_03.xy"
        },
        "crystallinity": {
            "fractions": {
                "crystalline": {
                    "mean": 0.484,
                    "std": 0.408
                },
                "amorphous": {
                    "mean": 0.516,
                    "std": 0.408
                }
            },
            "areas": {
                "crystalline": {
                    "mean": 16498.8,
                    "std": 13802.8
                },
                "amorphous": {
                    "mean": 28179.8,
                    "std": 32291.9
                }
            }
        },
        "phase_composition": {
            "Sodalite": {
                "mean": 0.667,
                "std": 0.577
            },
            "Diamondoid": {
                "mean": 0.333,
                "std": 0.577
            },
            "U12": {
                "mean": 0.0,
                "std": 0.0
            },
            "U13": {
                "mean": 0.0,
                "std": 0.0
            },
            "ZIF-EC-1": {
                "mean": 0.0,
                "std": 0.0
            },
            "ZIF-C": {
                "mean": 0.0,
                "std": 0.0
            },
            "ZIF-L": {
                "mean": 0.0,
                "std": 0.0
            }
        },
        "composition": {
            "M_percent": 10.0,
            "L_percent": 80.0,
            "BSA_percent": 10.0
        },
        "encapsulation_efficiency": {
            "mean": 36.494,
            "error_bar": 3.184
        },
        "atr_file": "A100EW-35.xy",
        "ir_data": {
            "area_1647": 0.0089,
            "height_1647": 0.001,
            "area_421": 0.3979,
            "peak_pos_421": 421.5056,
            "height_421": 0.057,
            "ratio_selected_peaks": 0.022
        }
    },
    "100_35_WW": {
        "washing": "water_washing",
        "concentration": 100.0,
        "ternary_position": 35,
        "measurements": {
            "Round_1": "100_35_WW_01.xy",
            "Round_2": "100_35_WW_02.xy",
            "Round_3": "100_35_WW_03.xy"
        },
        "crystallinity": {
            "fractions": {
                "crystalline": {
                    "mean": 0.816,
                    "std": 0.015
                },
                "amorphous": {
                    "mean": 0.184,
                    "std": 0.015
                }
            },
            "areas": {
                "crystalline": {
                    "mean": 56843.8,
                    "std": 19985.5
                },
                "amorphous": {
                    "mean": 12583.5,
                    "std": 3173.0
                }
            }
        },
        "phase_composition": {
            "Sodalite": {
                "mean": 1.0,
                "std": 0.0
            },
            "Diamondoid": {
                "mean": 0.0,
                "std": 0.0
            },
            "U12": {
                "mean": 0.0,
                "std": 0.0
            },
            "U13": {
                "mean": 0.0,
                "std": 0.0
            },
            "ZIF-EC-1": {
                "mean": 0.0,
                "std": 0.0
            },
            "ZIF-C": {
                "mean": 0.0,
                "std": 0.0
            },
            "ZIF-L": {
                "mean": 0.0,
                "std": 0.0
            }
        },
        "composition": {
            "M_percent": 10.0,
            "L_percent": 80.0,
            "BSA_percent": 10.0
        },
        "encapsulation_efficiency": {
            "mean": 19.986,
            "error_bar": 7.121
        },
        "atr_file": "A100WW-35.xy",
        "ir_data": {
            "area_1647": 0.008,
            "height_1647": 0.0015,
            "area_421": 0.2689,
            "peak_pos_421": 421.5056,
            "height_421": 0.038,
            "ratio_selected_peaks": 0.0287
        }
    },
    "100_36_EW": {
        "washing": "ethanol_washing",
        "concentration": 100.0,
        "ternary_position": 36,
        "measurements": {
            "Round_1": "100_36_EW_01.xy",
            "Round_2": "100_36_EW_02.xy",
            "Round_3": "100_36_EW_03.xy"
        },
        "crystallinity": {
            "fractions": {
                "crystalline": {
                    "mean": 0.02,
                    "std": 0.001
                },
                "amorphous": {
                    "mean": 0.98,
                    "std": 0.001
                }
            },
            "areas": {
                "crystalline": {
                    "mean": 675.2,
                    "std": 234.1
                },
                "amorphous": {
                    "mean": 32628.8,
                    "std": 9788.8
                }
            }
        },
        "phase_composition": {
            "Sodalite": {
                "mean": 0.0,
                "std": 0.0
            },
            "Diamondoid": {
                "mean": 1.0,
                "std": 0.0
            },
            "U12": {
                "mean": 0.0,
                "std": 0.0
            },
            "U13": {
                "mean": 0.0,
                "std": 0.0
            },
            "ZIF-EC-1": {
                "mean": 0.0,
                "std": 0.0
            },
            "ZIF-C": {
                "mean": 0.0,
                "std": 0.0
            },
            "ZIF-L": {
                "mean": 0.0,
                "std": 0.0
            }
        },
        "composition": {
            "M_percent": 80.0,
            "L_percent": 10.0,
            "BSA_percent": 10.0
        },
        "encapsulation_efficiency": {
            "mean": -0.226,
            "error_bar": 7.469
        },
        "atr_file": "A100EW-36.xy",
        "ir_data": {
            "area_1647": 0.0137,
            "height_1647": 0.0018,
            "area_421": 0.0017,
            "peak_pos_421": 417.3934,
            "height_421": 0.0008,
            "ratio_selected_peaks": 0.8902
        }
    },
    "100_36_WW": {
        "washing": "water_washing",
        "concentration": 100.0,
        "ternary_position": 36,
        "measurements": {
            "Round_1": "100_36_WW_01.xy",
            "Round_2": "100_36_WW_02.xy",
            "Round_3": "100_36_WW_03.xy"
        },
        "crystallinity": {
            "fractions": {
                "crystalline": {
                    "mean": 0.13,
                    "std": 0.116
                },
                "amorphous": {
                    "mean": 0.87,
                    "std": 0.116
                }
            },
            "areas": {
                "crystalline": {
                    "mean": 2302.3,
                    "std": 2126.5
                },
                "amorphous": {
                    "mean": 14024.9,
                    "std": 665.1
                }
            }
        },
        "phase_composition": {
            "Sodalite": {
                "mean": 0.333,
                "std": 0.577
            },
            "Diamondoid": {
                "mean": 0.0,
                "std": 0.0
            },
            "U12": {
                "mean": 0.0,
                "std": 0.0
            },
            "U13": {
                "mean": 0.0,
                "std": 0.0
            },
            "ZIF-EC-1": {
                "mean": 0.0,
                "std": 0.0
            },
            "ZIF-C": {
                "mean": 0.0,
                "std": 0.0
            },
            "ZIF-L": {
                "mean": 0.0,
                "std": 0.0
            }
        },
        "composition": {
            "M_percent": 80.0,
            "L_percent": 10.0,
            "BSA_percent": 10.0
        },
        "encapsulation_efficiency": {
            "mean": 31.368,
            "error_bar": 0.439
        },
        "atr_file": "A100WW-36.xy",
        "ir_data": {
            "area_1647": 0.0115,
            "height_1647": 0.0018,
            "area_421": 0.0076,
            "peak_pos_421": 419.4495,
            "height_421": 0.001,
            "ratio_selected_peaks": 0.6024
        }
    },
    "12.5_01_EW": {
        "washing": "ethanol_washing",
        "concentration": 12.5,
        "ternary_position": 1,
        "measurements": {
            "Round_1": "12.5_01_EW_01.xy",
            "Round_2": "12.5_01_EW_02.xy",
            "Round_3": "12.5_01_EW_03.xy"
        },
        "crystallinity": {
            "fractions": {
                "crystalline": {
                    "mean": 0.0,
                    "std": 0.0
                },
                "amorphous": {
                    "mean": 1.0,
                    "std": 0.0
                }
            },
            "areas": {
                "crystalline": {
                    "mean": 0.0,
                    "std": 0.0
                },
                "amorphous": {
                    "mean": 12001.4,
                    "std": 366.0
                }
            }
        },
        "phase_composition": {
            "Sodalite": {
                "mean": 0.0,
                "std": 0.0
            },
            "Diamondoid": {
                "mean": 0.0,
                "std": 0.0
            },
            "U12": {
                "mean": 0.0,
                "std": 0.0
            },
            "U13": {
                "mean": 0.0,
                "std": 0.0
            },
            "ZIF-EC-1": {
                "mean": 0.0,
                "std": 0.0
            },
            "ZIF-C": {
                "mean": 0.0,
                "std": 0.0
            },
            "ZIF-L": {
                "mean": 0.0,
                "std": 0.0
            }
        },
        "composition": {
            "M_percent": 10.0,
            "L_percent": 10.0,
            "BSA_percent": 80.0
        },
        "encapsulation_efficiency": {
            "mean": 93.605,
            "error_bar": 0.419
        },
        "atr_file": "A12.5EW-01.xy",
        "ir_data": {
            "area_1647": 0.0248,
            "height_1647": 0.0028,
            "area_421": 0.0,
            "peak_pos_421": 425.6179,
            "height_421": 0.0,
            "ratio_selected_peaks": 0.9983
        }
    },
    "12.5_01_WW": {
        "washing": "water_washing",
        "concentration": 12.5,
        "ternary_position": 1,
        "measurements": {
            "Round_1": "12.5_01_WW_01.xy",
            "Round_2": "12.5_01_WW_02.xy",
            "Round_3": "12.5_01_WW_03.xy"
        },
        "crystallinity": {
            "fractions": {
                "crystalline": {
                    "mean": 0.0,
                    "std": 0.0
                },
                "amorphous": {
                    "mean": 1.0,
                    "std": 0.0
                }
            },
            "areas": {
                "crystalline": {
                    "mean": 0.0,
                    "std": 0.0
                },
                "amorphous": {
                    "mean": 11538.5,
                    "std": 593.3
                }
            }
        },
        "phase_composition": {
            "Sodalite": {
                "mean": 0.0,
                "std": 0.0
            },
            "Diamondoid": {
                "mean": 0.0,
                "std": 0.0
            },
            "U12": {
                "mean": 0.0,
                "std": 0.0
            },
            "U13": {
                "mean": 0.0,
                "std": 0.0
            },
            "ZIF-EC-1": {
                "mean": 0.0,
                "std": 0.0
            },
            "ZIF-C": {
                "mean": 0.0,
                "std": 0.0
            },
            "ZIF-L": {
                "mean": 0.0,
                "std": 0.0
            }
        },
        "composition": {
            "M_percent": 10.0,
            "L_percent": 10.0,
            "BSA_percent": 80.0
        },
        "encapsulation_efficiency": {
            "mean": 94.115,
            "error_bar": 1.155
        },
        "atr_file": "A12.5WW-01.xy",
        "ir_data": {
            "area_1647": 0.0193,
            "height_1647": 0.0024,
            "area_421": 0.0015,
            "peak_pos_421": 425.6179,
            "height_421": 0.0008,
            "ratio_selected_peaks": 0.9259
        }
    },
    "12.5_02_EW": {
        "washing": "ethanol_washing",
        "concentration": 12.5,
        "ternary_position": 2,
        "measurements": {
            "Round_1": "12.5_02_EW_01.xy",
            "Round_2": "12.5_02_EW_02.xy",
            "Round_3": "12.5_02_EW_03.xy"
        },
        "crystallinity": {
            "fractions": {
                "crystalline": {
                    "mean": 0.0,
                    "std": 0.0
                },
                "amorphous": {
                    "mean": 1.0,
                    "std": 0.0
                }
            },
            "areas": {
                "crystalline": {
                    "mean": 0.0,
                    "std": 0.0
                },
                "amorphous": {
                    "mean": 10906.9,
                    "std": 224.0
                }
            }
        },
        "phase_composition": {
            "Sodalite": {
                "mean": 0.0,
                "std": 0.0
            },
            "Diamondoid": {
                "mean": 0.0,
                "std": 0.0
            },
            "U12": {
                "mean": 0.0,
                "std": 0.0
            },
            "U13": {
                "mean": 0.0,
                "std": 0.0
            },
            "ZIF-EC-1": {
                "mean": 0.0,
                "std": 0.0
            },
            "ZIF-C": {
                "mean": 0.0,
                "std": 0.0
            },
            "ZIF-L": {
                "mean": 0.0,
                "std": 0.0
            }
        },
        "composition": {
            "M_percent": 20.0,
            "L_percent": 10.0,
            "BSA_percent": 70.0
        },
        "encapsulation_efficiency": {
            "mean": 95.158,
            "error_bar": 0.988
        },
        "atr_file": "A12.5EW-02.xy",
        "ir_data": {
            "area_1647": 0.0168,
            "height_1647": 0.0021,
            "area_421": 0.0004,
            "peak_pos_421": 419.4495,
            "height_421": 0.0002,
            "ratio_selected_peaks": 0.9777
        }
    },
    "12.5_02_WW": {
        "washing": "water_washing",
        "concentration": 12.5,
        "ternary_position": 2,
        "measurements": {
            "Round_1": "12.5_02_WW_01.xy",
            "Round_2": "12.5_02_WW_02.xy",
            "Round_3": "12.5_02_WW_03.xy"
        },
        "crystallinity": {
            "fractions": {
                "crystalline": {
                    "mean": 0.0,
                    "std": 0.0
                },
                "amorphous": {
                    "mean": 1.0,
                    "std": 0.0
                }
            },
            "areas": {
                "crystalline": {
                    "mean": 0.0,
                    "std": 0.0
                },
                "amorphous": {
                    "mean": 12248.9,
                    "std": 234.4
                }
            }
        },
        "phase_composition": {
            "Sodalite": {
                "mean": 0.0,
                "std": 0.0
            },
            "Diamondoid": {
                "mean": 0.0,
                "std": 0.0
            },
            "U12": {
                "mean": 0.0,
                "std": 0.0
            },
            "U13": {
                "mean": 0.0,
                "std": 0.0
            },
            "ZIF-EC-1": {
                "mean": 0.0,
                "std": 0.0
            },
            "ZIF-C": {
                "mean": 0.0,
                "std": 0.0
            },
            "ZIF-L": {
                "mean": 0.0,
                "std": 0.0
            }
        },
        "composition": {
            "M_percent": 20.0,
            "L_percent": 10.0,
            "BSA_percent": 70.0
        },
        "encapsulation_efficiency": {
            "mean": 93.585,
            "error_bar": 2.12
        },
        "atr_file": "A12.5WW-02.xy",
        "ir_data": {
            "area_1647": 0.0078,
