Repository: digital-chemistry/zif-vis

# ZIF Biocomposite Explorer

Interactive Flask app for exploring ZIF biocomposite formulations across composition, concentration, phase assignment, crystallinity, encapsulation efficiency, and experiment-level spectra.

## What this app shows

The explorer combines a summary dataset with repeat-level ATR-IR and XRD measurements.

- The main plot shows sample points in ternary composition space.
- The 3D view stacks concentration layers vertically.
- The 2D view isolates one concentration layer at a time.
- The right inspector explains the selected sample with parameters, phase composition, ATR-IR, and repeated XRD measurements.

File: project/zif_biocomposite_summary_manual.json (part 4 of 39)
{
                    "file": "100_15_EW_02.txt",
                    "total_area": 76931.19925,
                    "crystalline_area": 25902.380081558174,
                    "amorphous_area": 51028.81916844183,
                    "crystalline_fraction": 0.33669538930992515,
                    "amorphous_fraction": 0.6633046106900747
                },
                "Round_3": {
                    "file": "100_15_EW_03.txt",
                    "total_area": 63853.04925,
                    "crystalline_area": 22263.066858260645,
                    "amorphous_area": 41589.98239173935,
                    "crystalline_fraction": 0.3486609820479426,
                    "amorphous_fraction": 0.6513390179520574
                }
            }
        },
        "phase_composition": {
            "Sodalite": {
                "mean": 1.0,
                "std": 0.0
            },
            "Diamondoid": {
                "mean": 0.0,
                "std": 0.0
            },
            "U12": {
                "mean": 0.0,
                "std": 0.0
            },
            "U13": {
                "mean": 0.0,
                "std": 0.0
            },
            "ZIF-EC-1": {
                "mean": 0.0,
                "std": 0.0
            },
            "ZIF-C": {
                "mean": 0.0,
                "std": 0.0
            },
            "ZIF-L": {
                "mean": 0.0,
                "std": 0.0
            }
        },
        "composition": {
            "M_percent": 10.0,
            "L_percent": 30.0,
            "BSA_percent": 60.0
        },
        "encapsulation_efficiency": {
            "mean": 25.639,
            "error_bar": 4.737
        },
        "atr_file": "A100EW-15.xy",
        "ir_data": {
            "area_1647": 0.0225,
            "height_1647": 0.0026,
            "area_421": 0.5224,
            "peak_pos_421": 421.5056,
            "height_421": 0.0776,
            "ratio_selected_peaks": 0.0413,
            "adaptive": {
                "method": "adaptive peak-finding; Amide I search 1620-1680 cm^-1, integrate ±25 cm^-1; Zn-N search 405-440 cm^-1, integrate ±10 cm^-1; optional nu-correction (A·nu); response factors f_BSA=600, f_MOF=30",
                "peak_1647_found": 1651.0684,
                "peak_1647_shift_cm1": 4.0684,
                "height_1647": 0.0393,
                "area_1647_raw": 0.9244,
                "area_1647_nu": 1526.7329,
                "peak_421_found": 421.5056,
                "peak_421_shift_cm1": 0.5056,
                "height_421": 0.1185,
                "area_421_raw": 0.7677,
                "area_421_nu": 323.4249,
                "ratio_raw": 0.5463,
                "ratio_nu": 0.8252,
                "ratio_response": 0.191
            },
            "ratio_raw_adaptive": 0.5463,
            "ratio_nu_corrected": 0.8252,
            "ratio_response_scaled": 0.191
        },
        "LC_percent": 67
    },
    "100_15_WW": {
        "washing": "water_washing",
        "concentration": 100.0,
        "ternary_position": 15,
        "measurements": {
            "Round_1": "100_15_WW_01.xy",
            "Round_2": "100_15_WW_02.xy",
            "Round_3": "100_15_WW_03.xy"
        },
        "crystallinity": {
            "fractions": {
                "crystalline": {
                    "mean": 0.32115103895632485,
                    "std": 0.029259214661252524
                },
                "amorphous": {
                    "mean": 0.6788489610436751,
                    "std": 0.029259214661252468
                }
            },
            "areas": {
                "crystalline": {
                    "mean": 27457.670479059536,
                    "std": 11986.775956961787
                },
                "amorphous": {
                    "mean": 57764.69543760713,
                    "std": 22194.48621657776
                }
            },
            "per_measurement": {
                "Round_1": {
                    "file": "100_15_WW_01.txt",
                    "total_area": 49751.099250000014,
                    "crystalline_area": 16456.96970109653,
                    "amorphous_area": 33294.12954890348,
                    "crystalline_fraction": 0.33078605195033,
                    "amorphous_fraction": 0.6692139480496699
                },
                "Round_2": {
                    "file": "100_15_WW_02.txt",
                    "total_area": 116827.29925,
                    "crystalline_area": 40232.71911866905,
                    "amorphous_area": 76594.58013133095,
                    "crystalline_fraction": 0.3443777214482603,
                    "amorphous_fraction": 0.6556222785517397
                },
                "Round_3": {
                    "file": "100_15_WW_03.txt",
                    "total_area": 89088.69925,
                    "crystalline_area": 25683.322617413025,
                    "amorphous_area": 63405.37663258697,
                    "crystalline_fraction": 0.2882893434703844,
                    "amorphous_fraction": 0.7117106565296155
                }
            }
        },
        "phase_composition": {
            "Sodalite": {
                "mean": 1.0,
                "std": 0.0
            },
            "Diamondoid": {
                "mean": 0.0,
                "std": 0.0
            },
            "U12": {
                "mean": 0.0,
                "std": 0.0
            },
            "U13": {
                "mean": 0.0,
                "std": 0.0
            },
            "ZIF-EC-1": {
                "mean": 0.0,
                "std": 0.0
            },
            "ZIF-C": {
                "mean": 0.0,
                "std": 0.0
            },
            "ZIF-L": {
                "mean": 0.0,
                "std": 0.0
            }
        },
        "composition": {
            "M_percent": 10.0,
            "L_percent": 30.0,
            "BSA_percent": 60.0
        },
        "encapsulation_efficiency": {
            "mean": 11.272,
            "error_bar": 6.921
        },
        "atr_file": "A100WW-15.xy",
        "ir_data": {
            "area_1647": 0.0295,
            "height_1647": 0.0033,
            "area_421": 0.2615,
            "peak_pos_421": 421.5056,
            "height_421": 0.0374,
            "ratio_selected_peaks": 0.1014,
            "adaptive": {
                "method": "adaptive peak-finding; Amide I search 1620-1680 cm^-1, integrate ±25 cm^-1; Zn-N search 405-440 cm^-1, integrate ±10 cm^-1; optional nu-correction (A·nu); response factors f_BSA=600, f_MOF=30",
                "peak_1647_found": 1651.0684,
                "peak_1647_shift_cm1": 4.0684,
                "height_1647": 0.0436,
                "area_1647_raw": 0.9834,
                "area_1647_nu": 1622.7943,
                "peak_421_found": 419.4495,
                "peak_421_shift_cm1": -1.5505,
                "height_421": 0.0687,
                "area_421_raw": 0.4687,
                "area_421_nu": 196.7321,
                "ratio_raw": 0.6772,
                "ratio_nu": 0.8919,
                "ratio_response": 0.292
            },
            "ratio_raw_adaptive": 0.6772,
            "ratio_nu_corrected": 0.8919,
            "ratio_response_scaled": 0.292
        },
        "LC_percent": 53
    },
    "100_16_EW": {
        "washing": "ethanol_washing",
        "concentration": 100.0,
        "ternary_position": 16,
        "measurements": {
            "Round_1": "100_16_EW_01.xy",
            "Round_2": "100_16_EW_02.xy",
            "Round_3": "100_16_EW_03.xy"
        },
        "crystallinity": {
            "fractions": {
                "crystalline": {
                    "mean": 0.3588733352488919,
                    "std": 0.009264460770206854
                },
                "amorphous": {
                    "mean": 0.6411266647511082,
                    "std": 0.009264460770206847
                }
            },
            "areas": {
                "crystalline": {
                    "mean": 18746.614871545487,
                    "std": 6219.849705376287
                },
                "amorphous": {
                    "mean": 33279.80104512117,
                    "std": 10202.252381549359
                }
            },
            "per_measurement": {
                "Round_1": {
                    "file": "100_16_EW_01.txt",
                    "total_area": 69331.94924999998,
                    "crystalline_area": 25186.006691805167,
                    "amorphous_area": 44145.942558194816,
                    "crystalline_fraction": 0.36326696370512296,
                    "amorphous_fraction": 0.6367330362948772
                },
                "Round_2": {
                    "file": "100_16_EW_02.txt",
                    "total_area": 50069.099249999985,
                    "crystalline_area": 18281.407134624787,
                    "amorphous_area": 31787.692115375205,
                    "crystalline_fraction": 0.3651235474268052,
                    "amorphous_fraction": 0.6348764525731948
                },
                "Round_3": {
                    "file": "100_16_EW_03.txt",
                    "total_area": 36678.19924999999,
                    "crystalline_area": 12772.430788206508,
                    "amorphous_area": 23905.76846179349,
                    "crystalline_fraction": 0.34822949461474745,
                    "amorphous_fraction": 0.6517705053852526
                }
            }
        },
        "phase_composition": {
            "Sodalite": {
                "mean": 1.0,
                "std": 0.0
            },
            "Diamondoid": {
                "mean": 0.0,
                "std": 0.0
            },
            "U12": {
                "mean": 0.0,
                "std": 0.0
            },
            "U13": {
                "mean": 0.0,
                "std": 0.0
            },
            "ZIF-EC-1": {
                "mean": 0.0,
                "std": 0.0
            },
            "ZIF-C": {
                "mean": 0.0,
                "std": 0.0
            },
            "ZIF-L": {
                "mean": 0.0,
                "std": 0.0
            }
        },
        "composition": {
            "M_percent": 20.0,
            "L_percent": 30.0,
            "BSA_percent": 50.0
        },
        "encapsulation_efficiency": {
            "mean": 27.521,
            "error_bar": 2.088
        },
        "atr_file": "A100EW-16.xy",
        "ir_data": {
            "area_1647": 0.0197,
            "height_1647": 0.0022,
            "area_421": 0.1496,
            "peak_pos_421": 421.5056,
            "height_421": 0.0214,
            "ratio_selected_peaks": 0.1165,
            "adaptive": {
                "method": "adaptive peak-finding; Amide I search 1620-1680 cm^-1, integrate ±25 cm^-1; Zn-N search 405-440 cm^-1, integrate ±10 cm^-1; optional nu-correction (A·nu); response factors f_BSA=600, f_MOF=30",
                "peak_1647_found": 1651.0684,
                "peak_1647_shift_cm1": 4.0684,
                "height_1647": 0.0337,
                "area_1647_raw": 0.7702,
                "area_1647_nu": 1270.9186,
                "peak_421_found": 421.5056,
                "peak_421_shift_cm1": 0.5056,
                "height_421": 0.0314,
                "area_421_raw": 0.2237,
                "area_421_nu": 94.2728,
                "ratio_raw": 0.7749,
                "ratio_nu": 0.9309,
                "ratio_response": 0.4027
            },
            "ratio_raw_adaptive": 0.7749,
            "ratio_nu_corrected": 0.9309,
            "ratio_response_scaled": 0.4027
        },
        "LC_percent": 78
    },
    "100_16_WW": {
        "washing": "water_washing",
        "concentration": 100.0,
        "ternary_position": 16,
        "measurements": {
            "Round_1": "100_16_WW_01.xy",
            "Round_2": "100_16_WW_02.xy",
            "Round_3": "100_16_WW_03.xy"
        },
        "crystallinity": {
            "fractions": {
                "crystalline": {
                    "mean": 0.0,
                    "std": 0.0
                },
                "amorphous": {
                    "mean": 1.0,
                    "std": 0.0
                }
            },
            "areas": {
                "crystalline": {
                    "mean": 0.0,
                    "std": 0.0
                },
                "amorphous": {
                    "mean": 74973.79925,
                    "std": 5737.341116100744
                }
            },
            "per_measurement": {
                "Round_1": {
                    "file": "100_16_WW_01.txt",
                    "total_area": 68349.39924999999,
                    "crystalline_area": 0.0,
                    "amorphous_area": 68349.39924999999,
                    "crystalline_fraction": 0.0,
                    "amorphous_fraction": 1.0
                },
                "Round_2": {
                    "file": "100_16_WW_02.txt",
                    "total_area": 78357.24925000002,
                    "crystalline_area": 0.0,
                    "amorphous_area": 78357.24925000002,
                    "crystalline_fraction": 0.0,
                    "amorphous_fraction": 1.0
                },
                "Round_3": {
                    "file": "100_16_WW_03.txt",
                    "total_area": 78214.74925,
                    "crystalline_area": 0.0,
                    "amorphous_area": 78214.74925,
                    "crystalline_fraction": 0.0,
                    "amorphous_fraction": 1.0
                }
            }
        },
        "phase_composition": {
            "Sodalite": {
                "mean": 0,
                "std": 0
            },
            "Diamondoid": {
                "mean": 0,
                "std": 0
            },
            "U12": {
                "mean": 0,
                "std": 0
            },
            "U13": {
                "mean": 0,
                "std": 0
            },
            "ZIF-EC-1": {
                "mean": 0,
                "std": 0
            },
            "ZIF-C": {
                "mean": 0,
                "std": 0
            },
            "ZIF-L": {
                "mean": 0,
                "std": 0
            }
        },
        "composition": {
            "M_percent": 20.0,
            "L_percent": 30.0,
            "BSA_percent": 50.0
        },
        "encapsulation_efficiency": {
            "mean": 16.463,
            "error_bar": 7.964
        },
        "atr_file": "A100WW-16.xy",
        "ir_data": {
            "area_1647": 0.0152,
            "height_1647": 0.0022,
            "area_421": 0.0994,
            "peak_pos_421": 421.5056,
            "height_421": 0.0142,
            "ratio_selected_peaks": 0.1324,
            "adaptive": {
                "method": "adaptive peak-finding; Amide I search 1620-1680 cm^-1, integrate ±25 cm^-1; Zn-N search 405-440 cm^-1, integrate ±10 cm^-1; optional nu-correction (A·nu); response factors f_BSA=600, f_MOF=30",
                "peak_1647_found": 1651.0684,
                "peak_1647_shift_cm1": 4.0684,
                "height_1647": 0.0261,
                "area_1647_raw": 0.5812,
                "area_1647_nu": 958.8296,
                "peak_421_found": 419.4495,
                "peak_421_shift_cm1": -1.5505,
                "height_421": 0.0307,
                "area_421_raw": 0.2054,
                "area_421_nu": 86.2007,
                "ratio_raw": 0.7388,
                "ratio_nu": 0.9175,
                "ratio_response": 0.3574
            },
            "ratio_raw_adaptive": 0.7388,
            "ratio_nu_corrected": 0.9175,
            "ratio_response_scaled": 0.3574
        },
        "LC_percent": null
    },
    "100_17_EW": {
        "washing": "ethanol_washing",
        "concentration": 100.0,
        "ternary_position": 17,
        "measurements": {
            "Round_1": "100_17_EW_01.xy",
            "Round_2": "100_17_EW_02.xy",
            "Round_3": "100_17_EW_03.xy"
        },
        "crystallinity": {
            "fractions": {
                "crystalline": {
                    "mean": 0.4265397454250652,
                    "std": 0.13596978562548728
                },
                "amorphous": {
                    "mean": 0.5734602545749349,
                    "std": 0.13596978562548728
                }
            },
            "areas": {
                "crystalline": {
                    "mean": 39616.80914460338,
                    "std": 19016.11151155857
                },
                "amorphous": {
                    "mean": 49324.85677206328,
                    "std": 7923.746365543478
                }
            },
            "per_measurement": {
                "Round_1": {
                    "file": "100_17_EW_01.txt",
                    "total_area": 64330.59925000001,
                    "crystalline_area": 17670.778172185524,
                    "amorphous_area": 46659.82107781448,
                    "crystalline_fraction": 0.2746869822168729,
                    "amorphous_fraction": 0.7253130177831272
                },
                "Round_2": {
                    "file": "100_17_EW_02.txt",
                    "total_area": 93041.49925,
                    "crystalline_area": 49964.29250670716,
                    "amorphous_area": 43077.20674329283,
                    "crystalline_fraction": 0.5370108275282028,
                    "amorphous_fraction": 0.46298917247179716
                },
                "Round_3": {
                    "file": "100_17_EW_03.txt",
                    "total_area": 109452.89924999999,
                    "crystalline_area": 51215.356754917455,
                    "amorphous_area": 58237.54249508254,
                    "crystalline_fraction": 0.46792142653011964,
                    "amorphous_fraction": 0.5320785734698804
                }
            }
        },
        "phase_composition": {
            "Sodalite": {
                "mean": 1.0,
                "std": 0.0
            },
            "Diamondoid": {
                "mean": 0.0,
                "std": 0.0
            },
            "U12": {
                "mean": 0.0,
                "std": 0.0
            },
            "U13": {
                "mean": 0.0,
                "std": 0.0
            },
            "ZIF-EC-1": {
                "mean": 0.0,
                "std": 0.0
            },
            "ZIF-C": {
                "mean": 0.0,
                "std": 0.0
            },
            "ZIF-L": {
                "mean": 0.0,
                "std": 0.0
            }
        },
        "composition": {
            "M_percent": 30.0,
            "L_percent": 30.0,
            "BSA_percent": 40.0
        },
        "encapsulation_efficiency": {
            "mean": 33.436,
            "error_bar": 5.46
        },
        "atr_file": "A100EW-17.xy",
        "ir_data": {
            "area_1647": 0.0054,
            "height_1647": 0.0006,
            "area_421": 0.1082,
            "peak_pos_421": 421.5056,
            "height_421": 0.0157,
            "ratio_selected_peaks": 0.0479,
            "adaptive": {
                "method": "adaptive peak-finding; Amide I search 1620-1680 cm^-1, integrate ±25 cm^-1; Zn-N search 405-440 cm^-1, integrate ±10 cm^-1; optional nu-correction (A·nu); response factors f_BSA=600, f_MOF=30",
                "peak_1647_found": 1651.0684,
                "peak_1647_shift_cm1": 4.0684,
                "height_1647": 0.0089,
                "area_1647_raw": 0.2102,
                "area_1647_nu": 347.3188,
                "peak_421_found": 421.5056,
                "peak_421_shift_cm1": 0.5056,
                "height_421": 0.0233,
                "area_421_raw": 0.1686,
                "area_421_nu": 71.0165,
                "ratio_raw": 0.555,
                "ratio_nu": 0.8302,
                "ratio_response": 0.1965
            },
            "ratio_raw_adaptive": 0.555,
            "ratio_nu_corrected": 0.8302,
            "ratio_response_scaled": 0.1965
        },
        "LC_percent": 61
    },
    "100_17_WW": {
        "washing": "water_washing",
        "concentration": 100.0,
        "ternary_position": 17,
        "measurements": {
            "Round_1": "100_17_WW_01.xy",
            "Round_2": "100_17_WW_02.xy",
            "Round_3": "100_17_WW_03.xy"
        },
        "crystallinity": {
            "fractions": {
                "crystalline": {
                    "mean": 0.23141600402742082,
                    "std": 0.016243318973319657
                },
                "amorphous": {
                    "mean": 0.7685839959725792,
                    "std": 0.016243318973319577
                }
            },
            "areas": {
                "crystalline": {
                    "mean": 14701.790617127355,
                    "std": 3527.1478184351354
                },
                "amorphous": {
                    "mean": 49216.591966205975,
                    "std": 13819.329538517179
                }
            },
            "per_measurement": {
                "Round_1": {
                    "file": "100_17_WW_01.txt",
                    "total_area": 45525.79925000001,
                    "crystalline_area": 10642.410323912542,
                    "amorphous_area": 34883.38892608747,
                    "crystalline_fraction": 0.233766578494776,
                    "amorphous_fraction": 0.766233421505224
                },
                "Round_2": {
                    "file": "100_17_WW_02.txt",
                    "total_area": 66754.59925000001,
                    "crystalline_area": 16445.394309343545,
                    "amorphous_area": 50309.20494065646,
                    "crystalline_fraction": 0.24635597388210737,
                    "amorphous_fraction": 0.7536440261178927
                },
                "Round_3": {
                    "file": "100_17_WW_03.txt",
                    "total_area": 79474.74925,
                    "crystalline_area": 17017.567218125983,
                    "amorphous_area": 62457.18203187401,
                    "crystalline_fraction": 0.21412545970537913,
                    "amorphous_fraction": 0.7858745402946208
                }
            }
        },
        "phase_composition": {
            "Sodalite": {
                "mean": 0.09,
                "std": 0.05715476
            },
            "Diamondoid": {
                "mean": 0.0,
                "std": 0.0
            },
            "U12": {
                "mean": 0.0,
                "std": 0.0
            },
            "U13": {
                "mean": 0.0,
                "std": 0.0
            },
            "ZIF-EC-1": {
                "mean": 0.0,
                "std": 0.0
            },
            "ZIF-C": {
                "mean": 0.91,
                "std": 0.05715476
            },
            "ZIF-L": {
                "mean": 0.0,
                "std": 0.0
            }
        },
        "composition": {
            "M_percent": 30.0,
            "L_percent": 30.0,
            "BSA_percent": 40.0
        },
        "encapsulation_efficiency": {
            "mean": 20.615,
            "error_bar": 6.129
        },
        "atr_file": "A100WW-17.xy",
        "ir_data": {
            "area_1647": 0.0093,
            "height_1647": 0.0015,
            "area_421": 0.0664,
            "peak_pos_421": 421.5056,
            "height_421": 0.0098,
            "ratio_selected_peaks": 0.1228,
            "adaptive": {
                "method": "adaptive peak-finding; Amide I search 1620-1680 cm^-1, integrate ±25 cm^-1; Zn-N search 405-440 cm^-1, integrate ±10 cm^-1; optional nu-correction (A·nu); response factors f_BSA=600, f_MOF=30",
                "peak_1647_found": 1651.0684,
                "peak_1647_shift_cm1": 4.0684,
                "height_1647": 0.0179,
                "area_1647_raw": 0.3992,
                "area_1647_nu": 658.619,
                "peak_421_found": 421.5056,
                "peak_421_shift_cm1": 0.5056,
                "height_421": 0.0225,
                "area_421_raw": 0.1116,
                "area_421_nu": 46.9684,
                "ratio_raw": 0.7816,
                "ratio_nu": 0.9334,
                "ratio_response": 0.4122
            },
            "ratio_raw_adaptive": 0.7816,
            "ratio_nu_corrected": 0.9334,
            "ratio_response_scaled": 0.4122
        },
        "LC_percent": 62
    },
    "100_18_EW": {
        "washing": "ethanol_washing",
        "concentration": 100.0,
        "ternary_position": 18,
        "measurements": {
            "Round_1": "100_18_EW_01.xy",
            "Round_2": "100_18_EW_02.xy",
            "Round_3": "100_18_EW_03.xy"
        },
        "crystallinity": {
            "fractions": {
                "crystalline": {
                    "mean": 0.31714484761035255,
                    "std": 0.0429404768254958
                },
                "amorphous": {
                    "mean": 0.6828551523896474,
                    "std": 0.04294047682549572
                }
            },
            "areas": {
                "crystalline": {
                    "mean": 14387.49778687368,
                    "std": 1323.823855066519
                },
                "amorphous": {
                    "mean": 31660.684796459653,
                    "std": 7984.373491222649
                }
            },
            "per_measurement": {
                "Round_1": {
                    "file": "100_18_EW_01.txt",
                    "total_area": 41122.149249999995,
                    "crystalline_area": 12932.01294029794,
                    "amorphous_area": 28190.13630970206,
                    "crystalline_fraction": 0.31447804105953775,
                    "amorphous_fraction": 0.6855219589404622
                },
                "Round_2": {
                    "file": "100_18_EW_02.txt",
                    "total_area": 56312.84924999999,
                    "crystalline_area": 15519.817143864491,
                    "amorphous_area": 40793.032106135506,
                    "crystalline_fraction": 0.27559992702490527,
                    "amorphous_fraction": 0.7244000729750947
                },
                "Round_3": {
                    "file": "100_18_EW_03.txt",
                    "total_area": 40709.54925,
                    "crystalline_area": 14710.663276458614,
                    "amorphous_area": 25998.885973541386,
                    "crystalline_fraction": 0.36135657474661464,
                    "amorphous_fraction": 0.6386434252533855
                }
            }
        },
        "phase_composition": {
            "Sodalite": {
                "mean": 1.0,
                "std": 0.0
            },
            "Diamondoid": {
                "mean": 0.0,
                "std": 0.0
            },
            "U12": {
                "mean": 0.0,
                "std": 0.0
            },
            "U13": {
                "mean": 0.0,
                "std": 0.0
            },
            "ZIF-EC-1": {
                "mean": 0.0,
                "std": 0.0
            },
            "ZIF-C": {
                "mean": 0.0,
                "std": 0.0
            },
            "ZIF-L": {
                "mean": 0.0,
                "std": 0.0
            }
        },
        "composition": {
            "M_percent": 40.0,
            "L_percent": 30.0,
            "BSA_percent": 30.0
        },
        "encapsulation_efficiency": {
            "mean": 25.997,
            "error_bar": 8.589
        },
        "atr_file": "A100EW-18.xy",
        "ir_data": {
            "area_1647": 0.0034,
            "height_1647": 0.0005,
            "area_421": 0.0634,
            "peak_pos_421": 421.5056,
            "height_421": 0.0092,
            "ratio_selected_peaks": 0.0512,
            "adaptive": {
                "method": "adaptive peak-finding; Amide I search 1620-1680 cm^-1, integrate ±25 cm^-1; Zn-N search 405-440 cm^-1, integrate ±10 cm^-1; optional nu-correction (A·nu); response factors f_BSA=600, f_MOF=30",
                "peak_1647_found": 1651.0684,
                "peak_1647_shift_cm1": 4.0684,
                "height_1647": 0.0065,
                "area_1647_raw": 0.1508,
                "area_1647_nu": 249.0783,
                "peak_421_found": 421.5056,
                "peak_421_shift_cm1": 0.5056,
                "height_421": 0.0138,
                "area_421_raw": 0.0903,
                "area_421_nu": 38.0157,
                "ratio_raw": 0.6256,
                "ratio_nu": 0.8676,
                "ratio_response": 0.2468
            },
            "ratio_raw_adaptive": 0.6256,
            "ratio_nu_corrected": 0.8676,
            "ratio_response_scaled": 0.2468
        },
        "LC_percent": 46
    },
    "100_18_WW": {
        "washing": "water_washing",
        "concentration": 100.0,
        "ternary_position": 18,
        "measurements": {
            "Round_1": "100_18_WW_01.xy",
            "Round_2": "100_18_WW_02.xy",
            "Round_3": "100_18_WW_03.xy"
        },
        "crystallinity": {
            "fractions": {
                "crystalline": {
                    "mean": 0.28304000979398464,
                    "std": 0.08276553421621875
                },
                "amorphous": {
                    "mean": 0.7169599902060154,
                    "std": 0.0827655342162188
                }
            },
            "areas": {
                "crystalline": {
                    "mean": 13180.904156473885,
                    "std": 2298.2153980258377
                },
                "amorphous": {
                    "mean": 34839.02842685945,
                    "std": 9908.688378238287
                }
            },
            "per_measurement": {
                "Round_1": {
                    "file": "100_18_WW_01.txt",
                    "total_area": 57207.49924999999,
                    "crystalline_area": 10943.940517750629,
                    "amorphous_area": 46263.55873224937,
                    "crystalline_fraction": 0.1913025505611597,
                    "amorphous_fraction": 0.8086974494388404
                },
                "Round_2": {
                    "file": "100_18_WW_02.txt",
                    "total_area": 42730.24925,
                    "crystalline_area": 13062.943791584437,
                    "amorphous_area": 29667.30545841556,
                    "crystalline_fraction": 0.3057071751479296,
                    "amorphous_fraction": 0.6942928248520703
                },
                "Round_3": {
                    "file": "100_18_WW_03.txt",
                    "total_area": 44122.04925,
                    "crystalline_area": 15535.828160086587,
                    "amorphous_area": 28586.221089913404,
                    "crystalline_fraction": 0.35211030367286467,
                    "amorphous_fraction": 0.6478896963271353
                }
            }
        },
        "phase_composition": {
            "Sodalite": {
                "mean": 0.07333333,
                "std": 0.01699673
            },
            "Diamondoid": {
                "mean": 0.0,
                "std": 0.0
            },
            "U12": {
                "mean": 0.0,
                "std": 0.0
            },
            "U13": {
                "mean": 0.0,
                "std": 0.0
            },
            "ZIF-EC-1": {
                "mean": 0.0,
                "std": 0.0
            },
            "ZIF-C": {
                "mean": 0.92666667,
                "std": 0.01699673
            },
            "ZIF-L": {
                "mean": 0.0,
                "std": 0.0
            }
        },
        "composition": {
            "M_percent": 40.0,
            "L_percent": 30.0,
            "BSA_percent": 30.0
        },
        "encapsulation_efficiency": {
            "mean": 7.367,
            "error_bar": 6.824
        },
        "atr_file": "A100WW-18.xy",
        "ir_data": {
            "area_1647": 0.0126,
            "height_1647": 0.0017,
            "area_421": 0.099,
            "peak_pos_421": 421.5056,
            "height_421": 0.0141,
            "ratio_selected_peaks": 0.1127,
            "adaptive": {
                "method": "adaptive peak-finding; Amide I search 1620-1680 cm^-1, integrate ±25 cm^-1; Zn-N search 405-440 cm^-1, integrate ±10 cm^-1; optional nu-correction (A·nu); response factors f_BSA=600, f_MOF=30",
                "peak_1647_found": 1651.0684,
                "peak_1647_shift_cm1": 4.0684,
                "height_1647": 0.0191,
                "area_1647_raw": 0.4444,
                "area_1647_nu": 733.5729,
                "peak_421_found": 421.5056,
                "peak_421_shift_cm1": 0.5056,
                "height_421": 0.0357,
                "area_421_raw": 0.1753,
                "area_421_nu": 73.8517,
                "ratio_raw": 0.7171,
                "ratio_nu": 0.9085,
                "ratio_response": 0.3318
            },
            "ratio_raw_adaptive": 0.7171,
            "ratio_nu_corrected": 0.9085,
            "ratio_response_scaled": 0.3318
        },
        "LC_percent": 66
    },
    "100_19_EW": {
        "washing": "ethanol_washing",
        "concentration": 100.0,
        "ternary_position": 19,
        "measurements": {
            "Round_1": "100_19_EW_01.xy",
            "Round_2": "100_19_EW_02.xy",
            "Round_3": "100_19_EW_03.xy"
        },
        "crystallinity": {
            "fractions": {
                "crystalline": {
                    "mean": 0.2241004248730735,
                    "std": 0.04490171161626712
                },
                "amorphous": {
                    "mean": 0.7758995751269264,
                    "std": 0.04490171161626717
                }
            },
            "areas": {
                "crystalline": {
                    "mean": 10718.130469248934,
                    "std": 1486.468691601416
                },
                "amorphous": {
                    "mean": 39372.0521140844,
                    "std": 15509.423506155572
                }
            },
            "per_measurement": {
                "Round_1": {
                    "file": "100_19_EW_01.txt",
                    "total_area": 34117.14925,
                    "crystalline_area": 9123.301416244809,
                    "amorphous_area": 24993.847833755193,
                    "crystalline_fraction": 0.26741101225638914,
                    "amorphous_fraction": 0.7325889877436108
                },
                "Round_2": {
                    "file": "100_19_EW_02.txt",
                    "total_area": 67872.44925,
                    "crystalline_area": 12065.071510017324,
                    "amorphous_area": 55807.37773998269,
                    "crystalline_fraction": 0.17776095666707242,
                    "amorphous_fraction": 0.8222390433329276
                },
                "Round_3": {
                    "file": "100_19_EW_03.txt",
                    "total_area": 48280.949250000005,
                    "crystalline_area": 10966.018481484669,
                    "amorphous_area": 37314.930768515325,
                    "crystalline_fraction": 0.2271293056957589,
                    "amorphous_fraction": 0.7728706943042412
                }
            }
        },
        "phase_composition": {
            "Sodalite": {
                "mean": 1.0,
                "std": 0.0
            },
            "Diamondoid": {
                "mean": 0.0,
                "std": 0.0
            },
            "U12": {
                "mean": 0.0,
                "std": 0.0
            },
            "U13": {
                "mean": 0.0,
                "std": 0.0
            },
            "ZIF-EC-1": {
                "mean": 0.0,
                "std": 0.0
            },
            "ZIF-C": {
                "mean": 0.0,
                "std": 0.0
            },
            "ZIF-L": {
                "mean": 0.0,
                "std": 0.0
            }
        },
        "composition": {
            "M_percent": 50.0,
            "L_percent": 30.0,
            "BSA_percent": 20.0
        },
        "encapsulation_efficiency": {
            "mean": 10.317,
            "error_bar": 3.253
        },
        "atr_file": "A100EW-19.xy",
        "ir_data": {
            "area_1647": 0.0067,
            "height_1647": 0.0008,
            "area_421": 0.079,
            "peak_pos_421": 421.5056,
            "height_421": 0.0105,
            "ratio_selected_peaks": 0.0782,
            "adaptive": {
                "method": "adaptive peak-finding; Amide I search 1620-1680 cm^-1, integrate ±25 cm^-1; Zn-N search 405-440 cm^-1, integrate ±10 cm^-1; optional nu-correction (A·nu); response factors f_BSA=600, f_MOF=30",
                "peak_1647_found": 1651.0684,
                "peak_1647_shift_cm1": 4.0684,
                "height_1647": 0.0112,
                "area_1647_raw": 0.2693,
                "area_1647_nu": 444.5841,
                "peak_421_found": 421.5056,
                "peak_421_shift_cm1": 0.5056,
                "height_421": 0.0185,
                "area_421_raw": 0.1353,
                "area_421_nu": 56.9672,
                "ratio_raw": 0.6656,
                "ratio_nu": 0.8864,
                "ratio_response": 0.2807
            },
            "ratio_raw_adaptive": 0.6656,
            "ratio_nu_corrected": 0.8864,
            "ratio_response_scaled": 0.2807
        },
        "LC_percent": 43
    },
    "100_19_WW": {
        "washing": "water_washing",
        "concentration": 100.0,
        "ternary_position": 19,
        "measurements": {
            "Round_1": "100_19_WW_01.xy",
            "Round_2": "100_19_WW_02.xy",
            "Round_3": "100_19_WW_03.xy"
        },
        "crystallinity": {
            "fractions": {
                "crystalline": {
                    "mean": 0.0,
                    "std": 0.0
                },
                "amorphous": {
                    "mean": 1.0,
                    "std": 0.0
                }
            },
            "areas": {
                "crystalline": {
                    "mean": 0.0,
                    "std": 0.0
                },
                "amorphous": {
                    "mean": 73437.11591666666,
                    "std": 28434.116994656848
                }
            },
            "per_measurement": {
                "Round_1": {
                    "file": "100_19_WW_01.txt",
                    "total_area": 82098.24925000001,
                    "crystalline_area": 0.0,
                    "amorphous_area": 82098.24925000001,
                    "crystalline_fraction": 0.0,
                    "amorphous_fraction": 1.0
                },
                "Round_2": {
                    "file": "100_19_WW_02.txt",
                    "total_area": 96533.49925,
                    "crystalline_area": 0.0,
                    "amorphous_area": 96533.49925,
                    "crystalline_fraction": 0.0,
                    "amorphous_fraction": 1.0
                },
                "Round_3": {
                    "file": "100_19_WW_03.txt",
                    "total_area": 41679.59925,
                    "crystalline_area": 0.0,
                    "amorphous_area": 41679.59925,
                    "crystalline_fraction": 0.0,
                    "amorphous_fraction": 1.0
                }
            }
        },
        "phase_composition": {
            "Sodalite": {
                "mean": 0,
                "std": 0
            },
            "Diamondoid": {
                "mean": 0,
                "std": 0
            },
            "U12": {
                "mean": 0,
                "std": 0
