Repository: digital-chemistry/zif-vis

# ZIF Biocomposite Explorer

Interactive Flask app for exploring ZIF biocomposite formulations across composition, concentration, phase assignment, crystallinity, encapsulation efficiency, and experiment-level spectra.

## What this app shows

The explorer combines a summary dataset with repeat-level ATR-IR and XRD measurements.

- The main plot shows sample points in ternary composition space.
- The 3D view stacks concentration layers vertically.
- The 2D view isolates one concentration layer at a time.
- The right inspector explains the selected sample with parameters, phase composition, ATR-IR, and repeated XRD measurements.

File: project/Exp-A.json (part 5 of 32)
{
        "concentration": 100.0,
        "ternary_position": 6,
        "measurements": {
            "Round_1": "100_06_WW_01.xy",
            "Round_2": "100_06_WW_02.xy",
            "Round_3": "100_06_WW_03.xy"
        },
        "crystallinity": {
            "fractions": {
                "crystalline": {
                    "mean": 0.17566124360707425,
                    "std": 0.041829799521245416
                },
                "amorphous": {
                    "mean": 0.8243387563929258,
                    "std": 0.04182979952124547
                }
            },
            "areas": {
                "crystalline": {
                    "mean": 12859.097310950894,
                    "std": 1903.4371520348823
                },
                "amorphous": {
                    "mean": 64344.868605715776,
                    "std": 24020.31693505162
                }
            },
            "per_measurement": {
                "Round_1": {
                    "file": "100_06_WW_01.txt",
                    "total_area": 49278.24925,
                    "crystalline_area": 10750.995276247373,
                    "amorphous_area": 38527.25397375263,
                    "crystalline_fraction": 0.21816918092412488,
                    "amorphous_fraction": 0.781830819075875
                },
                "Round_2": {
                    "file": "100_06_WW_02.txt",
                    "total_area": 82926.74925,
                    "crystalline_area": 14451.666991123006,
                    "amorphous_area": 68475.082258877,
                    "crystalline_fraction": 0.1742702701097741,
                    "amorphous_fraction": 0.825729729890226
                },
                "Round_3": {
                    "file": "100_06_WW_03.txt",
                    "total_area": 99406.89924999999,
                    "crystalline_area": 13374.629665482305,
                    "amorphous_area": 86032.2695845177,
                    "crystalline_fraction": 0.13454427978732378,
                    "amorphous_fraction": 0.8654557202126762
                }
            }
        },
        "phase_composition": {
            "Sodalite": {
                "mean": 0.0,
                "std": 0.0
            },
            "Diamondoid": {
                "mean": 0.0,
                "std": 0.0
            },
            "U12": {
                "mean": 0.0,
                "std": 0.0
            },
            "U13": {
                "mean": 0.0,
                "std": 0.0
            },
            "ZIF-EC-1": {
                "mean": 0.0,
                "std": 0.0
            },
            "ZIF-C": {
                "mean": 0.0,
                "std": 0.0
            },
            "ZIF-L": {
                "mean": 0.0,
                "std": 0.0
            }
        },
        "composition": {
            "M_percent": 60.0,
            "L_percent": 10.0,
            "BSA_percent": 30.0
        },
        "atr_file": "A100WW-06.xy",
        "ir_data": {
            "area_1647": 0.0089,
            "height_1647": 0.0011,
            "area_421": 0.0,
            "peak_pos_421": 415.3372,
            "height_421": 0.0,
            "ratio_selected_peaks": 1.0
        },
        "encapsulation_efficiency": {
            "mean": 64.313,
            "error_bar": 3.825
        },
        "lc_data": null
    },
    "100_13_WW": {
        "washing": "water_washing",
        "concentration": 100.0,
        "ternary_position": 13,
        "measurements": {
            "Round_1": "100_13_WW_01.xy",
            "Round_2": "100_13_WW_02.xy",
            "Round_3": "100_13_WW_03.xy"
        },
        "crystallinity": {
            "fractions": {
                "crystalline": {
                    "mean": 0.1507785376329321,
                    "std": 0.028059478096855234
                },
                "amorphous": {
                    "mean": 0.8492214623670679,
                    "std": 0.028059478096855224
                }
            },
            "areas": {
                "crystalline": {
                    "mean": 13975.666468951642,
                    "std": 2802.2419837551324
                },
                "amorphous": {
                    "mean": 82943.23278104835,
                    "std": 31596.55494433442
                }
            },
            "per_measurement": {
                "Round_1": {
                    "file": "100_13_WW_01.txt",
                    "total_area": 59739.99925000001,
                    "crystalline_area": 10746.359208233775,
                    "amorphous_area": 48993.64004176624,
                    "crystalline_fraction": 0.17988549285483582,
                    "amorphous_fraction": 0.8201145071451642
                },
                "Round_2": {
                    "file": "100_13_WW_02.txt",
                    "total_area": 103759.59925,
                    "crystalline_area": 15413.568586089186,
                    "amorphous_area": 88346.03066391082,
                    "crystalline_fraction": 0.1485507721454426,
                    "amorphous_fraction": 0.8514492278545575
                },
                "Round_3": {
                    "file": "100_13_WW_03.txt",
                    "total_area": 127257.09925,
                    "crystalline_area": 15767.071612531963,
                    "amorphous_area": 111490.02763746801,
                    "crystalline_fraction": 0.12389934789851786,
                    "amorphous_fraction": 0.8761006521014821
                }
            }
        },
        "phase_composition": {
            "Sodalite": {
                "mean": 0.0,
                "std": 0.0
            },
            "Diamondoid": {
                "mean": 0.0,
                "std": 0.0
            },
            "U12": {
                "mean": 0.0,
                "std": 0.0
            },
            "U13": {
                "mean": 0.0,
                "std": 0.0
            },
            "ZIF-EC-1": {
                "mean": 0.0,
                "std": 0.0
            },
            "ZIF-C": {
                "mean": 0.0,
                "std": 0.0
            },
            "ZIF-L": {
                "mean": 0.0,
                "std": 0.0
            }
        },
        "composition": {
            "M_percent": 60.0,
            "L_percent": 20.0,
            "BSA_percent": 20.0
        },
        "atr_file": "A100WW-13.xy",
        "ir_data": {
            "area_1647": 0.0306,
            "height_1647": 0.0036,
            "area_421": 0.0101,
            "peak_pos_421": 419.4495,
            "height_421": 0.0015,
            "ratio_selected_peaks": 0.7129
        },
        "encapsulation_efficiency": {
            "mean": 3.709,
            "error_bar": 5.635
        },
        "lc_data": null
    },
    "100_11_WW": {
        "washing": "water_washing",
        "concentration": 100.0,
        "ternary_position": 11,
        "measurements": {
            "Round_1": "100_11_WW_01.xy",
            "Round_2": "100_11_WW_02.xy",
            "Round_3": "100_11_WW_03.xy"
        },
        "crystallinity": {
            "fractions": {
                "crystalline": {
                    "mean": 0.1964010434052426,
                    "std": 0.06166672583385769
                },
                "amorphous": {
                    "mean": 0.8035989565947576,
                    "std": 0.06166672583385773
                }
            },
            "areas": {
                "crystalline": {
                    "mean": 11164.109143315125,
                    "std": 1714.1618570709284
                },
                "amorphous": {
                    "mean": 51339.056773351535,
                    "std": 26026.23160600346
                }
            },
            "per_measurement": {
                "Round_1": {
                    "file": "100_11_WW_01.txt",
                    "total_area": 35924.69925,
                    "crystalline_area": 9443.179362634743,
                    "amorphous_area": 26481.519887365255,
                    "crystalline_fraction": 0.26286035957934273,
                    "amorphous_fraction": 0.7371396404206573
                },
                "Round_2": {
                    "file": "100_11_WW_02.txt",
                    "total_area": 91265.99925,
                    "crystalline_area": 12871.421947812505,
                    "amorphous_area": 78394.57730218749,
                    "crystalline_fraction": 0.14103195114923925,
                    "amorphous_fraction": 0.8589680488507608
                },
                "Round_3": {
                    "file": "100_11_WW_03.txt",
                    "total_area": 60318.79925,
                    "crystalline_area": 11177.726119498133,
                    "amorphous_area": 49141.073130501856,
                    "crystalline_fraction": 0.18531081948714578,
                    "amorphous_fraction": 0.8146891805128542
                }
            }
        },
        "phase_composition": {
            "Sodalite": {
                "mean": 0.0,
                "std": 0.0
            },
            "Diamondoid": {
                "mean": 0.0,
                "std": 0.0
            },
            "U12": {
                "mean": 0.0,
                "std": 0.0
            },
            "U13": {
                "mean": 0.0,
                "std": 0.0
            },
            "ZIF-EC-1": {
                "mean": 0.0,
                "std": 0.0
            },
            "ZIF-C": {
                "mean": 0.0,
                "std": 0.0
            },
            "ZIF-L": {
                "mean": 0.0,
                "std": 0.0
            }
        },
        "composition": {
            "M_percent": 40.0,
            "L_percent": 20.0,
            "BSA_percent": 40.0
        },
        "atr_file": "A100WW-11.xy",
        "ir_data": {
            "area_1647": 0.0042,
            "height_1647": 0.0008,
            "area_421": 0.0083,
            "peak_pos_421": 421.5056,
            "height_421": 0.001,
            "ratio_selected_peaks": 0.4481
        },
        "encapsulation_efficiency": {
            "mean": 6.28,
            "error_bar": 1.975
        },
        "lc_data": null
    },
    "100_14_WW": {
        "washing": "water_washing",
        "concentration": 100.0,
        "ternary_position": 14,
        "measurements": {
            "Round_1": "100_14_WW_01.xy",
            "Round_2": "100_14_WW_02.xy",
            "Round_3": "100_14_WW_03.xy"
        },
        "crystallinity": {
            "fractions": {
                "crystalline": {
                    "mean": 0.18569948327203714,
                    "std": 0.049928800590133174
                },
                "amorphous": {
                    "mean": 0.8143005167279629,
                    "std": 0.049928800590133125
                }
            },
            "areas": {
                "crystalline": {
                    "mean": 21012.849292494142,
                    "std": 7679.815788106009
                },
                "amorphous": {
                    "mean": 92392.08329083917,
                    "std": 21605.57525978855
                }
            },
            "per_measurement": {
                "Round_1": {
                    "file": "100_14_WW_01.txt",
                    "total_area": 128556.89925,
                    "crystalline_area": 17362.657060975846,
                    "amorphous_area": 111194.24218902414,
                    "crystalline_fraction": 0.1350581506108926,
                    "amorphous_fraction": 0.8649418493891073
                },
                "Round_2": {
                    "file": "100_14_WW_02.txt",
                    "total_area": 127028.69924999999,
                    "crystalline_area": 29836.991274938613,
                    "amorphous_area": 97191.70797506138,
                    "crystalline_fraction": 0.23488386050633842,
                    "amorphous_fraction": 0.7651161394936616
                },
                "Round_3": {
                    "file": "100_14_WW_03.txt",
                    "total_area": 84629.19925,
                    "crystalline_area": 15838.899541567964,
                    "amorphous_area": 68790.29970843204,
                    "crystalline_fraction": 0.18715643869888043,
                    "amorphous_fraction": 0.8128435613011196
                }
            }
        },
        "phase_composition": {
            "Sodalite": {
                "mean": 0.0,
                "std": 0.0
            },
            "Diamondoid": {
                "mean": 0.0,
                "std": 0.0
            },
            "U12": {
                "mean": 0.0,
                "std": 0.0
            },
            "U13": {
                "mean": 0.0,
                "std": 0.0
            },
            "ZIF-EC-1": {
                "mean": 0.0,
                "std": 0.0
            },
            "ZIF-C": {
                "mean": 0.0,
                "std": 0.0
            },
            "ZIF-L": {
                "mean": 0.0,
                "std": 0.0
            }
        },
        "composition": {
            "M_percent": 70.0,
            "L_percent": 20.0,
            "BSA_percent": 10.0
        },
        "atr_file": "A100WW-14.xy",
        "ir_data": {
            "area_1647": 0.0367,
            "height_1647": 0.0041,
            "area_421": 0.0067,
            "peak_pos_421": 423.5618,
            "height_421": 0.0012,
            "ratio_selected_peaks": 0.7764
        },
        "encapsulation_efficiency": {
            "mean": 9.246,
            "error_bar": 7.369
        },
        "lc_data": null
    },
    "100_15_WW": {
        "washing": "water_washing",
        "concentration": 100.0,
        "ternary_position": 15,
        "measurements": {
            "Round_1": "100_15_WW_01.xy",
            "Round_2": "100_15_WW_02.xy",
            "Round_3": "100_15_WW_03.xy"
        },
        "crystallinity": {
            "fractions": {
                "crystalline": {
                    "mean": 0.34739073063831666,
                    "std": 0.030341140633526508
                },
                "amorphous": {
                    "mean": 0.6526092693616832,
                    "std": 0.030341140633526477
                }
            },
            "areas": {
                "crystalline": {
                    "mean": 29594.751801413102,
                    "std": 12540.38316423504
                },
                "amorphous": {
                    "mean": 55627.614115253564,
                    "std": 21645.157075016647
                }
            },
            "per_measurement": {
                "Round_1": {
                    "file": "100_15_WW_01.txt",
                    "total_area": 49751.099250000014,
                    "crystalline_area": 18025.1770693326,
                    "amorphous_area": 31725.92218066741,
                    "crystalline_fraction": 0.36230711162291745,
                    "amorphous_fraction": 0.6376928883770825
                },
                "Round_2": {
                    "file": "100_15_WW_02.txt",
                    "total_area": 116827.29925,
                    "crystalline_area": 42920.75361175428,
                    "amorphous_area": 73906.54563824573,
                    "crystalline_fraction": 0.3673863376735919,
                    "amorphous_fraction": 0.632613662326408
                },
                "Round_3": {
                    "file": "100_15_WW_03.txt",
                    "total_area": 89088.69925,
                    "crystalline_area": 27838.32472315243,
                    "amorphous_area": 61250.37452684757,
                    "crystalline_fraction": 0.3124787426184408,
                    "amorphous_fraction": 0.6875212573815591
                }
            }
        },
        "phase_composition": {
            "Sodalite": {
                "mean": 1.0,
                "std": 0.0
            },
            "Diamondoid": {
                "mean": 0.0,
                "std": 0.0
            },
            "U12": {
                "mean": 0.0,
                "std": 0.0
            },
            "U13": {
                "mean": 0.0,
                "std": 0.0
            },
            "ZIF-EC-1": {
                "mean": 0.0,
                "std": 0.0
            },
            "ZIF-C": {
                "mean": 0.0,
                "std": 0.0
            },
            "ZIF-L": {
                "mean": 0.0,
                "std": 0.0
            }
        },
        "composition": {
            "M_percent": 10.0,
            "L_percent": 30.0,
            "BSA_percent": 60.0
        },
        "atr_file": "A100WW-15.xy",
        "ir_data": {
            "area_1647": 0.0295,
            "height_1647": 0.0033,
            "area_421": 0.2615,
            "peak_pos_421": 421.5056,
            "height_421": 0.0374,
            "ratio_selected_peaks": 0.0812
        },
        "encapsulation_efficiency": {
            "mean": 11.272,
            "error_bar": 6.921
        },
        "lc_data": {
            "lc_percent": 53.0
        }
    },
    "100_17_WW": {
        "washing": "water_washing",
        "concentration": 100.0,
        "ternary_position": 17,
        "measurements": {
            "Round_1": "100_17_WW_01.xy",
            "Round_2": "100_17_WW_02.xy",
            "Round_3": "100_17_WW_03.xy"
        },
        "crystallinity": {
            "fractions": {
                "crystalline": {
                    "mean": 0.2565810317375415,
                    "std": 0.019514488007715533
                },
                "amorphous": {
                    "mean": 0.7434189682624585,
                    "std": 0.019514488007715512
                }
            },
            "areas": {
                "crystalline": {
                    "mean": 16276.946105213045,
                    "std": 3805.2096374252446
                },
                "amorphous": {
                    "mean": 47641.4364781203,
                    "std": 13594.938851933024
                }
            },
            "per_measurement": {
                "Round_1": {
                    "file": "100_17_WW_01.txt",
                    "total_area": 45525.79925000001,
                    "crystalline_area": 11890.451125789674,
                    "amorphous_area": 33635.34812421033,
                    "crystalline_fraction": 0.26118050252109903,
                    "amorphous_fraction": 0.738819497478901
                },
                "Round_2": {
                    "file": "100_17_WW_02.txt",
                    "total_area": 66754.59925000001,
                    "crystalline_area": 18249.701573812545,
                    "amorphous_area": 48504.897676187466,
                    "crystalline_fraction": 0.2733849319575166,
                    "amorphous_fraction": 0.7266150680424833
                },
                "Round_3": {
                    "file": "100_17_WW_03.txt",
                    "total_area": 79474.74925,
                    "crystalline_area": 18690.685616036913,
                    "amorphous_area": 60784.06363396307,
                    "crystalline_fraction": 0.23517766073400873,
                    "amorphous_fraction": 0.7648223392659912
                }
            }
        },
        "phase_composition": {
            "Sodalite": {
                "mean": 0.353,
                "std": 0.0
            },
            "Diamondoid": {
                "mean": 0.0,
                "std": 0.0
            },
            "U12": {
                "mean": 0.0,
                "std": 0.0
            },
            "U13": {
                "mean": 0.0,
                "std": 0.0
            },
            "ZIF-EC-1": {
                "mean": 0.0,
                "std": 0.0
            },
            "ZIF-C": {
                "mean": 0.647,
                "std": 0.0
            },
            "ZIF-L": {
                "mean": 0.0,
                "std": 0.0
            }
        },
        "composition": {
            "M_percent": 30.0,
            "L_percent": 30.0,
            "BSA_percent": 40.0
        },
        "atr_file": "A100WW-17.xy",
        "ir_data": {
            "area_1647": 0.0093,
            "height_1647": 0.0015,
            "area_421": 0.0664,
            "peak_pos_421": 421.5056,
            "height_421": 0.0098,
            "ratio_selected_peaks": 0.1318
        },
        "encapsulation_efficiency": {
            "mean": 20.615,
            "error_bar": 6.129
        },
        "lc_data": {
            "lc_percent": 62.0
        }
    },
    "100_16_WW": {
        "washing": "water_washing",
        "concentration": 100.0,
        "ternary_position": 16,
        "measurements": {
            "Round_1": "100_16_WW_01.xy",
            "Round_2": "100_16_WW_02.xy",
            "Round_3": "100_16_WW_03.xy"
        },
        "crystallinity": {
            "fractions": {
                "crystalline": {
                    "mean": 0.15794249001837354,
                    "std": 0.005034982005309619
                },
                "amorphous": {
                    "mean": 0.8420575099816267,
                    "std": 0.0050349820053096645
                }
            },
            "areas": {
                "crystalline": {
                    "mean": 11822.458889264331,
                    "std": 550.9446313064478
                },
                "amorphous": {
                    "mean": 63151.34036073567,
                    "std": 5189.186240555358
                }
            },
            "per_measurement": {
                "Round_1": {
                    "file": "100_16_WW_01.txt",
                    "total_area": 68349.39924999999,
                    "crystalline_area": 11188.489287417902,
                    "amorphous_area": 57160.909962582096,
                    "crystalline_fraction": 0.16369550296256483,
                    "amorphous_fraction": 0.8363044970374351
                },
                "Round_2": {
                    "file": "100_16_WW_02.txt",
                    "total_area": 78357.24925000002,
                    "crystalline_area": 12093.597264848097,
                    "amorphous_area": 66263.65198515191,
                    "crystalline_fraction": 0.15433922681822698,
                    "amorphous_fraction": 0.845660773181773
                },
                "Round_3": {
                    "file": "100_16_WW_03.txt",
                    "total_area": 78214.74925,
                    "crystalline_area": 12185.290115527001,
                    "amorphous_area": 66029.459134473,
                    "crystalline_fraction": 0.1557927402743288,
                    "amorphous_fraction": 0.8442072597256713
                }
            }
        },
        "phase_composition": {
            "Sodalite": {
                "mean": 0.0,
                "std": 0.0
            },
            "Diamondoid": {
                "mean": 0.0,
                "std": 0.0
            },
            "U12": {
                "mean": 0.0,
                "std": 0.0
            },
            "U13": {
                "mean": 0.0,
                "std": 0.0
            },
            "ZIF-EC-1": {
                "mean": 0.0,
                "std": 0.0
            },
            "ZIF-C": {
                "mean": 0.0,
                "std": 0.0
            },
            "ZIF-L": {
                "mean": 0.0,
                "std": 0.0
            }
        },
        "composition": {
            "M_percent": 20.0,
            "L_percent": 30.0,
            "BSA_percent": 50.0
        },
        "atr_file": "A100WW-16.xy",
        "ir_data": {
            "area_1647": 0.0152,
            "height_1647": 0.0022,
            "area_421": 0.0994,
            "peak_pos_421": 421.5056,
            "height_421": 0.0142,
            "ratio_selected_peaks": 0.1329
        },
        "encapsulation_efficiency": {
            "mean": 16.463,
            "error_bar": 7.964
        },
        "lc_data": null
    },
    "100_18_WW": {
        "washing": "water_washing",
        "concentration": 100.0,
        "ternary_position": 18,
        "measurements": {
            "Round_1": "100_18_WW_01.xy",
            "Round_2": "100_18_WW_02.xy",
            "Round_3": "100_18_WW_03.xy"
        },
        "crystallinity": {
            "fractions": {
                "crystalline": {
                    "mean": 0.3143350876374635,
                    "std": 0.09031819545087984
                },
                "amorphous": {
                    "mean": 0.6856649123625366,
                    "std": 0.0903181954508798
                }
            },
            "areas": {
                "crystalline": {
                    "mean": 14646.78493077971,
                    "std": 2476.602803095201
                },
                "amorphous": {
                    "mean": 33373.14765255362,
                    "std": 10045.32020757335
                }
            },
            "per_measurement": {
                "Round_1": {
                    "file": "100_18_WW_01.txt",
                    "total_area": 57207.49924999999,
                    "crystalline_area": 12260.791962676332,
                    "amorphous_area": 44946.70728732366,
                    "crystalline_fraction": 0.21432141106353872,
                    "amorphous_fraction": 0.7856785889364613
                },
                "Round_2": {
                    "file": "100_18_WW_02.txt",
                    "total_area": 42730.24925,
                    "crystalline_area": 14474.556301005872,
                    "amorphous_area": 28255.692948994125,
                    "crystalline_fraction": 0.33874261337256006,
                    "amorphous_fraction": 0.66125738662744
                },
                "Round_3": {
                    "file": "100_18_WW_03.txt",
                    "total_area": 44122.04925,
                    "crystalline_area": 17205.00652865693,
                    "amorphous_area": 26917.04272134306,
                    "crystalline_fraction": 0.38994123847629164,
                    "amorphous_fraction": 0.6100587615237084
                }
            }
        },
        "phase_composition": {
            "Sodalite": {
                "mean": 0.363,
                "std": 0.0
            },
            "Diamondoid": {
                "mean": 0.0,
                "std": 0.0
            },
            "U12": {
                "mean": 0.0,
                "std": 0.0
            },
            "U13": {
                "mean": 0.0,
                "std": 0.0
            },
            "ZIF-EC-1": {
                "mean": 0.0,
                "std": 0.0
            },
            "ZIF-C": {
                "mean": 0.637,
                "std": 0.0
            },
            "ZIF-L": {
                "mean": 0.0,
                "std": 0.0
            }
        },
        "composition": {
            "M_percent": 40.0,
            "L_percent": 30.0,
            "BSA_percent": 30.0
        },
        "atr_file": "A100WW-18.xy",
        "ir_data": {
            "area_1647": 0.0126,
            "height_1647": 0.0017,
            "area_421": 0.099,
            "peak_pos_421": 421.5056,
            "height_421": 0.0141,
            "ratio_selected_peaks": 0.1062
        },
        "encapsulation_efficiency": {
            "mean": 7.367,
            "error_bar": 6.824
        },
        "lc_data": {
            "lc_percent": 66.0
        }
    },
    "100_20_WW": {
        "washing": "water_washing",
        "concentration": 100.0,
        "ternary_position": 20,
        "measurements": {
            "Round_1": "100_20_WW_01.xy",
            "Round_2": "100_20_WW_02.xy",
            "Round_3": "100_20_WW_03.xy"
        },
        "crystallinity": {
            "fractions": {
                "crystalline": {
                    "mean": 0.2222042221402145,
                    "std": 0.021360585690734783
                },
                "amorphous": {
                    "mean": 0.7777957778597856,
                    "std": 0.02136058569073476
                }
            },
            "areas": {
                "crystalline": {
                    "mean": 20723.968683413637,
                    "std": 2962.8356297976734
                },
                "amorphous": {
                    "mean": 73888.36389991968,
                    "std": 18407.614367162307
                }
            },
            "per_measurement": {
                "Round_1": {
                    "file": "100_20_WW_01.txt",
                    "total_area": 100075.04925000001,
                    "crystalline_area": 21267.635644209848,
                    "amorphous_area": 78807.41360579015,
                    "crystalline_fraction": 0.21251686412944581,
                    "amorphous_fraction": 0.7874831358705542
                },
                "Round_2": {
                    "file": "100_20_WW_02.txt",
                    "total_area": 112714.04925,
                    "crystalline_area": 23377.321461359184,
                    "amorphous_area": 89336.72778864081,
                    "crystalline_fraction": 0.20740379408700185,
                    "amorphous_fraction": 0.7925962059129982
                },
                "Round_3": {
                    "file": "100_20_WW_03.txt",
                    "total_area": 71047.89925,
                    "crystalline_area": 17526.94894467188,
                    "amorphous_area": 53520.95030532812,
                    "crystalline_fraction": 0.24669200820419585,
                    "amorphous_fraction": 0.7533079917958042
                }
            }
        },
        "phase_composition": {
            "Sodalite": {
                "mean": 0.0,
                "std": 0.0
            },
            "Diamondoid": {
                "mean": 0.0,
                "std": 0.0
            },
            "U12": {
                "mean": 0.0,
                "std": 0.0
            },
            "U13": {
                "mean": 0.0,
                "std": 0.0
            },
            "ZIF-EC-1": {
                "mean": 0.0,
                "std": 0.0
            },
            "ZIF-C": {
                "mean": 0.0,
                "std": 0.0
            },
            "ZIF-L": {
                "mean": 0.0,
                "std": 0.0
            }
        },
        "composition": {
            "M_percent": 60.0,
            "L_percent": 30.0,
            "BSA_percent": 10.0
        },
        "atr_file": "A100WW-20.xy",
        "ir_data": {
            "area_1647": 0.0106,
            "height_1647": 0.0015,
            "area_421": 0.0199,
            "peak_pos_421": 421.5056,
            "height_421": 0.0031,
            "ratio_selected_peaks": 0.3197
        },
        "encapsulation_efficiency": {
            "mean": 8.652,
            "error_bar": 2.691
        },
        "lc_data": null
    },
    "100_19_WW": {
        "washing": "water_washing",
        "concentration": 100.0,
        "ternary_position": 19,
        "measurements": {
            "Round_1": "100_19_WW_01.xy",
            "Round_2": "100_19_WW_02.xy",
            "Round_3": "100_19_WW_03.xy"
        },
        "crystallinity": {
            "fractions": {
                "crystalline": {
                    "mean": 0.20823944684186244,
                    "std": 0.07292973337919195
                },
                "amorphous": {
                    "mean": 0.7917605531581375,
                    "std": 0.07292973337919184
                }
            },
            "areas": {
                "crystalline": {
                    "mean": 13975.738952079686,
                    "std": 2188.6288855310886
                },
                "amorphous": {
                    "mean": 59461.37696458698,
                    "std": 26564.433216385965
                }
            },
            "per_measurement": {
                "Round_1": {
                    "file": "100_19_WW_01.txt",
                    "total_area": 82098.24925000001,
                    "crystalline_area": 13327.638061829532,
                    "amorphous_area": 68770.61118817047,
                    "crystalline_fraction": 0.1623376647319861,
                    "amorphous_fraction": 0.8376623352680138
                },
                "Round_2": {
                    "file": "100_19_WW_02.txt",
                    "total_area": 96533.49925,
                    "crystalline_area": 16415.225599415495,
                    "amorphous_area": 80118.27365058451,
                    "crystalline_fraction": 0.1700469342451138,
                    "amorphous_fraction": 0.8299530657548861
                },
                "Round_3": {
                    "file": "100_19_WW_03.txt",
                    "total_area": 41679.59925,
                    "crystalline_area": 12184.353194994026,
                    "amorphous_area": 29495.246055005977,
                    "crystalline_fraction": 0.29233374154848735,
                    "amorphous_fraction": 0.7076662584515128
                }
            }
        },
        "phase_composition": {
            "Sodalite": {
                "mean": 0.0,
                "std": 0.0
            },
            "Diamondoid": {
                "mean": 0.0,
                "std": 0.0
            },
            "U12": {
                "mean": 0.0,
                "std": 0.0
            },
            "U13": {
                "mean": 0.0,
                "std": 0.0
            },
            "ZIF-EC-1": {
                "mean": 0.0,
                "std": 0.0
            },
            "ZIF-C": {
                "mean": 0.0,
                "std": 0.0
            },
            "ZIF-L": {
                "mean": 0.0,
                "std": 0.0
            }
        },
        "composition": {
            "M_percent": 50.0,
            "L_percent": 30.0,
            "BSA_percent": 20.0
        },
        "atr_file": "A100WW-19.xy",
        "ir_data": {
            "area_1647": 0.0026,
            "height_1647": 0.0007,
            "area_421": 0.0076,
            "peak_pos_421": 423.5618,
            "height_421": 0.001,
            "ratio_selected_peaks": 0.3961
        },
        "encapsulation_efficiency": {
            "mean": 8.949,
            "error_bar": 5.638
        },
        "lc_data": null
    },
    "100_21_WW": {
        "washing": "water_washing",
        "concentration": 100.0,
        "ternary_position": 21,
        "measurements": {
            "Round_1": "100_21_WW_01.xy",
            "Round_2": "100_21_WW_02.xy",
            "Round_3": "100_21_WW_03.xy"
        },
        "crystallinity": {
            "fractions": {
                "crystalline": {
                    "mean": 0.5150527112944195,
                    "std": 0.0836844419277892
                },
                "amorphous": {
                    "mean": 0.4849472887055805,
                    "std": 0.08368444192778918
                }
            },
            "areas": {
                "crystalline": {
                    "mean": 63861.00549311363,
                    "std": 25316.878118480003
                },
                "amorphous": {
                    "mean": 56708.19375688636,
                    "std": 8125.013520062094
                }
            },
            "per_measurement": {
                "Round_1": {
                    "file": "100_21_WW_01.txt",
                    "total_area": 83605.34925,
                    "crystalline_area": 34992.142065766006,
                    "amorphous_area": 48613.207184233994,
                    "crystalline_fraction": 0.4185395118813645,
                    "amorphous_fraction": 0.5814604881186355
                },
                "Round_2": {
                    "file": "100_21_WW_02.txt",
                    "total_area": 147144.04924999998,
                    "crystalline_area": 82281.14429284312,
                    "amorphous_area": 64862.904957156876,
                    "crystalline_fraction": 0.5591877123963485,
                    "amorphous_fraction": 0.44081228760365165
                },
                "Round_3": {
                    "file": "100_21_WW_03.txt",
                    "total_area": 130958.19924999999,
                    "crystalline_area": 74309.73012073178,
                    "amorphous_area": 56648.46912926821,
                    "crystalline_fraction": 0.5674309096055457,
                    "amorphous_fraction": 0.43256909039445435
                }
            }
        },
        "phase_composition": {
            "Sodalite": {
                "mean": 1.0,
                "std": 0.0
            },
            "Diamondoid": {
                "mean": 0.0,
                "std": 0.0
            },
            "U12": {
                "mean": 0.0,
                "std": 0.0
            },
            "U13": {
                "mean": 0.0,
                "std": 0.0
            },
            "ZIF-EC-1": {
                "mean": 0.0,
                "std": 0.0
            },
            "ZIF-C": {
                "mean": 0.0,
                "std": 0.0
            },
            "ZIF-L": {
                "mean": 0.0,
                "std": 0.0
            }
        },
        "composition": {
            "M_percent": 10.0,
            "L_percent": 40.0,
            "BSA_percent": 50.0
        },
        "atr_file": "A100WW-21.xy",
        "ir_data": {
            "area_1647": 0.0095,
            "height_1647": 0.0015,
            "area_421": 0.2849,
            "peak_pos_421": 421.5056,
            "height_421": 0.0409,
            "ratio_selected_peaks": 0.0348
        },
        "encapsulation_efficiency": {
            "mean": 3.215,
            "error_bar": 3.661
        },
        "lc_data": {
            "lc_percent": 37.0
        }
    },
    "100_24_WW": {
        "washing": "water_washing",
        "concentration": 100.0,
        "ternary_position": 24,
        "measurements": {
            "Round_1": "100_24_WW_01.xy",
            "Round_2": "100_24_WW_02.xy",
            "Round_3": "100_24_WW_03.xy"
        },
        "crystallinity": {
            "fractions": {
                "crystalline": {
                    "mean": 0.22269958617842053,
                    "std": 0.018223627560731936
                },
                "amorphous": {
                    "mean": 0.7773004138215794,
                    "std": 0.018223627560732047
                }
            },
            "areas": {
                "crystalline": {
                    "mean": 13434.548077084552,
                    "std": 452.7455249715724
                },
                "amorphous": {
                    "mean": 47152.85117291545,
                    "std": 5105.112701922626
                }
            },
            "per_measurement": {
                "Round_1": {
                    "file": "100_24_WW_01.txt",
                    "total_area": 59487.99925,
                    "crystalline_area": 13921.93358305709,
                    "amorphous_area": 45566.065666942915,
                    "crystalline_fraction": 0.23402927915846974,
                    "amorphous_fraction": 0.7659707208415302
                },
                "Round_2": {
                    "file": "100_24_WW_02.txt",
                    "total_area": 66217.54925000001,
                    "crystalline_area": 13354.623565243213,
                    "amorphous_area": 52862.9256847568,
                    "crystalline_fraction": 0.20167801008194533,
                    "amorphous_fraction": 0.7983219899180548
                },
                "Round_3": {
                    "file": "100_24_WW_03.txt",
                    "total_area": 56056.64924999998,
                    "crystalline_area": 13027.087082953352,
