Repository: digital-chemistry/zif-vis

# ZIF Biocomposite Explorer

Interactive Flask app for exploring ZIF biocomposite formulations across composition, concentration, phase assignment, crystallinity, encapsulation efficiency, and experiment-level spectra.

## What this app shows

The explorer combines a summary dataset with repeat-level ATR-IR and XRD measurements.

- The main plot shows sample points in ternary composition space.
- The 3D view stacks concentration layers vertically.
- The 2D view isolates one concentration layer at a time.
- The right inspector explains the selected sample with parameters, phase composition, ATR-IR, and repeated XRD measurements.

File: project/zif_biocomposite_summary_by_point.json (part 5 of 19)
{
            "height_1647": 0.001,
            "area_421": 0.0003,
            "peak_pos_421": 425.6179,
            "height_421": 0.0001,
            "ratio_selected_peaks": 0.9679
        }
    },
    "12.5_03_EW": {
        "washing": "ethanol_washing",
        "concentration": 12.5,
        "ternary_position": 3,
        "measurements": {
            "Round_1": "12.5_03_EW_01.xy",
            "Round_2": "12.5_03_EW_02.xy",
            "Round_3": "12.5_03_EW_03.xy"
        },
        "crystallinity": {
            "fractions": {
                "crystalline": {
                    "mean": 0.0,
                    "std": 0.0
                },
                "amorphous": {
                    "mean": 1.0,
                    "std": 0.0
                }
            },
            "areas": {
                "crystalline": {
                    "mean": 0.0,
                    "std": 0.0
                },
                "amorphous": {
                    "mean": 10767.3,
                    "std": 626.7
                }
            }
        },
        "phase_composition": {
            "Sodalite": {
                "mean": 0.0,
                "std": 0.0
            },
            "Diamondoid": {
                "mean": 0.0,
                "std": 0.0
            },
            "U12": {
                "mean": 0.0,
                "std": 0.0
            },
            "U13": {
                "mean": 0.0,
                "std": 0.0
            },
            "ZIF-EC-1": {
                "mean": 0.0,
                "std": 0.0
            },
            "ZIF-C": {
                "mean": 0.0,
                "std": 0.0
            },
            "ZIF-L": {
                "mean": 0.0,
                "std": 0.0
            }
        },
        "composition": {
            "M_percent": 30.0,
            "L_percent": 10.0,
            "BSA_percent": 60.0
        },
        "encapsulation_efficiency": {
            "mean": 91.047,
            "error_bar": 2.192
        },
        "atr_file": "A12.5EW-03.xy",
        "ir_data": {
            "area_1647": 0.0193,
            "height_1647": 0.0022,
            "area_421": 0.0052,
            "peak_pos_421": 419.4495,
            "height_421": 0.0009,
            "ratio_selected_peaks": 0.788
        }
    },
    "12.5_03_WW": {
        "washing": "water_washing",
        "concentration": 12.5,
        "ternary_position": 3,
        "measurements": {
            "Round_1": "12.5_03_WW_01.xy",
            "Round_2": "12.5_03_WW_02.xy",
            "Round_3": "12.5_03_WW_03.xy"
        },
        "crystallinity": {
            "fractions": {
                "crystalline": {
                    "mean": 0.0,
                    "std": 0.0
                },
                "amorphous": {
                    "mean": 1.0,
                    "std": 0.0
                }
            },
            "areas": {
                "crystalline": {
                    "mean": 0.0,
                    "std": 0.0
                },
                "amorphous": {
                    "mean": 12895.4,
                    "std": 681.2
                }
            }
        },
        "phase_composition": {
            "Sodalite": {
                "mean": 0.0,
                "std": 0.0
            },
            "Diamondoid": {
                "mean": 0.0,
                "std": 0.0
            },
            "U12": {
                "mean": 0.0,
                "std": 0.0
            },
            "U13": {
                "mean": 0.0,
                "std": 0.0
            },
            "ZIF-EC-1": {
                "mean": 0.0,
                "std": 0.0
            },
            "ZIF-C": {
                "mean": 0.0,
                "std": 0.0
            },
            "ZIF-L": {
                "mean": 0.0,
                "std": 0.0
            }
        },
        "composition": {
            "M_percent": 30.0,
            "L_percent": 10.0,
            "BSA_percent": 60.0
        },
        "encapsulation_efficiency": {
            "mean": 94.822,
            "error_bar": 0.667
        },
        "atr_file": "A12.5WW-03.xy",
        "ir_data": {
            "area_1647": 0.0112,
            "height_1647": 0.0013,
            "area_421": 0.0007,
            "peak_pos_421": 425.6179,
            "height_421": 0.0003,
            "ratio_selected_peaks": 0.9441
        }
    },
    "12.5_04_EW": {
        "washing": "ethanol_washing",
        "concentration": 12.5,
        "ternary_position": 4,
        "measurements": {
            "Round_1": "12.5_04_EW_01.xy",
            "Round_2": "12.5_04_EW_02.xy",
            "Round_3": "12.5_04_EW_03.xy"
        },
        "crystallinity": {
            "fractions": {
                "crystalline": {
                    "mean": 0.0,
                    "std": 0.0
                },
                "amorphous": {
                    "mean": 1.0,
                    "std": 0.0
                }
            },
            "areas": {
                "crystalline": {
                    "mean": 0.0,
                    "std": 0.0
                },
                "amorphous": {
                    "mean": 10962.0,
                    "std": 483.8
                }
            }
        },
        "phase_composition": {
            "Sodalite": {
                "mean": 0.0,
                "std": 0.0
            },
            "Diamondoid": {
                "mean": 0.0,
                "std": 0.0
            },
            "U12": {
                "mean": 0.0,
                "std": 0.0
            },
            "U13": {
                "mean": 0.0,
                "std": 0.0
            },
            "ZIF-EC-1": {
                "mean": 0.0,
                "std": 0.0
            },
            "ZIF-C": {
                "mean": 0.0,
                "std": 0.0
            },
            "ZIF-L": {
                "mean": 0.0,
                "std": 0.0
            }
        },
        "composition": {
            "M_percent": 40.0,
            "L_percent": 10.0,
            "BSA_percent": 50.0
        },
        "encapsulation_efficiency": {
            "mean": 88.763,
            "error_bar": 0.881
        },
        "atr_file": "A12.5EW-04.xy",
        "ir_data": {
            "area_1647": 0.011,
            "height_1647": 0.0012,
            "area_421": 0.0,
            "peak_pos_421": 415.3372,
            "height_421": 0.0,
            "ratio_selected_peaks": 1.0
        }
    },
    "12.5_04_WW": {
        "washing": "water_washing",
        "concentration": 12.5,
        "ternary_position": 4,
        "measurements": {
            "Round_1": "12.5_04_WW_01.xy",
            "Round_2": "12.5_04_WW_02.xy",
            "Round_3": "12.5_04_WW_03.xy"
        },
        "crystallinity": {
            "fractions": {
                "crystalline": {
                    "mean": 0.0,
                    "std": 0.0
                },
                "amorphous": {
                    "mean": 1.0,
                    "std": 0.0
                }
            },
            "areas": {
                "crystalline": {
                    "mean": 0.0,
                    "std": 0.0
                },
                "amorphous": {
                    "mean": 12845.0,
                    "std": 997.7
                }
            }
        },
        "phase_composition": {
            "Sodalite": {
                "mean": 0.0,
                "std": 0.0
            },
            "Diamondoid": {
                "mean": 0.0,
                "std": 0.0
            },
            "U12": {
                "mean": 0.0,
                "std": 0.0
            },
            "U13": {
                "mean": 0.0,
                "std": 0.0
            },
            "ZIF-EC-1": {
                "mean": 0.0,
                "std": 0.0
            },
            "ZIF-C": {
                "mean": 0.0,
                "std": 0.0
            },
            "ZIF-L": {
                "mean": 0.0,
                "std": 0.0
            }
        },
        "composition": {
            "M_percent": 40.0,
            "L_percent": 10.0,
            "BSA_percent": 50.0
        },
        "encapsulation_efficiency": {
            "mean": 93.143,
            "error_bar": 0.81
        },
        "atr_file": "A12.5WW-04.xy",
        "ir_data": {
            "area_1647": 0.0083,
            "height_1647": 0.001,
            "area_421": 0.0014,
            "peak_pos_421": 425.6179,
            "height_421": 0.0004,
            "ratio_selected_peaks": 0.8591
        }
    },
    "12.5_05_EW": {
        "washing": "ethanol_washing",
        "concentration": 12.5,
        "ternary_position": 5,
        "measurements": {
            "Round_1": "12.5_05_EW_01.xy",
            "Round_2": "12.5_05_EW_02.xy",
            "Round_3": "12.5_05_EW_03.xy"
        },
        "crystallinity": {
            "fractions": {
                "crystalline": {
                    "mean": 0.0,
                    "std": 0.0
                },
                "amorphous": {
                    "mean": 1.0,
                    "std": 0.0
                }
            },
            "areas": {
                "crystalline": {
                    "mean": 0.0,
                    "std": 0.0
                },
                "amorphous": {
                    "mean": 11586.5,
                    "std": 1225.0
                }
            }
        },
        "phase_composition": {
            "Sodalite": {
                "mean": 0.0,
                "std": 0.0
            },
            "Diamondoid": {
                "mean": 0.0,
                "std": 0.0
            },
            "U12": {
                "mean": 0.0,
                "std": 0.0
            },
            "U13": {
                "mean": 0.0,
                "std": 0.0
            },
            "ZIF-EC-1": {
                "mean": 0.0,
                "std": 0.0
            },
            "ZIF-C": {
                "mean": 0.0,
                "std": 0.0
            },
            "ZIF-L": {
                "mean": 0.0,
                "std": 0.0
            }
        },
        "composition": {
            "M_percent": 50.0,
            "L_percent": 10.0,
            "BSA_percent": 40.0
        },
        "encapsulation_efficiency": {
            "mean": 88.215,
            "error_bar": 0.419
        },
        "atr_file": "A12.5EW-05.xy",
        "ir_data": {
            "area_1647": 0.0204,
            "height_1647": 0.0022,
            "area_421": 0.0,
            "peak_pos_421": 415.3372,
            "height_421": 0.0,
            "ratio_selected_peaks": 1.0
        }
    },
    "12.5_05_WW": {
        "washing": "water_washing",
        "concentration": 12.5,
        "ternary_position": 5,
        "measurements": {
            "Round_1": "12.5_05_WW_01.xy",
            "Round_2": "12.5_05_WW_02.xy",
            "Round_3": "12.5_05_WW_03.xy"
        },
        "crystallinity": {
            "fractions": {
                "crystalline": {
                    "mean": 0.0,
                    "std": 0.0
                },
                "amorphous": {
                    "mean": 1.0,
                    "std": 0.0
                }
            },
            "areas": {
                "crystalline": {
                    "mean": 0.0,
                    "std": 0.0
                },
                "amorphous": {
                    "mean": 12303.1,
                    "std": 1413.6
                }
            }
        },
        "phase_composition": {
            "Sodalite": {
                "mean": 0.0,
                "std": 0.0
            },
            "Diamondoid": {
                "mean": 0.0,
                "std": 0.0
            },
            "U12": {
                "mean": 0.0,
                "std": 0.0
            },
            "U13": {
                "mean": 0.0,
                "std": 0.0
            },
            "ZIF-EC-1": {
                "mean": 0.0,
                "std": 0.0
            },
            "ZIF-C": {
                "mean": 0.0,
                "std": 0.0
            },
            "ZIF-L": {
                "mean": 0.0,
                "std": 0.0
            }
        },
        "composition": {
            "M_percent": 50.0,
            "L_percent": 10.0,
            "BSA_percent": 40.0
        },
        "encapsulation_efficiency": {
            "mean": 92.083,
            "error_bar": 1.195
        },
        "atr_file": "A12.5WW-05.xy",
        "ir_data": {
            "area_1647": 0.0043,
            "height_1647": 0.0006,
            "area_421": 0.0008,
            "peak_pos_421": 425.6179,
            "height_421": 0.0003,
            "ratio_selected_peaks": 0.8477
        }
    },
    "12.5_06_EW": {
        "washing": "ethanol_washing",
        "concentration": 12.5,
        "ternary_position": 6,
        "measurements": {
            "Round_1": "12.5_06_EW_01.xy",
            "Round_2": "12.5_06_EW_02.xy",
            "Round_3": "12.5_06_EW_03.xy"
        },
        "crystallinity": {
            "fractions": {
                "crystalline": {
                    "mean": 0.0,
                    "std": 0.0
                },
                "amorphous": {
                    "mean": 1.0,
                    "std": 0.0
                }
            },
            "areas": {
                "crystalline": {
                    "mean": 0.0,
                    "std": 0.0
                },
                "amorphous": {
                    "mean": 11686.8,
                    "std": 891.8
                }
            }
        },
        "phase_composition": {
            "Sodalite": {
                "mean": 0.0,
                "std": 0.0
            },
            "Diamondoid": {
                "mean": 0.0,
                "std": 0.0
            },
            "U12": {
                "mean": 0.0,
                "std": 0.0
            },
            "U13": {
                "mean": 0.0,
                "std": 0.0
            },
            "ZIF-EC-1": {
                "mean": 0.0,
                "std": 0.0
            },
            "ZIF-C": {
                "mean": 0.0,
                "std": 0.0
            },
            "ZIF-L": {
                "mean": 0.0,
                "std": 0.0
            }
        },
        "composition": {
            "M_percent": 60.0,
            "L_percent": 10.0,
            "BSA_percent": 30.0
        },
        "encapsulation_efficiency": {
            "mean": 88.489,
            "error_bar": 1.509
        },
        "atr_file": "A12.5EW-06.xy",
        "ir_data": {
            "area_1647": 0.0301,
            "height_1647": 0.0034,
            "area_421": 0.0016,
            "peak_pos_421": 425.6179,
            "height_421": 0.0006,
            "ratio_selected_peaks": 0.9482
        }
    },
    "12.5_06_WW": {
        "washing": "water_washing",
        "concentration": 12.5,
        "ternary_position": 6,
        "measurements": {
            "Round_1": "12.5_06_WW_01.xy",
            "Round_2": "12.5_06_WW_02.xy",
            "Round_3": "12.5_06_WW_03.xy"
        },
        "crystallinity": {
            "fractions": {
                "crystalline": {
                    "mean": 0.0,
                    "std": 0.0
                },
                "amorphous": {
                    "mean": 1.0,
                    "std": 0.0
                }
            },
            "areas": {
                "crystalline": {
                    "mean": 0.0,
                    "std": 0.0
                },
                "amorphous": {
                    "mean": 12953.4,
                    "std": 992.6
                }
            }
        },
        "phase_composition": {
            "Sodalite": {
                "mean": 0.0,
                "std": 0.0
            },
            "Diamondoid": {
                "mean": 0.0,
                "std": 0.0
            },
            "U12": {
                "mean": 0.0,
                "std": 0.0
            },
            "U13": {
                "mean": 0.0,
                "std": 0.0
            },
            "ZIF-EC-1": {
                "mean": 0.0,
                "std": 0.0
            },
            "ZIF-C": {
                "mean": 0.0,
                "std": 0.0
            },
            "ZIF-L": {
                "mean": 0.0,
                "std": 0.0
            }
        },
        "composition": {
            "M_percent": 60.0,
            "L_percent": 10.0,
            "BSA_percent": 30.0
        },
        "encapsulation_efficiency": {
            "mean": 89.345,
            "error_bar": 0.53
        },
        "atr_file": "A12.5WW-06.xy",
        "ir_data": {
            "area_1647": 0.0118,
            "height_1647": 0.0013,
            "area_421": 0.0086,
            "peak_pos_421": 423.5618,
            "height_421": 0.0018,
            "ratio_selected_peaks": 0.5764
        }
    },
    "12.5_07_EW": {
        "washing": "ethanol_washing",
        "concentration": 12.5,
        "ternary_position": 7,
        "measurements": {
            "Round_1": "12.5_07_EW_01.xy",
            "Round_2": "12.5_07_EW_02.xy",
            "Round_3": "12.5_07_EW_03.xy"
        },
        "crystallinity": {
            "fractions": {
                "crystalline": {
                    "mean": 0.116,
                    "std": 0.038
                },
                "amorphous": {
                    "mean": 0.884,
                    "std": 0.038
                }
            },
            "areas": {
                "crystalline": {
                    "mean": 1482.2,
                    "std": 380.9
                },
                "amorphous": {
                    "mean": 11512.0,
                    "std": 1541.7
                }
            }
        },
        "phase_composition": {
            "Sodalite": {
                "mean": 0.0,
                "std": 0.0
            },
            "Diamondoid": {
                "mean": 0.0,
                "std": 0.0
            },
            "U12": {
                "mean": 0.0,
                "std": 0.0
            },
            "U13": {
                "mean": 0.0,
                "std": 0.0
            },
            "ZIF-EC-1": {
                "mean": 0.0,
                "std": 0.0
            },
            "ZIF-C": {
                "mean": 0.0,
                "std": 0.0
            },
            "ZIF-L": {
                "mean": 0.0,
                "std": 0.0
            }
        },
        "composition": {
            "M_percent": 70.0,
            "L_percent": 10.0,
            "BSA_percent": 20.0
        },
        "encapsulation_efficiency": {
            "mean": 88.215,
            "error_bar": 0.419
        },
        "atr_file": "A12.5EW-07.xy",
        "ir_data": {
            "area_1647": 0.0225,
            "height_1647": 0.0026,
            "area_421": 0.0058,
            "peak_pos_421": 419.4495,
            "height_421": 0.0014,
            "ratio_selected_peaks": 0.7939
        }
    },
    "12.5_07_WW": {
        "washing": "water_washing",
        "concentration": 12.5,
        "ternary_position": 7,
        "measurements": {
            "Round_1": "12.5_07_WW_01.xy",
            "Round_2": "12.5_07_WW_02.xy",
            "Round_3": "12.5_07_WW_03.xy"
        },
        "crystallinity": {
            "fractions": {
                "crystalline": {
                    "mean": 0.0,
                    "std": 0.0
                },
                "amorphous": {
                    "mean": 1.0,
                    "std": 0.0
                }
            },
            "areas": {
                "crystalline": {
                    "mean": 0.0,
                    "std": 0.0
                },
                "amorphous": {
                    "mean": 14622.6,
                    "std": 1461.2
                }
            }
        },
        "phase_composition": {
            "Sodalite": {
                "mean": 0.0,
                "std": 0.0
            },
            "Diamondoid": {
                "mean": 0.0,
                "std": 0.0
            },
            "U12": {
                "mean": 0.0,
                "std": 0.0
            },
            "U13": {
                "mean": 0.0,
                "std": 0.0
            },
            "ZIF-EC-1": {
                "mean": 0.0,
                "std": 0.0
            },
            "ZIF-C": {
                "mean": 0.0,
                "std": 0.0
            },
            "ZIF-L": {
                "mean": 0.0,
                "std": 0.0
            }
        },
        "composition": {
            "M_percent": 70.0,
            "L_percent": 10.0,
            "BSA_percent": 20.0
        },
        "encapsulation_efficiency": {
            "mean": 87.49,
            "error_bar": 1.325
        },
        "atr_file": "A12.5WW-07.xy",
        "ir_data": {
            "area_1647": 0.0072,
            "height_1647": 0.0009,
            "area_421": 0.0007,
            "peak_pos_421": 425.6179,
            "height_421": 0.0003,
            "ratio_selected_peaks": 0.9096
        }
    },
    "12.5_08_EW": {
        "washing": "ethanol_washing",
        "concentration": 12.5,
        "ternary_position": 8,
        "measurements": {
            "Round_1": "12.5_08_EW_01.xy",
            "Round_2": "12.5_08_EW_02.xy",
            "Round_3": "12.5_08_EW_03.xy"
        },
        "crystallinity": {
            "fractions": {
                "crystalline": {
                    "mean": 0.156,
                    "std": 0.008
                },
                "amorphous": {
                    "mean": 0.844,
                    "std": 0.008
                }
            },
            "areas": {
                "crystalline": {
                    "mean": 1984.9,
                    "std": 220.6
                },
                "amorphous": {
                    "mean": 10707.1,
                    "std": 992.4
                }
            }
        },
        "phase_composition": {
            "Sodalite": {
                "mean": 0.787,
                "std": 0.188
            },
            "Diamondoid": {
                "mean": 0.0,
                "std": 0.0
            },
            "U12": {
                "mean": 0.0,
                "std": 0.0
            },
            "U13": {
                "mean": 0.0,
                "std": 0.0
            },
            "ZIF-EC-1": {
                "mean": 0.0,
                "std": 0.0
            },
            "ZIF-C": {
                "mean": 0.0,
                "std": 0.0
            },
            "ZIF-L": {
                "mean": 0.213,
                "std": 0.188
            }
        },
        "composition": {
            "M_percent": 10.0,
            "L_percent": 20.0,
            "BSA_percent": 70.0
        },
        "encapsulation_efficiency": {
            "mean": 91.23,
            "error_bar": 1.352
        },
        "atr_file": "A12.5EW-08.xy",
        "ir_data": {
            "area_1647": 0.018,
            "height_1647": 0.0019,
            "area_421": 0.0321,
            "peak_pos_421": 421.5056,
            "height_421": 0.0045,
            "ratio_selected_peaks": 0.3596
        }
    },
    "12.5_08_WW": {
        "washing": "water_washing",
        "concentration": 12.5,
        "ternary_position": 8,
        "measurements": {
            "Round_1": "12.5_08_WW_01.xy",
            "Round_2": "12.5_08_WW_02.xy",
            "Round_3": "12.5_08_WW_03.xy"
        },
        "crystallinity": {
            "fractions": {
                "crystalline": {
                    "mean": 0.033,
                    "std": 0.058
                },
                "amorphous": {
                    "mean": 0.967,
                    "std": 0.058
                }
            },
            "areas": {
                "crystalline": {
                    "mean": 513.9,
                    "std": 890.1
                },
                "amorphous": {
                    "mean": 12482.0,
                    "std": 1313.4
                }
            }
        },
        "phase_composition": {
            "Sodalite": {
                "mean": 0.0,
                "std": 0.0
            },
            "Diamondoid": {
                "mean": 0.0,
                "std": 0.0
            },
            "U12": {
                "mean": 0.0,
                "std": 0.0
            },
            "U13": {
                "mean": 0.0,
                "std": 0.0
            },
            "ZIF-EC-1": {
                "mean": 0.0,
                "std": 0.0
            },
            "ZIF-C": {
                "mean": 0.333,
                "std": 0.577
            },
            "ZIF-L": {
                "mean": 0.0,
                "std": 0.0
            }
        },
        "composition": {
            "M_percent": 10.0,
            "L_percent": 20.0,
            "BSA_percent": 70.0
        },
        "encapsulation_efficiency": {
            "mean": 88.197,
            "error_bar": 1.46
        },
        "atr_file": "A12.5WW-08.xy",
        "ir_data": {
            "area_1647": 0.0217,
            "height_1647": 0.0024,
            "area_421": 0.0187,
            "peak_pos_421": 423.5618,
            "height_421": 0.0034,
            "ratio_selected_peaks": 0.5372
        }
    },
    "12.5_09_EW": {
        "washing": "ethanol_washing",
        "concentration": 12.5,
        "ternary_position": 9,
        "measurements": {
            "Round_1": "12.5_09_EW_01.xy",
            "Round_2": "12.5_09_EW_02.xy",
            "Round_3": "12.5_09_EW_03.xy"
        },
        "crystallinity": {
            "fractions": {
                "crystalline": {
                    "mean": 0.116,
                    "std": 0.067
                },
                "amorphous": {
                    "mean": 0.884,
                    "std": 0.067
                }
            },
            "areas": {
                "crystalline": {
                    "mean": 1504.8,
                    "std": 1073.1
                },
                "amorphous": {
                    "mean": 10907.7,
                    "std": 761.5
                }
            }
        },
        "phase_composition": {
            "Sodalite": {
                "mean": 0.668,
                "std": 0.044
            },
            "Diamondoid": {
                "mean": 0.0,
                "std": 0.0
            },
            "U12": {
                "mean": 0.0,
                "std": 0.0
            },
            "U13": {
                "mean": 0.0,
                "std": 0.0
            },
            "ZIF-EC-1": {
                "mean": 0.0,
                "std": 0.0
            },
            "ZIF-C": {
                "mean": 0.0,
                "std": 0.0
            },
            "ZIF-L": {
                "mean": 0.332,
                "std": 0.044
            }
        },
        "composition": {
            "M_percent": 20.0,
            "L_percent": 20.0,
            "BSA_percent": 60.0
        },
        "encapsulation_efficiency": {
            "mean": 92.554,
            "error_bar": 0.194
        },
        "atr_file": "A12.5EW-09.xy",
        "ir_data": {
            "area_1647": 0.0217,
            "height_1647": 0.0025,
            "area_421": 0.0219,
            "peak_pos_421": 419.4495,
            "height_421": 0.0033,
            "ratio_selected_peaks": 0.4968
        }
    },
    "12.5_09_WW": {
        "washing": "water_washing",
        "concentration": 12.5,
        "ternary_position": 9,
        "measurements": {
            "Round_1": "12.5_09_WW_01.xy",
            "Round_2": "12.5_09_WW_02.xy",
            "Round_3": "12.5_09_WW_03.xy"
        },
        "crystallinity": {
            "fractions": {
                "crystalline": {
                    "mean": 0.111,
                    "std": 0.023
                },
                "amorphous": {
                    "mean": 0.889,
                    "std": 0.023
                }
            },
            "areas": {
                "crystalline": {
                    "mean": 1460.8,
                    "std": 410.1
                },
                "amorphous": {
                    "mean": 11627.8,
                    "std": 1017.9
                }
            }
        },
        "phase_composition": {
            "Sodalite": {
                "mean": 0.0,
                "std": 0.0
            },
            "Diamondoid": {
                "mean": 0.0,
                "std": 0.0
            },
            "U12": {
                "mean": 0.0,
                "std": 0.0
            },
            "U13": {
                "mean": 0.0,
                "std": 0.0
            },
            "ZIF-EC-1": {
                "mean": 0.0,
                "std": 0.0
            },
            "ZIF-C": {
                "mean": 0.667,
                "std": 0.577
            },
            "ZIF-L": {
                "mean": 0.0,
                "std": 0.0
            }
        },
        "composition": {
            "M_percent": 20.0,
            "L_percent": 20.0,
            "BSA_percent": 60.0
        },
        "encapsulation_efficiency": {
            "mean": 92.525,
            "error_bar": 1.612
        },
        "atr_file": "A12.5WW-09.xy",
        "ir_data": {
            "area_1647": 0.0045,
            "height_1647": 0.0006,
            "area_421": 0.0052,
            "peak_pos_421": 425.6179,
            "height_421": 0.0012,
            "ratio_selected_peaks": 0.4638
        }
    },
    "12.5_10_EW": {
        "washing": "ethanol_washing",
        "concentration": 12.5,
        "ternary_position": 10,
        "measurements": {
            "Round_1": "12.5_10_EW_01.xy",
            "Round_2": "12.5_10_EW_02.xy",
            "Round_3": "12.5_10_EW_03.xy"
        },
        "crystallinity": {
            "fractions": {
                "crystalline": {
                    "mean": 0.077,
                    "std": 0.023
                },
                "amorphous": {
                    "mean": 0.923,
                    "std": 0.023
                }
            },
            "areas": {
                "crystalline": {
                    "mean": 892.4,
                    "std": 263.7
                },
                "amorphous": {
                    "mean": 10746.0,
                    "std": 669.3
                }
            }
        },
        "phase_composition": {
            "Sodalite": {
                "mean": 0.643,
                "std": 0.0
            },
            "Diamondoid": {
                "mean": 0.0,
                "std": 0.0
            },
            "U12": {
                "mean": 0.0,
                "std": 0.0
            },
            "U13": {
                "mean": 0.0,
                "std": 0.0
            },
            "ZIF-EC-1": {
                "mean": 0.0,
                "std": 0.0
            },
            "ZIF-C": {
                "mean": 0.0,
                "std": 0.0
            },
            "ZIF-L": {
                "mean": 0.357,
                "std": 0.0
            }
        },
        "composition": {
            "M_percent": 30.0,
            "L_percent": 20.0,
            "BSA_percent": 50.0
        },
        "encapsulation_efficiency": {
            "mean": 94.884,
            "error_bar": 2.175
        },
        "atr_file": "A12.5EW-10.xy",
        "ir_data": {
            "area_1647": 0.0114,
            "height_1647": 0.0013,
            "area_421": 0.0007,
            "peak_pos_421": 425.6179,
            "height_421": 0.0003,
            "ratio_selected_peaks": 0.9453
        }
    },
    "12.5_10_WW": {
        "washing": "water_washing",
        "concentration": 12.5,
        "ternary_position": 10,
        "measurements": {
            "Round_1": "12.5_10_WW_01.xy",
            "Round_2": "12.5_10_WW_02.xy",
            "Round_3": "12.5_10_WW_03.xy"
        },
        "crystallinity": {
            "fractions": {
                "crystalline": {
                    "mean": 0.0,
                    "std": 0.0
                },
                "amorphous": {
                    "mean": 1.0,
                    "std": 0.0
                }
            },
            "areas": {
                "crystalline": {
                    "mean": 0.0,
                    "std": 0.0
                },
                "amorphous": {
                    "mean": 12354.0,
                    "std": 350.1
                }
            }
        },
        "phase_composition": {
            "Sodalite": {
                "mean": 0.0,
                "std": 0.0
            },
            "Diamondoid": {
                "mean": 0.0,
                "std": 0.0
            },
            "U12": {
                "mean": 0.0,
                "std": 0.0
            },
            "U13": {
                "mean": 0.0,
                "std": 0.0
            },
            "ZIF-EC-1": {
                "mean": 0.0,
                "std": 0.0
            },
            "ZIF-C": {
                "mean": 0.0,
                "std": 0.0
            },
            "ZIF-L": {
                "mean": 0.0,
                "std": 0.0
            }
        },
        "composition": {
            "M_percent": 30.0,
            "L_percent": 20.0,
            "BSA_percent": 50.0
        },
        "encapsulation_efficiency": {
            "mean": 94.292,
            "error_bar": 2.142
        },
        "atr_file": "A12.5WW-10.xy",
        "ir_data": {
            "area_1647": 0.0198,
            "height_1647": 0.0022,
            "area_421": 0.0002,
            "peak_pos_421": 425.6179,
            "height_421": 0.0001,
            "ratio_selected_peaks": 0.9899
        }
    },
    "12.5_11_EW": {
        "washing": "ethanol_washing",
        "concentration": 12.5,
        "ternary_position": 11,
        "measurements": {
            "Round_1": "12.5_11_EW_01.xy",
            "Round_2": "12.5_11_EW_02.xy",
            "Round_3": "12.5_11_EW_03.xy"
        },
        "crystallinity": {
            "fractions": {
                "crystalline": {
                    "mean": 0.0,
                    "std": 0.0
                },
                "amorphous": {
                    "mean": 1.0,
                    "std": 0.0
                }
            },
            "areas": {
                "crystalline": {
                    "mean": 0.0,
                    "std": 0.0
                },
                "amorphous": {
                    "mean": 10883.5,
                    "std": 1161.4
                }
            }
        },
        "phase_composition": {
            "Sodalite": {
                "mean": 0.0,
                "std": 0.0
            },
            "Diamondoid": {
                "mean": 0.0,
                "std": 0.0
            },
            "U12": {
                "mean": 0.0,
                "std": 0.0
            },
            "U13": {
                "mean": 0.0,
                "std": 0.0
            },
            "ZIF-EC-1": {
                "mean": 0.0,
                "std": 0.0
            },
            "ZIF-C": {
                "mean": 0.0,
                "std": 0.0
            },
            "ZIF-L": {
                "mean": 0.0,
                "std": 0.0
            }
        },
        "composition": {
            "M_percent": 40.0,
            "L_percent": 20.0,
            "BSA_percent": 40.0
        },
        "encapsulation_efficiency": {
            "mean": 85.383,
            "error_bar": 0.316
        },
        "atr_file": "A12.5EW-11.xy",
        "ir_data": {
            "area_1647": 0.0361,
            "height_1647": 0.0039,
            "area_421": 0.0165,
            "peak_pos_421": 419.4495,
            "height_421": 0.0027,
            "ratio_selected_peaks": 0.6855
        }
    },
    "12.5_11_WW": {
        "washing": "water_washing",
        "concentration": 12.5,
        "ternary_position": 11,
        "measurements": {
            "Round_1": "12.5_11_WW_01.xy",
            "Round_2": "12.5_11_WW_02.xy",
            "Round_3": "12.5_11_WW_03.xy"
        },
        "crystallinity": {
            "fractions": {
                "crystalline": {
                    "mean": 0.0,
                    "std": 0.0
                },
                "amorphous": {
                    "mean": 1.0,
                    "std": 0.0
                }
            },
            "areas": {
                "crystalline": {
                    "mean": 0.0,
                    "std": 0.0
                },
                "amorphous": {
                    "mean": 12464.8,
                    "std": 895.9
                }
            }
        },
        "phase_composition": {
            "Sodalite": {
                "mean": 0.0,
                "std": 0.0
            },
            "Diamondoid": {
                "mean": 0.0,
                "std": 0.0
            },
            "U12": {
                "mean": 0.0,
                "std": 0.0
            },
            "U13": {
                "mean": 0.0,
                "std": 0.0
            },
            "ZIF-EC-1": {
                "mean": 0.0,
                "std": 0.0
            },
            "ZIF-C": {
                "mean": 0.0,
                "std": 0.0
            },
            "ZIF-L": {
                "mean": 0.0,
                "std": 0.0
            }
        },
        "composition": {
            "M_percent": 40.0,
            "L_percent": 20.0,
            "BSA_percent": 40.0
        },
        "encapsulation_efficiency": {
            "mean": 95.793,
            "error_bar": 0.852
        },
        "atr_file": "A12.5WW-11.xy",
        "ir_data": {
            "area_1647": 0.0111,
            "height_1647": 0.0013,
            "area_421": 0.0056,
            "peak_pos_421": 423.5618,
            "height_421": 0.0012,
            "ratio_selected_peaks": 0.6642
        }
    },
    "12.5_12_EW": {
        "washing": "ethanol_washing",
        "concentration": 12.5,
        "ternary_position": 12,
        "measurements": {
            "Round_1": "12.5_12_EW_01.xy",
            "Round_2": "12.5_12_EW_02.xy",
            "Round_3": "12.5_12_EW_03.xy"
        },
        "crystallinity": {
            "fractions": {
                "crystalline": {
                    "mean": 0.116,
                    "std": 0.038
                },
                "amorphous": {
                    "mean": 0.884,
                    "std": 0.038
                }
            },
            "areas": {
                "crystalline": {
                    "mean": 1562.3,
                    "std": 763.3
                },
                "amorphous": {
                    "mean": 11531.1,
                    "std": 1195.0
                }
            }
        },
        "phase_composition": {
            "Sodalite": {
                "mean": 0.0,
                "std": 0.0
            },
            "Diamondoid": {
                "mean": 0.0,
                "std": 0.0
            },
            "U12": {
                "mean": 0.0,
                "std": 0.0
            },
            "U13": {
                "mean": 0.0,
                "std": 0.0
            },
            "ZIF-EC-1": {
                "mean": 0.0,
                "std": 0.0
            },
            "ZIF-C": {
                "mean": 0.0,
                "std": 0.0
            },
            "ZIF-L": {
                "mean": 0.0,
                "std": 0.0
            }
        },
        "composition": {
            "M_percent": 50.0,
            "L_percent": 20.0,
            "BSA_percent": 30.0
        },
        "encapsulation_efficiency": {
            "mean": 82.277,
            "error_bar": 1.424
        },
        "atr_file": "A12.5EW-12.xy",
        "ir_data": {
            "area_1647": 0.0261,
