Repository: digital-chemistry/zif-vis

# ZIF Biocomposite Explorer

Interactive Flask app for exploring ZIF biocomposite formulations across composition, concentration, phase assignment, crystallinity, encapsulation efficiency, and experiment-level spectra.

## What this app shows

The explorer combines a summary dataset with repeat-level ATR-IR and XRD measurements.

- The main plot shows sample points in ternary composition space.
- The 3D view stacks concentration layers vertically.
- The 2D view isolates one concentration layer at a time.
- The right inspector explains the selected sample with parameters, phase composition, ATR-IR, and repeated XRD measurements.

File: project/zif_biocomposite_summary_manual.json (part 5 of 39)
{
            },
            "U13": {
                "mean": 0,
                "std": 0
            },
            "ZIF-EC-1": {
                "mean": 0,
                "std": 0
            },
            "ZIF-C": {
                "mean": 0,
                "std": 0
            },
            "ZIF-L": {
                "mean": 0,
                "std": 0
            }
        },
        "composition": {
            "M_percent": 50.0,
            "L_percent": 30.0,
            "BSA_percent": 20.0
        },
        "encapsulation_efficiency": {
            "mean": 8.949,
            "error_bar": 5.638
        },
        "atr_file": "A100WW-19.xy",
        "ir_data": {
            "area_1647": 0.0026,
            "height_1647": 0.0007,
            "area_421": 0.0076,
            "peak_pos_421": 423.5618,
            "height_421": 0.001,
            "ratio_selected_peaks": 0.2533,
            "adaptive": {
                "method": "adaptive peak-finding; Amide I search 1620-1680 cm^-1, integrate ±25 cm^-1; Zn-N search 405-440 cm^-1, integrate ±10 cm^-1; optional nu-correction (A·nu); response factors f_BSA=600, f_MOF=30",
                "peak_1647_found": 1653.1245,
                "peak_1647_shift_cm1": 6.1245,
                "height_1647": 0.0061,
                "area_1647_raw": 0.1248,
                "area_1647_nu": 206.211,
                "peak_421_found": 425.6179,
                "peak_421_shift_cm1": 4.6179,
                "height_421": 0.0048,
                "area_421_raw": 0.0328,
                "area_421_nu": 13.9707,
                "ratio_raw": 0.7918,
                "ratio_nu": 0.9365,
                "ratio_response": 0.4246
            },
            "ratio_raw_adaptive": 0.7918,
            "ratio_nu_corrected": 0.9365,
            "ratio_response_scaled": 0.4246
        },
        "LC_percent": null
    },
    "100_20_EW": {
        "washing": "ethanol_washing",
        "concentration": 100.0,
        "ternary_position": 20,
        "measurements": {
            "Round_1": "100_20_EW_01.xy",
            "Round_2": "100_20_EW_02.xy",
            "Round_3": "100_20_EW_03.xy"
        },
        "crystallinity": {
            "fractions": {
                "crystalline": {
                    "mean": 0.3177778150025632,
                    "std": 0.13217389544946176
                },
                "amorphous": {
                    "mean": 0.6822221849974369,
                    "std": 0.1321738954494617
                }
            },
            "areas": {
                "crystalline": {
                    "mean": 46363.950407368575,
                    "std": 29845.968438072905
                },
                "amorphous": {
                    "mean": 93160.4155092981,
                    "std": 19395.712921879243
                }
            },
            "per_measurement": {
                "Round_1": {
                    "file": "100_20_EW_01.txt",
                    "total_area": 102892.49925,
                    "crystalline_area": 29417.660418921307,
                    "amorphous_area": 73474.8388310787,
                    "crystalline_fraction": 0.28590675348884875,
                    "amorphous_fraction": 0.7140932465111512
                },
                "Round_2": {
                    "file": "100_20_EW_02.txt",
                    "total_area": 141101.29924999998,
                    "crystalline_area": 28848.65039757105,
                    "amorphous_area": 112252.64885242895,
                    "crystalline_fraction": 0.20445347102337935,
                    "amorphous_fraction": 0.7955465289766207
                },
                "Round_3": {
                    "file": "100_20_EW_03.txt",
                    "total_area": 174579.29925000004,
                    "crystalline_area": 80825.54040561338,
                    "amorphous_area": 93753.75884438661,
                    "crystalline_fraction": 0.4629732204954614,
                    "amorphous_fraction": 0.5370267795045387
                }
            }
        },
        "phase_composition": {
            "Sodalite": {
                "mean": 0.0,
                "std": 0.0
            },
            "Diamondoid": {
                "mean": 0.0,
                "std": 0.0
            },
            "U12": {
                "mean": 0.0,
                "std": 0.0
            },
            "U13": {
                "mean": 1.0,
                "std": 0.0
            },
            "ZIF-EC-1": {
                "mean": 0.0,
                "std": 0.0
            },
            "ZIF-C": {
                "mean": 0.0,
                "std": 0.0
            },
            "ZIF-L": {
                "mean": 0.0,
                "std": 0.0
            }
        },
        "composition": {
            "M_percent": 60.0,
            "L_percent": 30.0,
            "BSA_percent": 10.0
        },
        "encapsulation_efficiency": {
            "mean": 11.59,
            "error_bar": 8.075
        },
        "atr_file": "A100EW-20.xy",
        "ir_data": {
            "area_1647": 0.0072,
            "height_1647": 0.0008,
            "area_421": 0.0764,
            "peak_pos_421": 421.5056,
            "height_421": 0.0111,
            "ratio_selected_peaks": 0.086,
            "adaptive": {
                "method": "adaptive peak-finding; Amide I search 1620-1680 cm^-1, integrate ±25 cm^-1; Zn-N search 405-440 cm^-1, integrate ±10 cm^-1; optional nu-correction (A·nu); response factors f_BSA=600, f_MOF=30",
                "peak_1647_found": 1651.0684,
                "peak_1647_shift_cm1": 4.0684,
                "height_1647": 0.0111,
                "area_1647_raw": 0.2585,
                "area_1647_nu": 426.8062,
                "peak_421_found": 421.5056,
                "peak_421_shift_cm1": 0.5056,
                "height_421": 0.0157,
                "area_421_raw": 0.1099,
                "area_421_nu": 46.3229,
                "ratio_raw": 0.7016,
                "ratio_nu": 0.9021,
                "ratio_response": 0.3154
            },
            "ratio_raw_adaptive": 0.7016,
            "ratio_nu_corrected": 0.9021,
            "ratio_response_scaled": 0.3154
        },
        "LC_percent": 73
    },
    "100_20_WW": {
        "washing": "water_washing",
        "concentration": 100.0,
        "ternary_position": 20,
        "measurements": {
            "Round_1": "100_20_WW_01.xy",
            "Round_2": "100_20_WW_02.xy",
            "Round_3": "100_20_WW_03.xy"
        },
        "crystallinity": {
            "fractions": {
                "crystalline": {
                    "mean": 0.0,
                    "std": 0.0
                },
                "amorphous": {
                    "mean": 1.0,
                    "std": 0.0
                }
            },
            "areas": {
                "crystalline": {
                    "mean": 0.0,
                    "std": 0.0
                },
                "amorphous": {
                    "mean": 94612.33258333335,
                    "std": 21363.472774594335
                }
            },
            "per_measurement": {
                "Round_1": {
                    "file": "100_20_WW_01.txt",
                    "total_area": 100075.04925000001,
                    "crystalline_area": 0.0,
                    "amorphous_area": 100075.04925000001,
                    "crystalline_fraction": 0.0,
                    "amorphous_fraction": 1.0
                },
                "Round_2": {
                    "file": "100_20_WW_02.txt",
                    "total_area": 112714.04925,
                    "crystalline_area": 0.0,
                    "amorphous_area": 112714.04925,
                    "crystalline_fraction": 0.0,
                    "amorphous_fraction": 1.0
                },
                "Round_3": {
                    "file": "100_20_WW_03.txt",
                    "total_area": 71047.89925,
                    "crystalline_area": 0.0,
                    "amorphous_area": 71047.89925,
                    "crystalline_fraction": 0.0,
                    "amorphous_fraction": 1.0
                }
            }
        },
        "phase_composition": {
            "Sodalite": {
                "mean": 0,
                "std": 0
            },
            "Diamondoid": {
                "mean": 0,
                "std": 0
            },
            "U12": {
                "mean": 0,
                "std": 0
            },
            "U13": {
                "mean": 0,
                "std": 0
            },
            "ZIF-EC-1": {
                "mean": 0,
                "std": 0
            },
            "ZIF-C": {
                "mean": 0,
                "std": 0
            },
            "ZIF-L": {
                "mean": 0,
                "std": 0
            }
        },
        "composition": {
            "M_percent": 60.0,
            "L_percent": 30.0,
            "BSA_percent": 10.0
        },
        "encapsulation_efficiency": {
            "mean": 8.652,
            "error_bar": 2.691
        },
        "atr_file": "A100WW-20.xy",
        "ir_data": {
            "area_1647": 0.0106,
            "height_1647": 0.0015,
            "area_421": 0.0199,
            "peak_pos_421": 421.5056,
            "height_421": 0.0031,
            "ratio_selected_peaks": 0.3475,
            "adaptive": {
                "method": "adaptive peak-finding; Amide I search 1620-1680 cm^-1, integrate ±25 cm^-1; Zn-N search 405-440 cm^-1, integrate ±10 cm^-1; optional nu-correction (A·nu); response factors f_BSA=600, f_MOF=30",
                "peak_1647_found": 1651.0684,
                "peak_1647_shift_cm1": 4.0684,
                "height_1647": 0.0174,
                "area_1647_raw": 0.3983,
                "area_1647_nu": 657.5696,
                "peak_421_found": 421.5056,
                "peak_421_shift_cm1": 0.5056,
                "height_421": 0.0056,
                "area_421_raw": 0.0337,
                "area_421_nu": 14.223,
                "ratio_raw": 0.9219,
                "ratio_nu": 0.9788,
                "ratio_response": 0.698
            },
            "ratio_raw_adaptive": 0.9219,
            "ratio_nu_corrected": 0.9788,
            "ratio_response_scaled": 0.698
        },
        "LC_percent": null
    },
    "100_21_EW": {
        "washing": "ethanol_washing",
        "concentration": 100.0,
        "ternary_position": 21,
        "measurements": {
            "Round_1": "100_21_EW_01.xy",
            "Round_2": "100_21_EW_02.xy",
            "Round_3": "100_21_EW_03.xy"
        },
        "crystallinity": {
            "fractions": {
                "crystalline": {
                    "mean": 0.5040445191095028,
                    "std": 0.06104820388686704
                },
                "amorphous": {
                    "mean": 0.4959554808904973,
                    "std": 0.06104820388686709
                }
            },
            "areas": {
                "crystalline": {
                    "mean": 36154.91874583856,
                    "std": 12608.093145992743
                },
                "amorphous": {
                    "mean": 34148.247170828115,
                    "std": 5153.054900259406
                }
            },
            "per_measurement": {
                "Round_1": {
                    "file": "100_21_EW_01.txt",
                    "total_area": 49905.79925000002,
                    "crystalline_area": 21636.76677346927,
                    "amorphous_area": 28269.032476530745,
                    "crystalline_fraction": 0.4335521542312393,
                    "amorphous_fraction": 0.5664478457687608
                },
                "Round_2": {
                    "file": "100_21_EW_02.txt",
                    "total_area": 82234.49925,
                    "crystalline_area": 44352.85588172616,
                    "amorphous_area": 37881.64336827384,
                    "crystalline_fraction": 0.5393460930173556,
                    "amorphous_fraction": 0.46065390698264447
                },
                "Round_3": {
                    "file": "100_21_EW_03.txt",
                    "total_area": 78769.19925,
                    "crystalline_area": 42475.13358232024,
                    "amorphous_area": 36294.06566767975,
                    "crystalline_fraction": 0.5392353100799135,
                    "amorphous_fraction": 0.46076468992008646
                }
            }
        },
        "phase_composition": {
            "Sodalite": {
                "mean": 1.0,
                "std": 0.0
            },
            "Diamondoid": {
                "mean": 0.0,
                "std": 0.0
            },
            "U12": {
                "mean": 0.0,
                "std": 0.0
            },
            "U13": {
                "mean": 0.0,
                "std": 0.0
            },
            "ZIF-EC-1": {
                "mean": 0.0,
                "std": 0.0
            },
            "ZIF-C": {
                "mean": 0.0,
                "std": 0.0
            },
            "ZIF-L": {
                "mean": 0.0,
                "std": 0.0
            }
        },
        "composition": {
            "M_percent": 10.0,
            "L_percent": 40.0,
            "BSA_percent": 50.0
        },
        "encapsulation_efficiency": {
            "mean": 9.772,
            "error_bar": 0.568
        },
        "atr_file": "A100EW-21.xy",
        "ir_data": {
            "area_1647": 0.0069,
            "height_1647": 0.0008,
            "area_421": 0.2194,
            "peak_pos_421": 421.5056,
            "height_421": 0.0317,
            "ratio_selected_peaks": 0.0306,
            "adaptive": {
                "method": "adaptive peak-finding; Amide I search 1620-1680 cm^-1, integrate ±25 cm^-1; Zn-N search 405-440 cm^-1, integrate ±10 cm^-1; optional nu-correction (A·nu); response factors f_BSA=600, f_MOF=30",
                "peak_1647_found": 1651.0684,
                "peak_1647_shift_cm1": 4.0684,
                "height_1647": 0.0154,
                "area_1647_raw": 0.3583,
                "area_1647_nu": 591.6693,
                "peak_421_found": 421.5056,
                "peak_421_shift_cm1": 0.5056,
                "height_421": 0.0518,
                "area_421_raw": 0.3462,
                "area_421_nu": 145.8512,
                "ratio_raw": 0.5086,
                "ratio_nu": 0.8022,
                "ratio_response": 0.1686
            },
            "ratio_raw_adaptive": 0.5086,
            "ratio_nu_corrected": 0.8022,
            "ratio_response_scaled": 0.1686
        },
        "LC_percent": 44
    },
    "100_21_WW": {
        "washing": "water_washing",
        "concentration": 100.0,
        "ternary_position": 21,
        "measurements": {
            "Round_1": "100_21_WW_01.xy",
            "Round_2": "100_21_WW_02.xy",
            "Round_3": "100_21_WW_03.xy"
        },
        "crystallinity": {
            "fractions": {
                "crystalline": {
                    "mean": 0.4870413763819876,
                    "std": 0.08260531690685004
                },
                "amorphous": {
                    "mean": 0.5129586236180125,
                    "std": 0.08260531690684998
                }
            },
            "areas": {
                "crystalline": {
                    "mean": 60465.34465689722,
                    "std": 24308.967540176396
                },
                "amorphous": {
                    "mean": 60103.85459310277,
                    "std": 9061.671216346944
                }
            },
            "per_measurement": {
                "Round_1": {
                    "file": "100_21_WW_01.txt",
                    "total_area": 83605.34925,
                    "crystalline_area": 32751.30852890514,
                    "amorphous_area": 50854.040721094854,
                    "crystalline_fraction": 0.39173699796374145,
                    "amorphous_fraction": 0.6082630020362585
                },
                "Round_2": {
                    "file": "100_21_WW_02.txt",
                    "total_area": 147144.04924999998,
                    "crystalline_area": 78179.18187553505,
                    "amorphous_area": 68964.86737446496,
                    "crystalline_fraction": 0.5313105237623807,
                    "amorphous_fraction": 0.46868947623761925
                },
                "Round_3": {
                    "file": "100_21_WW_03.txt",
                    "total_area": 130958.19924999999,
                    "crystalline_area": 70465.54356625148,
                    "amorphous_area": 60492.65568374851,
                    "crystalline_fraction": 0.5380766074198404,
                    "amorphous_fraction": 0.46192339258015963
                }
            }
        },
        "phase_composition": {
            "Sodalite": {
                "mean": 1.0,
                "std": 0.0
            },
            "Diamondoid": {
                "mean": 0.0,
                "std": 0.0
            },
            "U12": {
                "mean": 0.0,
                "std": 0.0
            },
            "U13": {
                "mean": 0.0,
                "std": 0.0
            },
            "ZIF-EC-1": {
                "mean": 0.0,
                "std": 0.0
            },
            "ZIF-C": {
                "mean": 0.0,
                "std": 0.0
            },
            "ZIF-L": {
                "mean": 0.0,
                "std": 0.0
            }
        },
        "composition": {
            "M_percent": 10.0,
            "L_percent": 40.0,
            "BSA_percent": 50.0
        },
        "encapsulation_efficiency": {
            "mean": 3.215,
            "error_bar": 3.661
        },
        "atr_file": "A100WW-21.xy",
        "ir_data": {
            "area_1647": 0.0095,
            "height_1647": 0.0015,
            "area_421": 0.2849,
            "peak_pos_421": 421.5056,
            "height_421": 0.0409,
            "ratio_selected_peaks": 0.0324,
            "adaptive": {
                "method": "adaptive peak-finding; Amide I search 1620-1680 cm^-1, integrate ±25 cm^-1; Zn-N search 405-440 cm^-1, integrate ±10 cm^-1; optional nu-correction (A·nu); response factors f_BSA=600, f_MOF=30",
                "peak_1647_found": 1653.1245,
                "peak_1647_shift_cm1": 6.1245,
                "height_1647": 0.016,
                "area_1647_raw": 0.3782,
                "area_1647_nu": 625.0793,
                "peak_421_found": 419.4495,
                "peak_421_shift_cm1": -1.5505,
                "height_421": 0.0713,
                "area_421_raw": 0.4654,
                "area_421_nu": 195.4489,
                "ratio_raw": 0.4484,
                "ratio_nu": 0.7618,
                "ratio_response": 0.1379
            },
            "ratio_raw_adaptive": 0.4484,
            "ratio_nu_corrected": 0.7618,
            "ratio_response_scaled": 0.1379
        },
        "LC_percent": 37
    },
    "100_22_EW": {
        "washing": "ethanol_washing",
        "concentration": 100.0,
        "ternary_position": 22,
        "measurements": {
            "Round_1": "100_22_EW_01.xy",
            "Round_2": "100_22_EW_02.xy",
            "Round_3": "100_22_EW_03.xy"
        },
        "crystallinity": {
            "fractions": {
                "crystalline": {
                    "mean": 0.37462268526363274,
                    "std": 0.09434908247241697
                },
                "amorphous": {
                    "mean": 0.6253773147363674,
                    "std": 0.09434908247241695
                }
            },
            "areas": {
                "crystalline": {
                    "mean": 31533.74999138159,
                    "std": 12295.139919739131
                },
                "amorphous": {
                    "mean": 50883.03259195174,
                    "std": 6720.553294348462
                }
            },
            "per_measurement": {
                "Round_1": {
                    "file": "100_22_EW_01.txt",
                    "total_area": 70724.14925,
                    "crystalline_area": 18793.02940729931,
                    "amorphous_area": 51931.1198427007,
                    "crystalline_fraction": 0.2657229476295087,
                    "amorphous_fraction": 0.7342770523704913
                },
                "Round_2": {
                    "file": "100_22_EW_02.txt",
                    "total_area": 100346.64925,
                    "crystalline_area": 43328.68352882364,
                    "amorphous_area": 57017.965721176355,
                    "crystalline_fraction": 0.43179003835869134,
                    "amorphous_fraction": 0.5682099616413088
                },
                "Round_3": {
                    "file": "100_22_EW_03.txt",
                    "total_area": 76179.54924999998,
                    "crystalline_area": 32479.537038021816,
                    "amorphous_area": 43700.012211978166,
                    "crystalline_fraction": 0.42635506980269805,
                    "amorphous_fraction": 0.573644930197302
                }
            }
        },
        "phase_composition": {
            "Sodalite": {
                "mean": 1.0,
                "std": 0.0
            },
            "Diamondoid": {
                "mean": 0.0,
                "std": 0.0
            },
            "U12": {
                "mean": 0.0,
                "std": 0.0
            },
            "U13": {
                "mean": 0.0,
                "std": 0.0
            },
            "ZIF-EC-1": {
                "mean": 0.0,
                "std": 0.0
            },
            "ZIF-C": {
                "mean": 0.0,
                "std": 0.0
            },
            "ZIF-L": {
                "mean": 0.0,
                "std": 0.0
            }
        },
        "composition": {
            "M_percent": 20.0,
            "L_percent": 40.0,
            "BSA_percent": 40.0
        },
        "encapsulation_efficiency": {
            "mean": 57.036,
            "error_bar": 2.89
        },
        "atr_file": "A100EW-22.xy",
        "ir_data": {
            "area_1647": 0.0188,
            "height_1647": 0.0022,
            "area_421": 0.194,
            "peak_pos_421": 421.5056,
            "height_421": 0.027,
            "ratio_selected_peaks": 0.0885,
            "adaptive": {
                "method": "adaptive peak-finding; Amide I search 1620-1680 cm^-1, integrate ±25 cm^-1; Zn-N search 405-440 cm^-1, integrate ±10 cm^-1; optional nu-correction (A·nu); response factors f_BSA=600, f_MOF=30",
                "peak_1647_found": 1651.0684,
                "peak_1647_shift_cm1": 4.0684,
                "height_1647": 0.028,
                "area_1647_raw": 0.6151,
                "area_1647_nu": 1014.8331,
                "peak_421_found": 419.4495,
                "peak_421_shift_cm1": -1.5505,
                "height_421": 0.0472,
                "area_421_raw": 0.3095,
                "area_421_nu": 130.0093,
                "ratio_raw": 0.6653,
                "ratio_nu": 0.8864,
                "ratio_response": 0.2807
            },
            "ratio_raw_adaptive": 0.6653,
            "ratio_nu_corrected": 0.8864,
            "ratio_response_scaled": 0.2807
        },
        "LC_percent": 68
    },
    "100_22_WW": {
        "washing": "water_washing",
        "concentration": 100.0,
        "ternary_position": 22,
        "measurements": {
            "Round_1": "100_22_WW_01.xy",
            "Round_2": "100_22_WW_02.xy",
            "Round_3": "100_22_WW_03.xy"
        },
        "crystallinity": {
            "fractions": {
                "crystalline": {
                    "mean": 0.19556214330570243,
                    "std": 0.023305498665481716
                },
                "amorphous": {
                    "mean": 0.8044378566942975,
                    "std": 0.02330549866548166
                }
            },
            "areas": {
                "crystalline": {
                    "mean": 15614.220270556209,
                    "std": 3890.0260430751914
                },
                "amorphous": {
                    "mean": 64877.52897944379,
                    "std": 18518.161642951443
                }
            },
            "per_measurement": {
                "Round_1": {
                    "file": "100_22_WW_01.txt",
                    "total_area": 57040.54925,
                    "crystalline_area": 11178.810726967928,
                    "amorphous_area": 45861.738523032065,
                    "crystalline_fraction": 0.1959800681086171,
                    "amorphous_fraction": 0.8040199318913829
                },
                "Round_2": {
                    "file": "100_22_WW_02.txt",
                    "total_area": 100071.69925,
                    "crystalline_area": 17217.385172783102,
                    "amorphous_area": 82854.3140772169,
                    "crystalline_fraction": 0.17205049281486146,
                    "amorphous_fraction": 0.8279495071851385
                },
                "Round_3": {
                    "file": "100_22_WW_03.txt",
                    "total_area": 84362.99925,
                    "crystalline_area": 18446.464911917596,
                    "amorphous_area": 65916.5343380824,
                    "crystalline_fraction": 0.2186558689936287,
                    "amorphous_fraction": 0.7813441310063713
                }
            }
        },
        "phase_composition": {
            "Sodalite": {
                "mean": 1.0,
                "std": 0.0
            },
            "Diamondoid": {
                "mean": 0.0,
                "std": 0.0
            },
            "U12": {
                "mean": 0.0,
                "std": 0.0
            },
            "U13": {
                "mean": 0.0,
                "std": 0.0
            },
            "ZIF-EC-1": {
                "mean": 0.0,
                "std": 0.0
            },
            "ZIF-C": {
                "mean": 0.0,
                "std": 0.0
            },
            "ZIF-L": {
                "mean": 0.0,
                "std": 0.0
            }
        },
        "composition": {
            "M_percent": 20.0,
            "L_percent": 40.0,
            "BSA_percent": 40.0
        },
        "encapsulation_efficiency": {
            "mean": 21.357,
            "error_bar": 5.663
        },
        "atr_file": "A100WW-22.xy",
        "ir_data": {
            "area_1647": 0.0079,
            "height_1647": 0.0013,
            "area_421": 0.0256,
            "peak_pos_421": 419.4495,
            "height_421": 0.0031,
            "ratio_selected_peaks": 0.2371,
            "adaptive": {
                "method": "adaptive peak-finding; Amide I search 1620-1680 cm^-1, integrate ±25 cm^-1; Zn-N search 405-440 cm^-1, integrate ±10 cm^-1; optional nu-correction (A·nu); response factors f_BSA=600, f_MOF=30",
                "peak_1647_found": 1651.0684,
                "peak_1647_shift_cm1": 4.0684,
                "height_1647": 0.0124,
                "area_1647_raw": 0.2726,
                "area_1647_nu": 449.8837,
                "peak_421_found": 417.3934,
                "peak_421_shift_cm1": -3.6066,
                "height_421": 0.0124,
                "area_421_raw": 0.0744,
                "area_421_nu": 31.0645,
                "ratio_raw": 0.7856,
                "ratio_nu": 0.9354,
                "ratio_response": 0.42
            },
            "ratio_raw_adaptive": 0.7856,
            "ratio_nu_corrected": 0.9354,
            "ratio_response_scaled": 0.42
        },
        "LC_percent": 61
    },
    "100_23_EW": {
        "washing": "ethanol_washing",
        "concentration": 100.0,
        "ternary_position": 23,
        "measurements": {
            "Round_1": "100_23_EW_01.xy",
            "Round_2": "100_23_EW_02.xy",
            "Round_3": "100_23_EW_03.xy"
        },
        "crystallinity": {
            "fractions": {
                "crystalline": {
                    "mean": 0.462424022319102,
                    "std": 0.04508191895963876
                },
                "amorphous": {
                    "mean": 0.537575977680898,
                    "std": 0.045081918959638805
                }
            },
            "areas": {
                "crystalline": {
                    "mean": 37837.525344106936,
                    "std": 8107.030247073376
                },
                "amorphous": {
                    "mean": 43710.90723922639,
                    "std": 7758.141205033739
                }
            },
            "per_measurement": {
                "Round_1": {
                    "file": "100_23_EW_01.txt",
                    "total_area": 66475.54925,
                    "crystalline_area": 28485.29788728376,
                    "amorphous_area": 37990.25136271624,
                    "crystalline_fraction": 0.42850789814698315,
                    "amorphous_fraction": 0.5714921018530169
                },
                "Round_2": {
                    "file": "100_23_EW_02.txt",
                    "total_area": 83469.29925,
                    "crystalline_area": 42868.351101979904,
                    "amorphous_area": 40600.9481480201,
                    "crystalline_fraction": 0.5135822570354202,
                    "amorphous_fraction": 0.4864177429645798
                },
                "Round_3": {
                    "file": "100_23_EW_03.txt",
                    "total_area": 94700.44925,
                    "crystalline_area": 42158.92704305715,
                    "amorphous_area": 52541.52220694285,
                    "crystalline_fraction": 0.4451819117749027,
                    "amorphous_fraction": 0.5548180882250973
                }
            }
        },
        "phase_composition": {
            "Sodalite": {
                "mean": 1.0,
                "std": 0.0
            },
            "Diamondoid": {
                "mean": 0.0,
                "std": 0.0
            },
            "U12": {
                "mean": 0.0,
                "std": 0.0
            },
            "U13": {
                "mean": 0.0,
                "std": 0.0
            },
            "ZIF-EC-1": {
                "mean": 0.0,
                "std": 0.0
            },
            "ZIF-C": {
                "mean": 0.0,
                "std": 0.0
            },
            "ZIF-L": {
                "mean": 0.0,
                "std": 0.0
            }
        },
        "composition": {
            "M_percent": 30.0,
            "L_percent": 40.0,
            "BSA_percent": 30.0
        },
        "encapsulation_efficiency": {
            "mean": 23.679,
            "error_bar": 8.867
        },
        "atr_file": "A100EW-23.xy",
        "ir_data": {
            "area_1647": 0.0182,
            "height_1647": 0.002,
            "area_421": 0.2596,
            "peak_pos_421": 421.5056,
            "height_421": 0.038,
            "ratio_selected_peaks": 0.0654,
            "adaptive": {
                "method": "adaptive peak-finding; Amide I search 1620-1680 cm^-1, integrate ±25 cm^-1; Zn-N search 405-440 cm^-1, integrate ±10 cm^-1; optional nu-correction (A·nu); response factors f_BSA=600, f_MOF=30",
                "peak_1647_found": 1651.0684,
                "peak_1647_shift_cm1": 4.0684,
                "height_1647": 0.0256,
                "area_1647_raw": 0.5929,
                "area_1647_nu": 979.0087,
                "peak_421_found": 421.5056,
                "peak_421_shift_cm1": 0.5056,
                "height_421": 0.0614,
                "area_421_raw": 0.3956,
                "area_421_nu": 166.6554,
                "ratio_raw": 0.5998,
                "ratio_nu": 0.8545,
                "ratio_response": 0.227
            },
            "ratio_raw_adaptive": 0.5998,
            "ratio_nu_corrected": 0.8545,
            "ratio_response_scaled": 0.227
        },
        "LC_percent": 57
    },
    "100_23_WW": {
        "washing": "water_washing",
        "concentration": 100.0,
        "ternary_position": 23,
        "measurements": {
            "Round_1": "100_23_WW_01.xy",
            "Round_2": "100_23_WW_02.xy",
            "Round_3": "100_23_WW_03.xy"
        },
        "crystallinity": {
            "fractions": {
                "crystalline": {
                    "mean": 0.16178522384619107,
                    "std": 0.012952712356168784
                },
                "amorphous": {
                    "mean": 0.8382147761538089,
                    "std": 0.012952712356168758
                }
            },
            "areas": {
                "crystalline": {
                    "mean": 10597.780927562153,
                    "std": 887.7403264171319
                },
                "amorphous": {
                    "mean": 55475.9516557712,
                    "std": 10100.870570137582
                }
            },
            "per_measurement": {
                "Round_1": {
                    "file": "100_23_WW_01.txt",
                    "total_area": 78697.49925000001,
                    "crystalline_area": 11617.300173597492,
                    "amorphous_area": 67080.19907640252,
                    "crystalline_fraction": 0.14761968657596816,
                    "amorphous_fraction": 0.8523803134240318
                },
                "Round_2": {
                    "file": "100_23_WW_02.txt",
                    "total_area": 60686.24925000001,
                    "crystalline_area": 9995.726844419045,
                    "amorphous_area": 50690.52240558097,
                    "crystalline_fraction": 0.16471156098708875,
                    "amorphous_fraction": 0.8352884390129113
                },
                "Round_3": {
                    "file": "100_23_WW_03.txt",
                    "total_area": 58837.449250000005,
                    "crystalline_area": 10180.315764669922,
                    "amorphous_area": 48657.13348533008,
                    "crystalline_fraction": 0.17302442397551626,
                    "amorphous_fraction": 0.8269755760244837
                }
            }
        },
        "phase_composition": {
            "Sodalite": {
                "mean": 0.0,
                "std": 0.0
            },
            "Diamondoid": {
                "mean": 0.0,
                "std": 0.0
            },
            "U12": {
                "mean": 0.0,
                "std": 0.0
            },
            "U13": {
                "mean": 0.0,
                "std": 0.0
            },
            "ZIF-EC-1": {
                "mean": 0.0,
                "std": 0.0
            },
            "ZIF-C": {
                "mean": 1.0,
                "std": 0.0
            },
            "ZIF-L": {
                "mean": 0.0,
                "std": 0.0
            }
        },
        "composition": {
            "M_percent": 30.0,
            "L_percent": 40.0,
            "BSA_percent": 30.0
        },
        "encapsulation_efficiency": {
            "mean": 19.132,
            "error_bar": 1.804
        },
        "atr_file": "A100WW-23.xy",
        "ir_data": {
            "area_1647": 0.0053,
            "height_1647": 0.001,
            "area_421": 0.0242,
            "peak_pos_421": 419.4495,
            "height_421": 0.0035,
            "ratio_selected_peaks": 0.1803,
            "adaptive": {
                "method": "adaptive peak-finding; Amide I search 1620-1680 cm^-1, integrate ±25 cm^-1; Zn-N search 405-440 cm^-1, integrate ±10 cm^-1; optional nu-correction (A·nu); response factors f_BSA=600, f_MOF=30",
                "peak_1647_found": 1653.1245,
                "peak_1647_shift_cm1": 6.1245,
                "height_1647": 0.0071,
                "area_1647_raw": 0.158,
                "area_1647_nu": 261.0199,
                "peak_421_found": 419.4495,
                "peak_421_shift_cm1": -1.5505,
                "height_421": 0.0135,
                "area_421_raw": 0.0541,
                "area_421_nu": 22.6888,
                "ratio_raw": 0.7449,
                "ratio_nu": 0.92,
                "ratio_response": 0.3652
            },
            "ratio_raw_adaptive": 0.7449,
            "ratio_nu_corrected": 0.92,
            "ratio_response_scaled": 0.3652
        },
        "LC_percent": 52
    },
    "100_24_EW": {
        "washing": "ethanol_washing",
        "concentration": 100.0,
        "ternary_position": 24,
        "measurements": {
            "Round_1": "100_24_EW_01.xy",
            "Round_2": "100_24_EW_02.xy",
            "Round_3": "100_24_EW_03.xy"
        },
        "crystallinity": {
            "fractions": {
                "crystalline": {
                    "mean": 0.5228312450096916,
                    "std": 0.14376296559375923
                },
                "amorphous": {
                    "mean": 0.4771687549903085,
                    "std": 0.14376296559375923
                }
            },
            "areas": {
                "crystalline": {
                    "mean": 50781.93025548334,
                    "std": 25304.492807702616
                },
                "amorphous": {
                    "mean": 41969.918994516665,
                    "std": 9852.759707865896
                }
            },
            "per_measurement": {
                "Round_1": {
                    "file": "100_24_EW_01.txt",
                    "total_area": 59902.54925000001,
                    "crystalline_area": 21771.501541263005,
                    "amorphous_area": 38131.04770873701,
                    "crystalline_fraction": 0.3634486647705231,
                    "amorphous_fraction": 0.6365513352294769
                },
                "Round_2": {
                    "file": "100_24_EW_02.txt",
                    "total_area": 121470.29925,
                    "crystalline_area": 68306.02281780957,
                    "amorphous_area": 53164.276432190425,
                    "crystalline_fraction": 0.5623269493823164,
                    "amorphous_fraction": 0.43767305061768363
                },
                "Round_3": {
                    "file": "100_24_EW_03.txt",
                    "total_area": 96882.69925,
                    "crystalline_area": 62268.26640737745,
                    "amorphous_area": 34614.43284262256,
                    "crystalline_fraction": 0.6427181208762353,
                    "amorphous_fraction": 0.3572818791237648
                }
            }
        },
        "phase_composition": {
            "Sodalite": {
                "mean": 1.0,
                "std": 0.0
            },
            "Diamondoid": {
                "mean": 0.0,
                "std": 0.0
            },
            "U12": {
                "mean": 0.0,
                "std": 0.0
            },
            "U13": {
                "mean": 0.0,
                "std": 0.0
            },
            "ZIF-EC-1": {
                "mean": 0.0,
                "std": 0.0
            },
            "ZIF-C": {
                "mean": 0.0,
                "std": 0.0
            },
            "ZIF-L": {
                "mean": 0.0,
                "std": 0.0
            }
        },
        "composition": {
            "M_percent": 40.0,
            "L_percent": 40.0,
            "BSA_percent": 20.0
        },
        "encapsulation_efficiency": {
            "mean": 9.045,
            "error_bar": 7.112
        },
        "atr_file": "A100EW-24.xy",
        "ir_data": {
            "area_1647": 0.013,
            "height_1647": 0.0017,
            "area_421": 0.4124,
            "peak_pos_421": 421.5056,
            "height_421": 0.0619,
            "ratio_selected_peaks": 0.0305,
