Repository: digital-chemistry/zif-vis

# ZIF Biocomposite Explorer

Interactive Flask app for exploring ZIF biocomposite formulations across composition, concentration, phase assignment, crystallinity, encapsulation efficiency, and experiment-level spectra.

## What this app shows

The explorer combines a summary dataset with repeat-level ATR-IR and XRD measurements.

- The main plot shows sample points in ternary composition space.
- The 3D view stacks concentration layers vertically.
- The 2D view isolates one concentration layer at a time.
- The right inspector explains the selected sample with parameters, phase composition, ATR-IR, and repeated XRD measurements.

File: project/Exp-A.json (part 6 of 32)
{
                    "amorphous_area": 43029.56216704663,
                    "crystalline_fraction": 0.23239146929484653,
                    "amorphous_fraction": 0.7676085307051534
                }
            }
        },
        "phase_composition": {
            "Sodalite": {
                "mean": 0.0,
                "std": 0.0
            },
            "Diamondoid": {
                "mean": 0.0,
                "std": 0.0
            },
            "U12": {
                "mean": 0.0,
                "std": 0.0
            },
            "U13": {
                "mean": 0.0,
                "std": 0.0
            },
            "ZIF-EC-1": {
                "mean": 0.0,
                "std": 0.0
            },
            "ZIF-C": {
                "mean": 1.0,
                "std": 0.0
            },
            "ZIF-L": {
                "mean": 0.0,
                "std": 0.0
            }
        },
        "composition": {
            "M_percent": 40.0,
            "L_percent": 40.0,
            "BSA_percent": 20.0
        },
        "atr_file": "A100WW-24.xy",
        "ir_data": {
            "area_1647": 0.0107,
            "height_1647": 0.0016,
            "area_421": 0.054,
            "peak_pos_421": 419.4495,
            "height_421": 0.0071,
            "ratio_selected_peaks": 0.1809
        },
        "encapsulation_efficiency": {
            "mean": 21.801,
            "error_bar": 4.954
        },
        "lc_data": {
            "lc_percent": 43.0
        }
    },
    "100_23_WW": {
        "washing": "water_washing",
        "concentration": 100.0,
        "ternary_position": 23,
        "measurements": {
            "Round_1": "100_23_WW_01.xy",
            "Round_2": "100_23_WW_02.xy",
            "Round_3": "100_23_WW_03.xy"
        },
        "crystallinity": {
            "fractions": {
                "crystalline": {
                    "mean": 0.18845918749525495,
                    "std": 0.01692972856809525
                },
                "amorphous": {
                    "mean": 0.8115408125047449,
                    "std": 0.01692972856809528
                }
            },
            "areas": {
                "crystalline": {
                    "mean": 12334.183124589093,
                    "std": 953.2922413005707
                },
                "amorphous": {
                    "mean": 53739.549458744244,
                    "std": 10064.713115251729
                }
            },
            "per_measurement": {
                "Round_1": {
                    "file": "100_23_WW_01.txt",
                    "total_area": 78697.49925000001,
                    "crystalline_area": 13409.477711906946,
                    "amorphous_area": 65288.02153809306,
                    "crystalline_fraction": 0.17039267879794726,
                    "amorphous_fraction": 0.8296073212020527
                },
                "Round_2": {
                    "file": "100_23_WW_02.txt",
                    "total_area": 60686.24925000001,
                    "crystalline_area": 11592.64306453674,
                    "amorphous_area": 49093.606185463264,
                    "crystalline_fraction": 0.1910258618353603,
                    "amorphous_fraction": 0.8089741381646396
                },
                "Round_3": {
                    "file": "100_23_WW_03.txt",
                    "total_area": 58837.449250000005,
                    "crystalline_area": 12000.4285973236,
                    "amorphous_area": 46837.0206526764,
                    "crystalline_fraction": 0.20395902185245732,
                    "amorphous_fraction": 0.7960409781475426
                }
            }
        },
        "phase_composition": {
            "Sodalite": {
                "mean": 0.0,
                "std": 0.0
            },
            "Diamondoid": {
                "mean": 0.0,
                "std": 0.0
            },
            "U12": {
                "mean": 0.0,
                "std": 0.0
            },
            "U13": {
                "mean": 0.0,
                "std": 0.0
            },
            "ZIF-EC-1": {
                "mean": 0.0,
                "std": 0.0
            },
            "ZIF-C": {
                "mean": 1.0,
                "std": 0.0
            },
            "ZIF-L": {
                "mean": 0.0,
                "std": 0.0
            }
        },
        "composition": {
            "M_percent": 30.0,
            "L_percent": 40.0,
            "BSA_percent": 30.0
        },
        "atr_file": "A100WW-23.xy",
        "ir_data": {
            "area_1647": 0.0053,
            "height_1647": 0.001,
            "area_421": 0.0242,
            "peak_pos_421": 419.4495,
            "height_421": 0.0035,
            "ratio_selected_peaks": 0.2272
        },
        "encapsulation_efficiency": {
            "mean": 19.132,
            "error_bar": 1.804
        },
        "lc_data": {
            "lc_percent": 52.0
        }
    },
    "100_22_WW": {
        "washing": "water_washing",
        "concentration": 100.0,
        "ternary_position": 22,
        "measurements": {
            "Round_1": "100_22_WW_01.xy",
            "Round_2": "100_22_WW_02.xy",
            "Round_3": "100_22_WW_03.xy"
        },
        "crystallinity": {
            "fractions": {
                "crystalline": {
                    "mean": 0.21677079158588963,
                    "std": 0.02463225237712424
                },
                "amorphous": {
                    "mean": 0.7832292084141104,
                    "std": 0.024632252377124204
                }
            },
            "areas": {
                "crystalline": {
                    "mean": 17282.290011333378,
                    "std": 4138.414213005298
                },
                "amorphous": {
                    "mean": 63209.45923866661,
                    "std": 18266.916663117005
                }
            },
            "per_measurement": {
                "Round_1": {
                    "file": "100_22_WW_01.txt",
                    "total_area": 57040.54925,
                    "crystalline_area": 12548.714822732567,
                    "amorphous_area": 44491.83442726742,
                    "crystalline_fraction": 0.2199963883190092,
                    "amorphous_fraction": 0.7800036116809907
                },
                "Round_2": {
                    "file": "100_22_WW_02.txt",
                    "total_area": 100071.69925,
                    "crystalline_area": 19082.13700133615,
                    "amorphous_area": 80989.56224866385,
                    "crystalline_fraction": 0.1906846505490527,
                    "amorphous_fraction": 0.8093153494509473
                },
                "Round_3": {
                    "file": "100_22_WW_03.txt",
                    "total_area": 84362.99925,
                    "crystalline_area": 20216.018209931415,
                    "amorphous_area": 64146.98104006858,
                    "crystalline_fraction": 0.23963133588960703,
                    "amorphous_fraction": 0.760368664110393
                }
            }
        },
        "phase_composition": {
            "Sodalite": {
                "mean": 1.0,
                "std": 0.0
            },
            "Diamondoid": {
                "mean": 0.0,
                "std": 0.0
            },
            "U12": {
                "mean": 0.0,
                "std": 0.0
            },
            "U13": {
                "mean": 0.0,
                "std": 0.0
            },
            "ZIF-EC-1": {
                "mean": 0.0,
                "std": 0.0
            },
            "ZIF-C": {
                "mean": 0.0,
                "std": 0.0
            },
            "ZIF-L": {
                "mean": 0.0,
                "std": 0.0
            }
        },
        "composition": {
            "M_percent": 20.0,
            "L_percent": 40.0,
            "BSA_percent": 40.0
        },
        "atr_file": "A100WW-22.xy",
        "ir_data": {
            "area_1647": 0.0079,
            "height_1647": 0.0013,
            "area_421": 0.0256,
            "peak_pos_421": 419.4495,
            "height_421": 0.0031,
            "ratio_selected_peaks": 0.2997
        },
        "encapsulation_efficiency": {
            "mean": 21.357,
            "error_bar": 5.663
        },
        "lc_data": {
            "lc_percent": 61.0
        }
    },
    "100_26_WW": {
        "washing": "water_washing",
        "concentration": 100.0,
        "ternary_position": 26,
        "measurements": {
            "Round_1": "100_26_WW_01.xy",
            "Round_2": "100_26_WW_02.xy",
            "Round_3": "100_26_WW_03.xy"
        },
        "crystallinity": {
            "fractions": {
                "crystalline": {
                    "mean": 0.5875379154960533,
                    "std": 0.04745915164488013
                },
                "amorphous": {
                    "mean": 0.4124620845039468,
                    "std": 0.04745915164488017
                }
            },
            "areas": {
                "crystalline": {
                    "mean": 70687.14546852879,
                    "std": 22326.383946441867
                },
                "amorphous": {
                    "mean": 49542.787114804545,
                    "std": 17384.774471934783
                }
            },
            "per_measurement": {
                "Round_1": {
                    "file": "100_26_WW_01.txt",
                    "total_area": 79439.04925000001,
                    "crystalline_area": 44986.60968708013,
                    "amorphous_area": 34452.439562919884,
                    "crystalline_fraction": 0.5663034755804321,
                    "amorphous_fraction": 0.43369652441956785
                },
                "Round_2": {
                    "file": "100_26_WW_02.txt",
                    "total_area": 127405.79925000001,
                    "crystalline_area": 81782.62974473118,
                    "amorphous_area": 45623.16950526882,
                    "crystalline_fraction": 0.6419066496671357,
                    "amorphous_fraction": 0.3580933503328642
                },
                "Round_3": {
                    "file": "100_26_WW_03.txt",
                    "total_area": 153844.94925,
                    "crystalline_area": 85292.19697377508,
                    "amorphous_area": 68552.75227622493,
                    "crystalline_fraction": 0.5544036212405918,
                    "amorphous_fraction": 0.44559637875940816
                }
            }
        },
        "phase_composition": {
            "Sodalite": {
                "mean": 1.0,
                "std": 0.0
            },
            "Diamondoid": {
                "mean": 0.0,
                "std": 0.0
            },
            "U12": {
                "mean": 0.0,
                "std": 0.0
            },
            "U13": {
                "mean": 0.0,
                "std": 0.0
            },
            "ZIF-EC-1": {
                "mean": 0.0,
                "std": 0.0
            },
            "ZIF-C": {
                "mean": 0.0,
                "std": 0.0
            },
            "ZIF-L": {
                "mean": 0.0,
                "std": 0.0
            }
        },
        "composition": {
            "M_percent": 10.0,
            "L_percent": 50.0,
            "BSA_percent": 40.0
        },
        "atr_file": "A100WW-26.xy",
        "ir_data": {
            "area_1647": 0.0102,
            "height_1647": 0.0017,
            "area_421": 0.3721,
            "peak_pos_421": 421.5056,
            "height_421": 0.0528,
            "ratio_selected_peaks": 0.0309
        },
        "encapsulation_efficiency": {
            "mean": 13.101,
            "error_bar": 1.975
        },
        "lc_data": {
            "lc_percent": 31.0
        }
    },
    "100_25_WW": {
        "washing": "water_washing",
        "concentration": 100.0,
        "ternary_position": 25,
        "measurements": {
            "Round_1": "100_25_WW_01.xy",
            "Round_2": "100_25_WW_02.xy",
            "Round_3": "100_25_WW_03.xy"
        },
        "crystallinity": {
            "fractions": {
                "crystalline": {
                    "mean": 0.201881763381729,
                    "std": 0.06819003011987128
                },
                "amorphous": {
                    "mean": 0.798118236618271,
                    "std": 0.06819003011987126
                }
            },
            "areas": {
                "crystalline": {
                    "mean": 13434.977789181832,
                    "std": 1026.6880739057638
                },
                "amorphous": {
                    "mean": 59760.77146081816,
                    "std": 29234.412523675575
                }
            },
            "per_measurement": {
                "Round_1": {
                    "file": "100_25_WW_01.txt",
                    "total_area": 47692.24925000001,
                    "crystalline_area": 12422.920683467171,
                    "amorphous_area": 35269.32856653284,
                    "crystalline_fraction": 0.260480914170077,
                    "amorphous_fraction": 0.739519085829923
                },
                "Round_2": {
                    "file": "100_25_WW_02.txt",
                    "total_area": 105531.89925,
                    "crystalline_area": 13406.31604646641,
                    "amorphous_area": 92125.58320353359,
                    "crystalline_fraction": 0.12703567491671397,
                    "amorphous_fraction": 0.872964325083286
                },
                "Round_3": {
                    "file": "100_25_WW_03.txt",
                    "total_area": 66363.09925000001,
                    "crystalline_area": 14475.696637611913,
                    "amorphous_area": 51887.40261238809,
                    "crystalline_fraction": 0.218128701058396,
                    "amorphous_fraction": 0.7818712989416041
                }
            }
        },
        "phase_composition": {
            "Sodalite": {
                "mean": 0.0,
                "std": 0.0
            },
            "Diamondoid": {
                "mean": 0.0,
                "std": 0.0
            },
            "U12": {
                "mean": 0.0,
                "std": 0.0
            },
            "U13": {
                "mean": 0.0,
                "std": 0.0
            },
            "ZIF-EC-1": {
                "mean": 0.0,
                "std": 0.0
            },
            "ZIF-C": {
                "mean": 1.0,
                "std": 0.0
            },
            "ZIF-L": {
                "mean": 0.0,
                "std": 0.0
            }
        },
        "composition": {
            "M_percent": 50.0,
            "L_percent": 40.0,
            "BSA_percent": 10.0
        },
        "atr_file": "A100WW-25.xy",
        "ir_data": {
            "area_1647": 0.0105,
            "height_1647": 0.0016,
            "area_421": 0.066,
            "peak_pos_421": 421.5056,
            "height_421": 0.0091,
            "ratio_selected_peaks": 0.1517
        },
        "encapsulation_efficiency": {
            "mean": 6.082,
            "error_bar": 4.152
        },
        "lc_data": {
            "lc_percent": 32.0
        }
    },
    "100_29_WW": {
        "washing": "water_washing",
        "concentration": 100.0,
        "ternary_position": 29,
        "measurements": {
            "Round_1": "100_29_WW_01.xy",
            "Round_2": "100_29_WW_02.xy",
            "Round_3": "100_29_WW_03.xy"
        },
        "crystallinity": {
            "fractions": {
                "crystalline": {
                    "mean": 0.15793676027671485,
                    "std": 0.026790097125844153
                },
                "amorphous": {
                    "mean": 0.8420632397232852,
                    "std": 0.026790097125844133
                }
            },
            "areas": {
                "crystalline": {
                    "mean": 14564.884059979107,
                    "std": 573.7807557217889
                },
                "amorphous": {
                    "mean": 79326.76519002089,
                    "std": 15146.1281236053
                }
            },
            "per_measurement": {
                "Round_1": {
                    "file": "100_29_WW_01.txt",
                    "total_area": 98193.59925,
                    "crystalline_area": 14016.025141795817,
                    "amorphous_area": 84177.57410820416,
                    "crystalline_fraction": 0.14273868407767748,
                    "amorphous_fraction": 0.8572613159223225
                },
                "Round_2": {
                    "file": "100_29_WW_02.txt",
                    "total_area": 106613.94925,
                    "crystalline_area": 15160.700780151008,
                    "amorphous_area": 91453.24846984897,
                    "crystalline_fraction": 0.14220184963414637,
                    "amorphous_fraction": 0.8577981503658537
                },
                "Round_3": {
                    "file": "100_29_WW_03.txt",
                    "total_area": 76867.39925,
                    "crystalline_area": 14517.926257990497,
                    "amorphous_area": 62349.4729920095,
                    "crystalline_fraction": 0.18886974711832077,
                    "amorphous_fraction": 0.8111302528816793
                }
            }
        },
        "phase_composition": {
            "Sodalite": {
                "mean": 0.0,
                "std": 0.0
            },
            "Diamondoid": {
                "mean": 0.0,
                "std": 0.0
            },
            "U12": {
                "mean": 0.0,
                "std": 0.0
            },
            "U13": {
                "mean": 0.0,
                "std": 0.0
            },
            "ZIF-EC-1": {
                "mean": 0.0,
                "std": 0.0
            },
            "ZIF-C": {
                "mean": 1.0,
                "std": 0.0
            },
            "ZIF-L": {
                "mean": 0.0,
                "std": 0.0
            }
        },
        "composition": {
            "M_percent": 40.0,
            "L_percent": 50.0,
            "BSA_percent": 10.0
        },
        "atr_file": "A100WW-29.xy",
        "ir_data": {
            "area_1647": 0.0057,
            "height_1647": 0.0013,
            "area_421": 0.1591,
            "peak_pos_421": 421.5056,
            "height_421": 0.0222,
            "ratio_selected_peaks": 0.0554
        },
        "encapsulation_efficiency": {
            "mean": 41.301,
            "error_bar": 4.199
        },
        "lc_data": {
            "lc_percent": 29.0
        }
    },
    "100_28_WW": {
        "washing": "water_washing",
        "concentration": 100.0,
        "ternary_position": 28,
        "measurements": {
            "Round_1": "100_28_WW_01.xy",
            "Round_2": "100_28_WW_02.xy",
            "Round_3": "100_28_WW_03.xy"
        },
        "crystallinity": {
            "fractions": {
                "crystalline": {
                    "mean": 0.25306235773796754,
                    "std": 0.051902754312140933
                },
                "amorphous": {
                    "mean": 0.7469376422620324,
                    "std": 0.05190275431214089
                }
            },
            "areas": {
                "crystalline": {
                    "mean": 24883.0670765156,
                    "std": 5767.106897731759
                },
                "amorphous": {
                    "mean": 73965.96550681774,
                    "std": 15865.012326705193
                }
            },
            "per_measurement": {
                "Round_1": {
                    "file": "100_28_WW_01.txt",
                    "total_area": 81982.64925,
                    "crystalline_area": 18785.68227153022,
                    "amorphous_area": 63196.96697846979,
                    "crystalline_fraction": 0.22914217146416765,
                    "amorphous_fraction": 0.7708578285358323
                },
                "Round_2": {
                    "file": "100_28_WW_02.txt",
                    "total_area": 96766.49925,
                    "crystalline_area": 30250.36808651739,
                    "amorphous_area": 66516.13116348261,
                    "crystalline_fraction": 0.3126119919701176,
                    "amorphous_fraction": 0.6873880080298824
                },
                "Round_3": {
                    "file": "100_28_WW_03.txt",
                    "total_area": 117797.94925,
                    "crystalline_area": 25613.150871499187,
                    "amorphous_area": 92184.79837850081,
                    "crystalline_fraction": 0.2174329097796173,
                    "amorphous_fraction": 0.7825670902203826
                }
            }
        },
        "phase_composition": {
            "Sodalite": {
                "mean": 1.0,
                "std": 0.0
            },
            "Diamondoid": {
                "mean": 0.0,
                "std": 0.0
            },
            "U12": {
                "mean": 0.0,
                "std": 0.0
            },
            "U13": {
                "mean": 0.0,
                "std": 0.0
            },
            "ZIF-EC-1": {
                "mean": 0.0,
                "std": 0.0
            },
            "ZIF-C": {
                "mean": 0.0,
                "std": 0.0
            },
            "ZIF-L": {
                "mean": 0.0,
                "std": 0.0
            }
        },
        "composition": {
            "M_percent": 30.0,
            "L_percent": 50.0,
            "BSA_percent": 20.0
        },
        "atr_file": "A100WW-28.xy",
        "ir_data": {
            "area_1647": 0.0107,
            "height_1647": 0.0017,
            "area_421": 0.0799,
            "peak_pos_421": 421.5056,
            "height_421": 0.0104,
            "ratio_selected_peaks": 0.1427
        },
        "encapsulation_efficiency": {
            "mean": 60.753,
            "error_bar": 5.343
        },
        "lc_data": {
            "lc_percent": 41.0
        }
    },
    "100_27_WW": {
        "washing": "water_washing",
        "concentration": 100.0,
        "ternary_position": 27,
        "measurements": {
            "Round_1": "100_27_WW_01.xy",
            "Round_2": "100_27_WW_02.xy",
            "Round_3": "100_27_WW_03.xy"
        },
        "crystallinity": {
            "fractions": {
                "crystalline": {
                    "mean": 0.21018737998138823,
                    "std": 0.03866086190460659
                },
                "amorphous": {
                    "mean": 0.7898126200186116,
                    "std": 0.038660861904606575
                }
            },
            "areas": {
                "crystalline": {
                    "mean": 28384.65901858317,
                    "std": 6218.364416633096
                },
                "amorphous": {
                    "mean": 106116.14023141684,
                    "std": 5180.127462591248
                }
            },
            "per_measurement": {
                "Round_1": {
                    "file": "100_27_WW_01.txt",
                    "total_area": 137883.19925,
                    "crystalline_area": 34969.91896342217,
                    "amorphous_area": 102913.28028657784,
                    "crystalline_fraction": 0.2536198692345193,
                    "amorphous_fraction": 0.7463801307654807
                },
                "Round_2": {
                    "file": "100_27_WW_02.txt",
                    "total_area": 139663.19925,
                    "crystalline_area": 27570.70200002889,
                    "amorphous_area": 112092.4972499711,
                    "crystalline_fraction": 0.19740849520908343,
                    "amorphous_fraction": 0.8025915047909165
                },
                "Round_3": {
                    "file": "100_27_WW_03.txt",
                    "total_area": 125955.99925,
                    "crystalline_area": 22613.356092298447,
                    "amorphous_area": 103342.64315770156,
                    "crystalline_fraction": 0.17953377550056193,
                    "amorphous_fraction": 0.8204662244994381
                }
            }
        },
        "phase_composition": {
            "Sodalite": {
                "mean": 1.0,
                "std": 0.0
            },
            "Diamondoid": {
                "mean": 0.0,
                "std": 0.0
            },
            "U12": {
                "mean": 0.0,
                "std": 0.0
            },
            "U13": {
                "mean": 0.0,
                "std": 0.0
            },
            "ZIF-EC-1": {
                "mean": 0.0,
                "std": 0.0
            },
            "ZIF-C": {
                "mean": 0.0,
                "std": 0.0
            },
            "ZIF-L": {
                "mean": 0.0,
                "std": 0.0
            }
        },
        "composition": {
            "M_percent": 20.0,
            "L_percent": 50.0,
            "BSA_percent": 30.0
        },
        "atr_file": "A100WW-27.xy",
        "ir_data": {
            "area_1647": 0.0077,
            "height_1647": 0.0016,
            "area_421": 0.1346,
            "peak_pos_421": 421.5056,
            "height_421": 0.0189,
            "ratio_selected_peaks": 0.0803
        },
        "encapsulation_efficiency": {
            "mean": 56.305,
            "error_bar": 2.691
        },
        "lc_data": {
            "lc_percent": 52.0
        }
    },
    "100_33_WW": {
        "washing": "water_washing",
        "concentration": 100.0,
        "ternary_position": 33,
        "measurements": {
            "Round_1": "100_33_WW_01.xy",
            "Round_2": "100_33_WW_02.xy",
            "Round_3": "100_33_WW_03.xy"
        },
        "crystallinity": {
            "fractions": {
                "crystalline": {
                    "mean": 0.5550516676307117,
                    "std": 0.049633087078279216
                },
                "amorphous": {
                    "mean": 0.44494833236928827,
                    "std": 0.04963308707827919
                }
            },
            "areas": {
                "crystalline": {
                    "mean": 94818.97824016096,
                    "std": 38568.90159086549
                },
                "amorphous": {
                    "mean": 72786.27100983905,
                    "std": 18459.085513493465
                }
            },
            "per_measurement": {
                "Round_1": {
                    "file": "100_33_WW_01.txt",
                    "total_area": 104037.69925,
                    "crystalline_area": 52561.3010522787,
                    "amorphous_area": 51476.3981977213,
                    "crystalline_fraction": 0.5052139890750103,
                    "amorphous_fraction": 0.4947860109249897
                },
                "Round_2": {
                    "file": "100_33_WW_02.txt",
                    "total_area": 211959.39925,
                    "crystalline_area": 128124.70925127562,
                    "amorphous_area": 83834.68999872435,
                    "crystalline_fraction": 0.6044776013926905,
                    "amorphous_fraction": 0.39552239860730953
                },
                "Round_3": {
                    "file": "100_33_WW_03.txt",
                    "total_area": 186818.64925,
                    "crystalline_area": 103770.92441692851,
                    "amorphous_area": 83047.7248330715,
                    "crystalline_fraction": 0.5554634124244344,
                    "amorphous_fraction": 0.4445365875755655
                }
            }
        },
        "phase_composition": {
            "Sodalite": {
                "mean": 1.0,
                "std": 0.0
            },
            "Diamondoid": {
                "mean": 0.0,
                "std": 0.0
            },
            "U12": {
                "mean": 0.0,
                "std": 0.0
            },
            "U13": {
                "mean": 0.0,
                "std": 0.0
            },
            "ZIF-EC-1": {
                "mean": 0.0,
                "std": 0.0
            },
            "ZIF-C": {
                "mean": 0.0,
                "std": 0.0
            },
            "ZIF-L": {
                "mean": 0.0,
                "std": 0.0
            }
        },
        "composition": {
            "M_percent": 10.0,
            "L_percent": 70.0,
            "BSA_percent": 20.0
        },
        "atr_file": "A100WW-33.xy",
        "ir_data": {
            "area_1647": 0.0064,
            "height_1647": 0.0013,
            "area_421": 0.2081,
            "peak_pos_421": 421.5056,
            "height_421": 0.0284,
            "ratio_selected_peaks": 0.0454
        },
        "encapsulation_efficiency": {
            "mean": 28.264,
            "error_bar": 3.963
        },
        "lc_data": {
            "lc_percent": 6.0
        }
    },
    "100_32_WW": {
        "washing": "water_washing",
        "concentration": 100.0,
        "ternary_position": 32,
        "measurements": {
            "Round_1": "100_32_WW_01.xy",
            "Round_2": "100_32_WW_02.xy",
            "Round_3": "100_32_WW_03.xy"
        },
        "crystallinity": {
            "fractions": {
                "crystalline": {
                    "mean": 0.5577159470577081,
                    "std": 0.03671064905734052
                },
                "amorphous": {
                    "mean": 0.44228405294229195,
                    "std": 0.03671064905734052
                }
            },
            "areas": {
                "crystalline": {
                    "mean": 49407.73338017764,
                    "std": 14592.382857481649
                },
                "amorphous": {
                    "mean": 38324.149203155685,
                    "std": 5795.775501192848
                }
            },
            "per_measurement": {
                "Round_1": {
                    "file": "100_32_WW_01.txt",
                    "total_area": 70167.14924999999,
                    "crystalline_area": 36445.7926565232,
                    "amorphous_area": 33721.35659347679,
                    "crystalline_fraction": 0.5194139001809769,
                    "amorphous_fraction": 0.48058609981902317
                },
                "Round_2": {
                    "file": "100_32_WW_02.txt",
                    "total_area": 110045.14924999999,
                    "crystalline_area": 65212.26030410474,
                    "amorphous_area": 44832.888945895254,
                    "crystalline_fraction": 0.5925955005609186,
                    "amorphous_fraction": 0.40740449943908147
                },
                "Round_3": {
                    "file": "100_32_WW_03.txt",
                    "total_area": 82983.34925,
                    "crystalline_area": 46565.14717990499,
                    "amorphous_area": 36418.20207009501,
                    "crystalline_fraction": 0.561138440431229,
                    "amorphous_fraction": 0.4388615595687711
                }
            }
        },
        "phase_composition": {
            "Sodalite": {
                "mean": 0.0,
                "std": 0.0
            },
            "Diamondoid": {
                "mean": 1.0,
                "std": 0.0
            },
            "U12": {
                "mean": 0.0,
                "std": 0.0
            },
            "U13": {
                "mean": 0.0,
                "std": 0.0
            },
            "ZIF-EC-1": {
                "mean": 0.0,
                "std": 0.0
            },
            "ZIF-C": {
                "mean": 0.0,
                "std": 0.0
            },
            "ZIF-L": {
                "mean": 0.0,
                "std": 0.0
            }
        },
        "composition": {
            "M_percent": 30.0,
            "L_percent": 60.0,
            "BSA_percent": 10.0
        },
        "atr_file": "A100WW-32.xy",
        "ir_data": {
            "area_1647": 0.0052,
            "height_1647": 0.0011,
            "area_421": 0.3548,
            "peak_pos_421": 421.5056,
            "height_421": 0.0475,
            "ratio_selected_peaks": 0.0228
        },
        "encapsulation_efficiency": {
            "mean": 34.472,
            "error_bar": 0.821
        },
        "lc_data": {
            "lc_percent": 11.0
        }
    },
    "100_34_WW": {
        "washing": "water_washing",
        "concentration": 100.0,
        "ternary_position": 34,
        "measurements": {
            "Round_1": "100_34_WW_01.xy",
            "Round_2": "100_34_WW_02.xy",
            "Round_3": "100_34_WW_03.xy"
        },
        "crystallinity": {
            "fractions": {
                "crystalline": {
                    "mean": 0.6149090334933182,
                    "std": 0.06286681492190223
                },
                "amorphous": {
                    "mean": 0.3850909665066818,
                    "std": 0.06286681492190224
                }
            },
            "areas": {
                "crystalline": {
                    "mean": 91351.6074776819,
                    "std": 47840.86939160842
                },
                "amorphous": {
                    "mean": 55199.00843898477,
                    "std": 24257.472230647432
                }
            },
            "per_measurement": {
                "Round_1": {
                    "file": "100_34_WW_01.txt",
                    "total_area": 95667.19924999999,
                    "crystalline_area": 52082.49634590234,
                    "amorphous_area": 43584.70290409765,
                    "crystalline_fraction": 0.5444133073217605,
                    "amorphous_fraction": 0.4555866926782395
                },
                "Round_2": {
                    "file": "100_34_WW_02.txt",
                    "total_area": 116270.24925000001,
                    "crystalline_area": 77337.96149675947,
                    "amorphous_area": 38932.287753240525,
                    "crystalline_fraction": 0.6651569253151788,
                    "amorphous_fraction": 0.3348430746848212
                },
                "Round_3": {
                    "file": "100_34_WW_03.txt",
                    "total_area": 227714.39925000002,
                    "crystalline_area": 144634.3645903839,
                    "amorphous_area": 83080.03465961613,
                    "crystalline_fraction": 0.6351568678430153,
                    "amorphous_fraction": 0.36484313215698466
                }
            }
        },
        "phase_composition": {
            "Sodalite": {
                "mean": 1.0,
                "std": 0.0
            },
            "Diamondoid": {
                "mean": 0.0,
                "std": 0.0
            },
            "U12": {
                "mean": 0.0,
                "std": 0.0
            },
            "U13": {
                "mean": 0.0,
                "std": 0.0
            },
            "ZIF-EC-1": {
                "mean": 0.0,
                "std": 0.0
            },
            "ZIF-C": {
                "mean": 0.0,
                "std": 0.0
            },
            "ZIF-L": {
                "mean": 0.0,
                "std": 0.0
            }
        },
        "composition": {
            "M_percent": 20.0,
            "L_percent": 70.0,
            "BSA_percent": 10.0
        },
        "atr_file": "A100WW-34.xy",
        "ir_data": {
            "area_1647": 0.0031,
            "height_1647": 0.0009,
            "area_421": 0.18,
            "peak_pos_421": 421.5056,
            "height_421": 0.0259,
            "ratio_selected_peaks": 0.0348
        },
        "encapsulation_efficiency": {
            "mean": 46.06,
            "error_bar": 1.819
        },
        "lc_data": {
            "lc_percent": 7.0
        }
    },
    "100_30_WW": {
        "washing": "water_washing",
        "concentration": 100.0,
        "ternary_position": 30,
        "measurements": {
            "Round_1": "100_30_WW_01.xy",
            "Round_2": "100_30_WW_02.xy",
            "Round_3": "100_30_WW_03.xy"
        },
        "crystallinity": {
            "fractions": {
                "crystalline": {
                    "mean": 0.5554838803886045,
                    "std": 0.04540434034976667
                },
                "amorphous": {
                    "mean": 0.44451611961139553,
                    "std": 0.045404340349766675
                }
            },
            "areas": {
                "crystalline": {
                    "mean": 77494.6244812148,
                    "std": 24751.302363297073
                },
                "amorphous": {
                    "mean": 61653.30810211854,
                    "std": 20109.95726093296
                }
            },
            "per_measurement": {
                "Round_1": {
                    "file": "100_30_WW_01.txt",
                    "total_area": 91580.39924999999,
                    "crystalline_area": 48919.67603365187,
                    "amorphous_area": 42660.72321634813,
                    "crystalline_fraction": 0.5341719017855436,
                    "amorphous_fraction": 0.4658280982144564
                },
                "Round_2": {
                    "file": "100_30_WW_02.txt",
                    "total_area": 151842.24925,
                    "crystalline_area": 92262.94129222822,
                    "amorphous_area": 59579.30795777181,
                    "crystalline_fraction": 0.6076236472256301,
                    "amorphous_fraction": 0.3923763527743699
                },
                "Round_3": {
                    "file": "100_30_WW_03.txt",
                    "total_area": 174021.14925000002,
                    "crystalline_area": 91301.25611776431,
                    "amorphous_area": 82719.89313223568,
                    "crystalline_fraction": 0.5246560921546397,
                    "amorphous_fraction": 0.4753439078453603
                }
            }
        },
        "phase_composition": {
            "Sodalite": {
                "mean": 1.0,
                "std": 0.0
            },
            "Diamondoid": {
                "mean": 0.0,
                "std": 0.0
            },
            "U12": {
                "mean": 0.0,
                "std": 0.0
            },
            "U13": {
                "mean": 0.0,
                "std": 0.0
            },
            "ZIF-EC-1": {
                "mean": 0.0,
                "std": 0.0
            },
            "ZIF-C": {
                "mean": 0.0,
                "std": 0.0
            },
            "ZIF-L": {
                "mean": 0.0,
                "std": 0.0
            }
        },
        "composition": {
            "M_percent": 10.0,
            "L_percent": 60.0,
            "BSA_percent": 30.0
        },
        "atr_file": "A100WW-30.xy",
        "ir_data": {
            "area_1647": 0.0038,
            "height_1647": 0.001,
            "area_421": 0.1076,
            "peak_pos_421": 421.5056,
            "height_421": 0.0153,
            "ratio_selected_peaks": 0.0627
        },
        "encapsulation_efficiency": {
            "mean": 20.193,
            "error_bar": 4.176
        },
        "lc_data": {
            "lc_percent": 18.0
        }
    },
    "100_31_WW": {
        "washing": "water_washing",
        "concentration": 100.0,
        "ternary_position": 31,
        "measurements": {
