Repository: digital-chemistry/zif-vis

# ZIF Biocomposite Explorer

Interactive Flask app for exploring ZIF biocomposite formulations across composition, concentration, phase assignment, crystallinity, encapsulation efficiency, and experiment-level spectra.

## What this app shows

The explorer combines a summary dataset with repeat-level ATR-IR and XRD measurements.

- The main plot shows sample points in ternary composition space.
- The 3D view stacks concentration layers vertically.
- The 2D view isolates one concentration layer at a time.
- The right inspector explains the selected sample with parameters, phase composition, ATR-IR, and repeated XRD measurements.

File: project/Exp-M.json (part 6 of 39)
{
            "adaptive": {
                "method": "adaptive peak-finding; Amide I search 1620-1680 cm^-1, integrate ±25 cm^-1; Zn-N search 405-440 cm^-1, integrate ±10 cm^-1; optional nu-correction (A·nu); response factors f_BSA=600, f_MOF=30",
                "peak_1647_found": 1651.0684,
                "peak_1647_shift_cm1": 4.0684,
                "height_1647": 0.0271,
                "area_1647_raw": 0.6473,
                "area_1647_nu": 1069.402,
                "peak_421_found": 421.5056,
                "peak_421_shift_cm1": 0.5056,
                "height_421": 0.0907,
                "area_421_raw": 0.5882,
                "area_421_nu": 247.8359,
                "ratio_raw": 0.5239,
                "ratio_nu": 0.8119,
                "ratio_response": 0.1775
            },
            "ratio_raw_adaptive": 0.5239,
            "ratio_nu_corrected": 0.8119,
            "ratio_response_scaled": 0.1775
        },
        "LC_percent": 51
    },
    "100_24_WW": {
        "washing": "water_washing",
        "concentration": 100.0,
        "ternary_position": 24,
        "measurements": {
            "Round_1": "100_24_WW_01.xy",
            "Round_2": "100_24_WW_02.xy",
            "Round_3": "100_24_WW_03.xy"
        },
        "crystallinity": {
            "fractions": {
                "crystalline": {
                    "mean": 0.19518365271351437,
                    "std": 0.017039709834768043
                },
                "amorphous": {
                    "mean": 0.8048163472864857,
                    "std": 0.017039709834768046
                }
            },
            "areas": {
                "crystalline": {
                    "mean": 11768.915054150604,
                    "std": 300.7017953589992
                },
                "amorphous": {
                    "mean": 48818.4841958494,
                    "std": 5203.531055899774
                }
            },
            "per_measurement": {
                "Round_1": {
                    "file": "100_24_WW_01.txt",
                    "total_area": 59487.99925,
                    "crystalline_area": 12114.446749264776,
                    "amorphous_area": 47373.552500735226,
                    "crystalline_fraction": 0.20364522091848258,
                    "amorphous_fraction": 0.7963547790815174
                },
                "Round_2": {
                    "file": "100_24_WW_02.txt",
                    "total_area": 66217.54925000001,
                    "crystalline_area": 11625.771081715964,
                    "amorphous_area": 54591.77816828406,
                    "crystalline_fraction": 0.17556933491790258,
                    "amorphous_fraction": 0.8244306650820974
                },
                "Round_3": {
                    "file": "100_24_WW_03.txt",
                    "total_area": 56056.64924999998,
                    "crystalline_area": 11566.527331471068,
                    "amorphous_area": 44490.121918528916,
                    "crystalline_fraction": 0.2063364023041579,
                    "amorphous_fraction": 0.793663597695842
                }
            }
        },
        "phase_composition": {
            "Sodalite": {
                "mean": 0.0,
                "std": 0.0
            },
            "Diamondoid": {
                "mean": 0.0,
                "std": 0.0
            },
            "U12": {
                "mean": 0.0,
                "std": 0.0
            },
            "U13": {
                "mean": 0.0,
                "std": 0.0
            },
            "ZIF-EC-1": {
                "mean": 0.0,
                "std": 0.0
            },
            "ZIF-C": {
                "mean": 1.0,
                "std": 0.0
            },
            "ZIF-L": {
                "mean": 0.0,
                "std": 0.0
            }
        },
        "composition": {
            "M_percent": 40.0,
            "L_percent": 40.0,
            "BSA_percent": 20.0
        },
        "encapsulation_efficiency": {
            "mean": 21.801,
            "error_bar": 4.954
        },
        "atr_file": "A100WW-24.xy",
        "ir_data": {
            "area_1647": 0.0107,
            "height_1647": 0.0016,
            "area_421": 0.054,
            "peak_pos_421": 419.4495,
            "height_421": 0.0071,
            "ratio_selected_peaks": 0.1649,
            "adaptive": {
                "method": "adaptive peak-finding; Amide I search 1620-1680 cm^-1, integrate ±25 cm^-1; Zn-N search 405-440 cm^-1, integrate ±10 cm^-1; optional nu-correction (A·nu); response factors f_BSA=600, f_MOF=30",
                "peak_1647_found": 1651.0684,
                "peak_1647_shift_cm1": 4.0684,
                "height_1647": 0.0162,
                "area_1647_raw": 0.363,
                "area_1647_nu": 599.0663,
                "peak_421_found": 419.4495,
                "peak_421_shift_cm1": -1.5505,
                "height_421": 0.0261,
                "area_421_raw": 0.1353,
                "area_421_nu": 56.6992,
                "ratio_raw": 0.7285,
                "ratio_nu": 0.9135,
                "ratio_response": 0.3457
            },
            "ratio_raw_adaptive": 0.7285,
            "ratio_nu_corrected": 0.9135,
            "ratio_response_scaled": 0.3457
        },
        "LC_percent": 43
    },
    "100_25_EW": {
        "washing": "ethanol_washing",
        "concentration": 100.0,
        "ternary_position": 25,
        "measurements": {
            "Round_1": "100_25_EW_01.xy",
            "Round_2": "100_25_EW_02.xy",
            "Round_3": "100_25_EW_03.xy"
        },
        "crystallinity": {
            "fractions": {
                "crystalline": {
                    "mean": 0.44988773039575797,
                    "std": 0.042198335008905935
                },
                "amorphous": {
                    "mean": 0.5501122696042421,
                    "std": 0.04219833500890595
                }
            },
            "areas": {
                "crystalline": {
                    "mean": 22886.756693589825,
                    "std": 9598.049785902134
                },
                "amorphous": {
                    "mean": 26917.14255641018,
                    "std": 8070.782020063413
                }
            },
            "per_measurement": {
                "Round_1": {
                    "file": "100_25_EW_01.txt",
                    "total_area": 30001.149250000006,
                    "crystalline_area": 12035.47125915706,
                    "amorphous_area": 17965.677990842945,
                    "crystalline_fraction": 0.4011670072657986,
                    "amorphous_fraction": 0.5988329927342014
                },
                "Round_2": {
                    "file": "100_25_EW_02.txt",
                    "total_area": 63902.349250000014,
                    "crystalline_area": 30264.260832118314,
                    "amorphous_area": 33638.08841788169,
                    "crystalline_fraction": 0.4736016936359865,
                    "amorphous_fraction": 0.5263983063640135
                },
                "Round_3": {
                    "file": "100_25_EW_03.txt",
                    "total_area": 55508.199250000005,
                    "crystalline_area": 26360.5379894941,
                    "amorphous_area": 29147.661260505905,
                    "crystalline_fraction": 0.47489449028548875,
                    "amorphous_fraction": 0.5251055097145113
                }
            }
        },
        "phase_composition": {
            "Sodalite": {
                "mean": 1.0,
                "std": 0.0
            },
            "Diamondoid": {
                "mean": 0.0,
                "std": 0.0
            },
            "U12": {
                "mean": 0.0,
                "std": 0.0
            },
            "U13": {
                "mean": 0.0,
                "std": 0.0
            },
            "ZIF-EC-1": {
                "mean": 0.0,
                "std": 0.0
            },
            "ZIF-C": {
                "mean": 0.0,
                "std": 0.0
            },
            "ZIF-L": {
                "mean": 0.0,
                "std": 0.0
            }
        },
        "composition": {
            "M_percent": 50.0,
            "L_percent": 40.0,
            "BSA_percent": 10.0
        },
        "encapsulation_efficiency": {
            "mean": 4.5,
            "error_bar": 5.568
        },
        "atr_file": "A100EW-25.xy",
        "ir_data": {
            "area_1647": 0.0131,
            "height_1647": 0.0015,
            "area_421": 0.3518,
            "peak_pos_421": 421.5056,
            "height_421": 0.0516,
            "ratio_selected_peaks": 0.0359,
            "adaptive": {
                "method": "adaptive peak-finding; Amide I search 1620-1680 cm^-1, integrate ±25 cm^-1; Zn-N search 405-440 cm^-1, integrate ±10 cm^-1; optional nu-correction (A·nu); response factors f_BSA=600, f_MOF=30",
                "peak_1647_found": 1651.0684,
                "peak_1647_shift_cm1": 4.0684,
                "height_1647": 0.0244,
                "area_1647_raw": 0.5815,
                "area_1647_nu": 960.7571,
                "peak_421_found": 421.5056,
                "peak_421_shift_cm1": 0.5056,
                "height_421": 0.0805,
                "area_421_raw": 0.5188,
                "area_421_nu": 218.533,
                "ratio_raw": 0.5285,
                "ratio_nu": 0.8147,
                "ratio_response": 0.1802
            },
            "ratio_raw_adaptive": 0.5285,
            "ratio_nu_corrected": 0.8147,
            "ratio_response_scaled": 0.1802
        },
        "LC_percent": 56
    },
    "100_25_WW": {
        "washing": "water_washing",
        "concentration": 100.0,
        "ternary_position": 25,
        "measurements": {
            "Round_1": "100_25_WW_01.xy",
            "Round_2": "100_25_WW_02.xy",
            "Round_3": "100_25_WW_03.xy"
        },
        "crystallinity": {
            "fractions": {
                "crystalline": {
                    "mean": 0.17820185330936003,
                    "std": 0.06178968615787124
                },
                "amorphous": {
                    "mean": 0.82179814669064,
                    "std": 0.06178968615787122
                }
            },
            "areas": {
                "crystalline": {
                    "mean": 11827.79883046723,
                    "std": 937.6779122502951
                },
                "amorphous": {
                    "mean": 61367.950419532775,
                    "std": 29408.780074061186
                }
            },
            "per_measurement": {
                "Round_1": {
                    "file": "100_25_WW_01.txt",
                    "total_area": 47692.24925000001,
                    "crystalline_area": 11007.957785900597,
                    "amorphous_area": 36684.29146409941,
                    "crystalline_fraction": 0.2308123009296022,
                    "amorphous_fraction": 0.7691876990703979
                },
                "Round_2": {
                    "file": "100_25_WW_02.txt",
                    "total_area": 105531.89925,
                    "crystalline_area": 11625.236403310326,
                    "amorphous_area": 93906.66284668968,
                    "crystalline_fraction": 0.1101585064414571,
                    "amorphous_fraction": 0.8898414935585429
                },
                "Round_3": {
                    "file": "100_25_WW_03.txt",
                    "total_area": 66363.09925000001,
                    "crystalline_area": 12850.202302190766,
                    "amorphous_area": 53512.89694780925,
                    "crystalline_fraction": 0.1936347525570208,
                    "amorphous_fraction": 0.8063652474429792
                }
            }
        },
        "phase_composition": {
            "Sodalite": {
                "mean": 0.0,
                "std": 0.0
            },
            "Diamondoid": {
                "mean": 0.0,
                "std": 0.0
            },
            "U12": {
                "mean": 0.0,
                "std": 0.0
            },
            "U13": {
                "mean": 0.0,
                "std": 0.0
            },
            "ZIF-EC-1": {
                "mean": 0.0,
                "std": 0.0
            },
            "ZIF-C": {
                "mean": 1.0,
                "std": 0.0
            },
            "ZIF-L": {
                "mean": 0.0,
                "std": 0.0
            }
        },
        "composition": {
            "M_percent": 50.0,
            "L_percent": 40.0,
            "BSA_percent": 10.0
        },
        "encapsulation_efficiency": {
            "mean": 6.082,
            "error_bar": 4.152
        },
        "atr_file": "A100WW-25.xy",
        "ir_data": {
            "area_1647": 0.0105,
            "height_1647": 0.0016,
            "area_421": 0.066,
            "peak_pos_421": 421.5056,
            "height_421": 0.0091,
            "ratio_selected_peaks": 0.1371,
            "adaptive": {
                "method": "adaptive peak-finding; Amide I search 1620-1680 cm^-1, integrate ±25 cm^-1; Zn-N search 405-440 cm^-1, integrate ±10 cm^-1; optional nu-correction (A·nu); response factors f_BSA=600, f_MOF=30",
                "peak_1647_found": 1651.0684,
                "peak_1647_shift_cm1": 4.0684,
                "height_1647": 0.0151,
                "area_1647_raw": 0.3405,
                "area_1647_nu": 562.0213,
                "peak_421_found": 419.4495,
                "peak_421_shift_cm1": -1.5505,
                "height_421": 0.0305,
                "area_421_raw": 0.165,
                "area_421_nu": 69.1999,
                "ratio_raw": 0.6736,
                "ratio_nu": 0.8904,
                "ratio_response": 0.2888
            },
            "ratio_raw_adaptive": 0.6736,
            "ratio_nu_corrected": 0.8904,
            "ratio_response_scaled": 0.2888
        },
        "LC_percent": 32
    },
    "100_26_EW": {
        "washing": "ethanol_washing",
        "concentration": 100.0,
        "ternary_position": 26,
        "measurements": {
            "Round_1": "100_26_EW_01.xy",
            "Round_2": "100_26_EW_02.xy",
            "Round_3": "100_26_EW_03.xy"
        },
        "crystallinity": {
            "fractions": {
                "crystalline": {
                    "mean": 0.5135037845494196,
                    "std": 0.0264001373305736
                },
                "amorphous": {
                    "mean": 0.48649621545058047,
                    "std": 0.026400137330573566
                }
            },
            "areas": {
                "crystalline": {
                    "mean": 46522.19024556066,
                    "std": 9816.17802650608
                },
                "amorphous": {
                    "mean": 44269.20900443935,
                    "std": 11169.493288608492
                }
            },
            "per_measurement": {
                "Round_1": {
                    "file": "100_26_EW_01.txt",
                    "total_area": 87306.99925,
                    "crystalline_area": 47470.87784574238,
                    "amorphous_area": 39836.121404257625,
                    "crystalline_fraction": 0.5437236218577559,
                    "amorphous_fraction": 0.4562763781422441
                },
                "Round_2": {
                    "file": "100_26_EW_02.txt",
                    "total_area": 72262.89925,
                    "crystalline_area": 36266.11117375001,
                    "amorphous_area": 35996.78807624999,
                    "crystalline_fraction": 0.5018634949628042,
                    "amorphous_fraction": 0.4981365050371957
                },
                "Round_3": {
                    "file": "100_26_EW_03.txt",
                    "total_area": 112804.29924999998,
                    "crystalline_area": 55829.581717189576,
                    "amorphous_area": 56974.71753281042,
                    "crystalline_fraction": 0.49492423682769854,
                    "amorphous_fraction": 0.5050757631723014
                }
            }
        },
        "phase_composition": {
            "Sodalite": {
                "mean": 1.0,
                "std": 0.0
            },
            "Diamondoid": {
                "mean": 0.0,
                "std": 0.0
            },
            "U12": {
                "mean": 0.0,
                "std": 0.0
            },
            "U13": {
                "mean": 0.0,
                "std": 0.0
            },
            "ZIF-EC-1": {
                "mean": 0.0,
                "std": 0.0
            },
            "ZIF-C": {
                "mean": 0.0,
                "std": 0.0
            },
            "ZIF-L": {
                "mean": 0.0,
                "std": 0.0
            }
        },
        "composition": {
            "M_percent": 10.0,
            "L_percent": 50.0,
            "BSA_percent": 40.0
        },
        "encapsulation_efficiency": {
            "mean": 16.589,
            "error_bar": 3.973
        },
        "atr_file": "A100EW-26.xy",
        "ir_data": {
            "area_1647": 0.0094,
            "height_1647": 0.0011,
            "area_421": 0.4941,
            "peak_pos_421": 421.5056,
            "height_421": 0.071,
            "ratio_selected_peaks": 0.0187,
            "adaptive": {
                "method": "adaptive peak-finding; Amide I search 1620-1680 cm^-1, integrate ±25 cm^-1; Zn-N search 405-440 cm^-1, integrate ±10 cm^-1; optional nu-correction (A·nu); response factors f_BSA=600, f_MOF=30",
                "peak_1647_found": 1651.0684,
                "peak_1647_shift_cm1": 4.0684,
                "height_1647": 0.0185,
                "area_1647_raw": 0.4305,
                "area_1647_nu": 711.1624,
                "peak_421_found": 421.5056,
                "peak_421_shift_cm1": 0.5056,
                "height_421": 0.1188,
                "area_421_raw": 0.7623,
                "area_421_nu": 320.9738,
                "ratio_raw": 0.3609,
                "ratio_nu": 0.689,
                "ratio_response": 0.0997
            },
            "ratio_raw_adaptive": 0.3609,
            "ratio_nu_corrected": 0.689,
            "ratio_response_scaled": 0.0997
        },
        "LC_percent": 41
    },
    "100_26_WW": {
        "washing": "water_washing",
        "concentration": 100.0,
        "ternary_position": 26,
        "measurements": {
            "Round_1": "100_26_WW_01.xy",
            "Round_2": "100_26_WW_02.xy",
            "Round_3": "100_26_WW_03.xy"
        },
        "crystallinity": {
            "fractions": {
                "crystalline": {
                    "mean": 0.5595348886877338,
                    "std": 0.04661662468659663
                },
                "amorphous": {
                    "mean": 0.4404651113122662,
                    "std": 0.04661662468659663
                }
            },
            "areas": {
                "crystalline": {
                    "mean": 67394.96956803581,
                    "std": 21590.180932298455
                },
                "amorphous": {
                    "mean": 52834.96301529752,
                    "std": 17984.831643394915
                }
            },
            "per_measurement": {
                "Round_1": {
                    "file": "100_26_WW_01.txt",
                    "total_area": 79439.04925000001,
                    "crystalline_area": 42541.14908091383,
                    "amorphous_area": 36897.900169086184,
                    "crystalline_fraction": 0.5355193633679323,
                    "amorphous_fraction": 0.4644806366320677
                },
                "Round_2": {
                    "file": "100_26_WW_02.txt",
                    "total_area": 127405.79925000001,
                    "crystalline_area": 78133.20634262168,
                    "amorphous_area": 49272.592907378326,
                    "crystalline_fraction": 0.6132625579256877,
                    "amorphous_fraction": 0.3867374420743122
                },
                "Round_3": {
                    "file": "100_26_WW_03.txt",
                    "total_area": 153844.94925,
                    "crystalline_area": 81510.55328057193,
                    "amorphous_area": 72334.39596942806,
                    "crystalline_fraction": 0.5298227447695812,
                    "amorphous_fraction": 0.4701772552304187
                }
            }
        },
        "phase_composition": {
            "Sodalite": {
                "mean": 1.0,
                "std": 0.0
            },
            "Diamondoid": {
                "mean": 0.0,
                "std": 0.0
            },
            "U12": {
                "mean": 0.0,
                "std": 0.0
            },
            "U13": {
                "mean": 0.0,
                "std": 0.0
            },
            "ZIF-EC-1": {
                "mean": 0.0,
                "std": 0.0
            },
            "ZIF-C": {
                "mean": 0.0,
                "std": 0.0
            },
            "ZIF-L": {
                "mean": 0.0,
                "std": 0.0
            }
        },
        "composition": {
            "M_percent": 10.0,
            "L_percent": 50.0,
            "BSA_percent": 40.0
        },
        "encapsulation_efficiency": {
            "mean": 13.101,
            "error_bar": 1.975
        },
        "atr_file": "A100WW-26.xy",
        "ir_data": {
            "area_1647": 0.0102,
            "height_1647": 0.0017,
            "area_421": 0.3721,
            "peak_pos_421": 421.5056,
            "height_421": 0.0528,
            "ratio_selected_peaks": 0.0266,
            "adaptive": {
                "method": "adaptive peak-finding; Amide I search 1620-1680 cm^-1, integrate ±25 cm^-1; Zn-N search 405-440 cm^-1, integrate ±10 cm^-1; optional nu-correction (A·nu); response factors f_BSA=600, f_MOF=30",
                "peak_1647_found": 1653.1245,
                "peak_1647_shift_cm1": 6.1245,
                "height_1647": 0.0195,
                "area_1647_raw": 0.4626,
                "area_1647_nu": 764.7395,
                "peak_421_found": 419.4495,
                "peak_421_shift_cm1": -1.5505,
                "height_421": 0.0947,
                "area_421_raw": 0.6246,
                "area_421_nu": 262.2371,
                "ratio_raw": 0.4255,
                "ratio_nu": 0.7447,
                "ratio_response": 0.1273
            },
            "ratio_raw_adaptive": 0.4255,
            "ratio_nu_corrected": 0.7447,
            "ratio_response_scaled": 0.1273
        },
        "LC_percent": 31
    },
    "100_27_EW": {
        "washing": "ethanol_washing",
        "concentration": 100.0,
        "ternary_position": 27,
        "measurements": {
            "Round_1": "100_27_EW_01.xy",
            "Round_2": "100_27_EW_02.xy",
            "Round_3": "100_27_EW_03.xy"
        },
        "crystallinity": {
            "fractions": {
                "crystalline": {
                    "mean": 0.34339904539114025,
                    "std": 0.0946502493388012
                },
                "amorphous": {
                    "mean": 0.6566009546088597,
                    "std": 0.09465024933880127
                }
            },
            "areas": {
                "crystalline": {
                    "mean": 45454.64534571528,
                    "std": 6673.614728584311
                },
                "amorphous": {
                    "mean": 89771.60390428473,
                    "std": 22217.66051151977
                }
            },
            "per_measurement": {
                "Round_1": {
                    "file": "100_27_EW_01.txt",
                    "total_area": 117324.54925000001,
                    "crystalline_area": 53006.029109526244,
                    "amorphous_area": 64318.52014047376,
                    "crystalline_fraction": 0.451789752855379,
                    "amorphous_fraction": 0.548210247144621
                },
                "Round_2": {
                    "file": "100_27_EW_02.txt",
                    "total_area": 145627.09925000003,
                    "crystalline_area": 40348.69559996663,
                    "amorphous_area": 105278.40365003338,
                    "crystalline_fraction": 0.27706859374229165,
                    "amorphous_fraction": 0.7229314062577085
                },
                "Round_3": {
                    "file": "100_27_EW_03.txt",
                    "total_area": 142727.09925,
                    "crystalline_area": 43009.21132765297,
                    "amorphous_area": 99717.88792234706,
                    "crystalline_fraction": 0.30133878957575017,
                    "amorphous_fraction": 0.6986612104242498
                }
            }
        },
        "phase_composition": {
            "Sodalite": {
                "mean": 1.0,
                "std": 0.0
            },
            "Diamondoid": {
                "mean": 0.0,
                "std": 0.0
            },
            "U12": {
                "mean": 0.0,
                "std": 0.0
            },
            "U13": {
                "mean": 0.0,
                "std": 0.0
            },
            "ZIF-EC-1": {
                "mean": 0.0,
                "std": 0.0
            },
            "ZIF-C": {
                "mean": 0.0,
                "std": 0.0
            },
            "ZIF-L": {
                "mean": 0.0,
                "std": 0.0
            }
        },
        "composition": {
            "M_percent": 20.0,
            "L_percent": 50.0,
            "BSA_percent": 30.0
        },
        "encapsulation_efficiency": {
            "mean": 11.59,
            "error_bar": 4.778
        },
        "atr_file": "A100EW-27.xy",
        "ir_data": {
            "area_1647": 0.0178,
            "height_1647": 0.0021,
            "area_421": 0.42,
            "peak_pos_421": 421.5056,
            "height_421": 0.0601,
            "ratio_selected_peaks": 0.0407,
            "adaptive": {
                "method": "adaptive peak-finding; Amide I search 1620-1680 cm^-1, integrate ±25 cm^-1; Zn-N search 405-440 cm^-1, integrate ±10 cm^-1; optional nu-correction (A·nu); response factors f_BSA=600, f_MOF=30",
                "peak_1647_found": 1651.0684,
                "peak_1647_shift_cm1": 4.0684,
                "height_1647": 0.0287,
                "area_1647_raw": 0.6465,
                "area_1647_nu": 1067.4784,
                "peak_421_found": 421.5056,
                "peak_421_shift_cm1": 0.5056,
                "height_421": 0.0963,
                "area_421_raw": 0.6377,
                "area_421_nu": 268.5194,
                "ratio_raw": 0.5034,
                "ratio_nu": 0.799,
                "ratio_response": 0.1658
            },
            "ratio_raw_adaptive": 0.5034,
            "ratio_nu_corrected": 0.799,
            "ratio_response_scaled": 0.1658
        },
        "LC_percent": 65
    },
    "100_27_WW": {
        "washing": "water_washing",
        "concentration": 100.0,
        "ternary_position": 27,
        "measurements": {
            "Round_1": "100_27_WW_01.xy",
            "Round_2": "100_27_WW_02.xy",
            "Round_3": "100_27_WW_03.xy"
        },
        "crystallinity": {
            "fractions": {
                "crystalline": {
                    "mean": 0.19356479487323286,
                    "std": 0.03717121219941652
                },
                "amorphous": {
                    "mean": 0.8064352051267671,
                    "std": 0.03717121219941655
                }
            },
            "areas": {
                "crystalline": {
                    "mean": 26145.254412718266,
                    "std": 5936.20673985042
                },
                "amorphous": {
                    "mean": 108355.54483728173,
                    "std": 5162.521245819103
                }
            },
            "per_measurement": {
                "Round_1": {
                    "file": "100_27_WW_01.txt",
                    "total_area": 137883.19925,
                    "crystalline_area": 32440.196444316003,
                    "amorphous_area": 105443.002805684,
                    "crystalline_fraction": 0.23527301818329402,
                    "amorphous_fraction": 0.764726981816706
                },
                "Round_2": {
                    "file": "100_27_WW_02.txt",
                    "total_area": 139663.19925,
                    "crystalline_area": 25347.002218647955,
                    "amorphous_area": 114316.19703135203,
                    "crystalline_fraction": 0.18148662177841354,
                    "amorphous_fraction": 0.8185133782215865
                },
                "Round_3": {
                    "file": "100_27_WW_03.txt",
                    "total_area": 125955.99925,
                    "crystalline_area": 20648.56457519085,
                    "amorphous_area": 105307.43467480913,
                    "crystalline_fraction": 0.16393474465799096,
                    "amorphous_fraction": 0.836065255342009
                }
            }
        },
        "phase_composition": {
            "Sodalite": {
                "mean": 1.0,
                "std": 0.0
            },
            "Diamondoid": {
                "mean": 0.0,
                "std": 0.0
            },
            "U12": {
                "mean": 0.0,
                "std": 0.0
            },
            "U13": {
                "mean": 0.0,
                "std": 0.0
            },
            "ZIF-EC-1": {
                "mean": 0.0,
                "std": 0.0
            },
            "ZIF-C": {
                "mean": 0.0,
                "std": 0.0
            },
            "ZIF-L": {
                "mean": 0.0,
                "std": 0.0
            }
        },
        "composition": {
            "M_percent": 20.0,
            "L_percent": 50.0,
            "BSA_percent": 30.0
        },
        "encapsulation_efficiency": {
            "mean": 56.305,
            "error_bar": 2.691
        },
        "atr_file": "A100WW-27.xy",
        "ir_data": {
            "area_1647": 0.0077,
            "height_1647": 0.0016,
            "area_421": 0.1346,
            "peak_pos_421": 421.5056,
            "height_421": 0.0189,
            "ratio_selected_peaks": 0.0541,
            "adaptive": {
                "method": "adaptive peak-finding; Amide I search 1620-1680 cm^-1, integrate ±25 cm^-1; Zn-N search 405-440 cm^-1, integrate ±10 cm^-1; optional nu-correction (A·nu); response factors f_BSA=600, f_MOF=30",
                "peak_1647_found": 1653.1245,
                "peak_1647_shift_cm1": 6.1245,
                "height_1647": 0.0182,
                "area_1647_raw": 0.3919,
                "area_1647_nu": 647.3127,
                "peak_421_found": 419.4495,
                "peak_421_shift_cm1": -1.5505,
                "height_421": 0.0412,
                "area_421_raw": 0.2559,
                "area_421_nu": 107.3789,
                "ratio_raw": 0.605,
                "ratio_nu": 0.8577,
                "ratio_response": 0.2316
            },
            "ratio_raw_adaptive": 0.605,
            "ratio_nu_corrected": 0.8577,
            "ratio_response_scaled": 0.2316
        },
        "LC_percent": 52
    },
    "100_28_EW": {
        "washing": "ethanol_washing",
        "concentration": 100.0,
        "ternary_position": 28,
        "measurements": {
            "Round_1": "100_28_EW_01.xy",
            "Round_2": "100_28_EW_02.xy",
            "Round_3": "100_28_EW_03.xy"
        },
        "crystallinity": {
            "fractions": {
                "crystalline": {
                    "mean": 0.5080282321266215,
                    "std": 0.07540478357811421
                },
                "amorphous": {
                    "mean": 0.49197176787337854,
                    "std": 0.07540478357811416
                }
            },
            "areas": {
                "crystalline": {
                    "mean": 57473.70370239185,
                    "std": 14043.956000786064
                },
                "amorphous": {
                    "mean": 57355.02888094147,
                    "std": 24016.440580110757
                }
            },
            "per_measurement": {
                "Round_1": {
                    "file": "100_28_EW_01.txt",
                    "total_area": 86478.94925,
                    "crystalline_area": 41825.32927666665,
                    "amorphous_area": 44653.619973333356,
                    "crystalline_fraction": 0.48364751930270067,
                    "amorphous_fraction": 0.5163524806972993
                },
                "Round_2": {
                    "file": "100_28_EW_02.txt",
                    "total_area": 154037.94925,
                    "crystalline_area": 68982.85815069183,
                    "amorphous_area": 85055.09109930816,
                    "crystalline_fraction": 0.44783028134667163,
                    "amorphous_fraction": 0.5521697186533283
                },
                "Round_3": {
                    "file": "100_28_EW_03.txt",
                    "total_area": 103969.29925,
                    "crystalline_area": 61612.92367981708,
                    "amorphous_area": 42356.37557018291,
                    "crystalline_fraction": 0.5926068957304922,
                    "amorphous_fraction": 0.40739310426950787
                }
            }
        },
        "phase_composition": {
            "Sodalite": {
                "mean": 1.0,
                "std": 0.0
            },
            "Diamondoid": {
                "mean": 0.0,
                "std": 0.0
            },
            "U12": {
                "mean": 0.0,
                "std": 0.0
            },
            "U13": {
                "mean": 0.0,
                "std": 0.0
            },
            "ZIF-EC-1": {
                "mean": 0.0,
                "std": 0.0
            },
            "ZIF-C": {
                "mean": 0.0,
                "std": 0.0
            },
            "ZIF-L": {
                "mean": 0.0,
                "std": 0.0
            }
        },
        "composition": {
            "M_percent": 30.0,
            "L_percent": 50.0,
            "BSA_percent": 20.0
        },
        "encapsulation_efficiency": {
            "mean": 44.038,
            "error_bar": 2.847
        },
        "atr_file": "A100EW-28.xy",
        "ir_data": {
            "area_1647": 0.0122,
            "height_1647": 0.0016,
            "area_421": 0.329,
            "peak_pos_421": 421.5056,
            "height_421": 0.0476,
            "ratio_selected_peaks": 0.0357,
            "adaptive": {
                "method": "adaptive peak-finding; Amide I search 1620-1680 cm^-1, integrate ±25 cm^-1; Zn-N search 405-440 cm^-1, integrate ±10 cm^-1; optional nu-correction (A·nu); response factors f_BSA=600, f_MOF=30",
                "peak_1647_found": 1651.0684,
                "peak_1647_shift_cm1": 4.0684,
                "height_1647": 0.022,
                "area_1647_raw": 0.5061,
                "area_1647_nu": 835.865,
                "peak_421_found": 421.5056,
                "peak_421_shift_cm1": 0.5056,
                "height_421": 0.0778,
                "area_421_raw": 0.5102,
                "area_421_nu": 214.8753,
                "ratio_raw": 0.498,
                "ratio_nu": 0.7955,
                "ratio_response": 0.1628
            },
            "ratio_raw_adaptive": 0.498,
            "ratio_nu_corrected": 0.7955,
            "ratio_response_scaled": 0.1628
        },
        "LC_percent": 50
    },
    "100_28_WW": {
        "washing": "water_washing",
        "concentration": 100.0,
        "ternary_position": 28,
        "measurements": {
            "Round_1": "100_28_WW_01.xy",
            "Round_2": "100_28_WW_02.xy",
            "Round_3": "100_28_WW_03.xy"
        },
        "crystallinity": {
            "fractions": {
                "crystalline": {
                    "mean": 0.23142934184785877,
                    "std": 0.05124052633894368
                },
                "amorphous": {
                    "mean": 0.7685706581521412,
                    "std": 0.05124052633894362
                }
            },
            "areas": {
                "crystalline": {
                    "mean": 22766.959592367843,
                    "std": 5627.8275831861665
                },
                "amorphous": {
                    "mean": 76082.07299096549,
                    "std": 16037.459994875577
                }
            },
            "per_measurement": {
                "Round_1": {
                    "file": "100_28_WW_01.txt",
                    "total_area": 81982.64925,
                    "crystalline_area": 16886.296636023704,
                    "amorphous_area": 65096.3526139763,
                    "crystalline_fraction": 0.20597402975512777,
                    "amorphous_fraction": 0.7940259702448722
                },
                "Round_2": {
                    "file": "100_28_WW_02.txt",
                    "total_area": 96766.49925,
                    "crystalline_area": 28102.2431998073,
                    "amorphous_area": 68664.2560501927,
                    "crystalline_fraction": 0.290412936477159,
                    "amorphous_fraction": 0.7095870635228411
                },
                "Round_3": {
                    "file": "100_28_WW_03.txt",
                    "total_area": 117797.94925,
                    "crystalline_area": 23312.33894127253,
                    "amorphous_area": 94485.61030872747,
                    "crystalline_fraction": 0.19790105931128957,
                    "amorphous_fraction": 0.8020989406887103
                }
            }
        },
        "phase_composition": {
            "Sodalite": {
                "mean": 1.0,
                "std": 0.0
            },
            "Diamondoid": {
                "mean": 0.0,
                "std": 0.0
            },
            "U12": {
                "mean": 0.0,
                "std": 0.0
            },
            "U13": {
                "mean": 0.0,
                "std": 0.0
            },
            "ZIF-EC-1": {
                "mean": 0.0,
                "std": 0.0
            },
            "ZIF-C": {
                "mean": 0.0,
                "std": 0.0
            },
            "ZIF-L": {
                "mean": 0.0,
                "std": 0.0
            }
        },
        "composition": {
            "M_percent": 30.0,
            "L_percent": 50.0,
            "BSA_percent": 20.0
        },
        "encapsulation_efficiency": {
            "mean": 60.753,
            "error_bar": 5.343
        },
        "atr_file": "A100WW-28.xy",
        "ir_data": {
            "area_1647": 0.0107,
            "height_1647": 0.0017,
            "area_421": 0.0799,
            "peak_pos_421": 421.5056,
            "height_421": 0.0104,
            "ratio_selected_peaks": 0.1177,
            "adaptive": {
                "method": "adaptive peak-finding; Amide I search 1620-1680 cm^-1, integrate ±25 cm^-1; Zn-N search 405-440 cm^-1, integrate ±10 cm^-1; optional nu-correction (A·nu); response factors f_BSA=600, f_MOF=30",
                "peak_1647_found": 1653.1245,
                "peak_1647_shift_cm1": 6.1245,
                "height_1647": 0.017,
                "area_1647_raw": 0.3768,
                "area_1647_nu": 622.452,
                "peak_421_found": 419.4495,
                "peak_421_shift_cm1": -1.5505,
                "height_421": 0.0332,
                "area_421_raw": 0.1968,
