Repository: digital-chemistry/zif-vis

# ZIF Biocomposite Explorer

Interactive Flask app for exploring ZIF biocomposite formulations across composition, concentration, phase assignment, crystallinity, encapsulation efficiency, and experiment-level spectra.

## What this app shows

The explorer combines a summary dataset with repeat-level ATR-IR and XRD measurements.

- The main plot shows sample points in ternary composition space.
- The 3D view stacks concentration layers vertically.
- The 2D view isolates one concentration layer at a time.
- The right inspector explains the selected sample with parameters, phase composition, ATR-IR, and repeated XRD measurements.

File: project/zif_biocomposite_summary_by_point.json (part 6 of 19)
{
            "height_1647": 0.0029,
            "area_421": 0.0054,
            "peak_pos_421": 419.4495,
            "height_421": 0.0012,
            "ratio_selected_peaks": 0.8273
        }
    },
    "12.5_12_WW": {
        "washing": "water_washing",
        "concentration": 12.5,
        "ternary_position": 12,
        "measurements": {
            "Round_1": "12.5_12_WW_01.xy",
            "Round_2": "12.5_12_WW_02.xy",
            "Round_3": "12.5_12_WW_03.xy"
        },
        "crystallinity": {
            "fractions": {
                "crystalline": {
                    "mean": 0.0,
                    "std": 0.0
                },
                "amorphous": {
                    "mean": 1.0,
                    "std": 0.0
                }
            },
            "areas": {
                "crystalline": {
                    "mean": 0.0,
                    "std": 0.0
                },
                "amorphous": {
                    "mean": 13887.3,
                    "std": 1062.1
                }
            }
        },
        "phase_composition": {
            "Sodalite": {
                "mean": 0.0,
                "std": 0.0
            },
            "Diamondoid": {
                "mean": 0.0,
                "std": 0.0
            },
            "U12": {
                "mean": 0.0,
                "std": 0.0
            },
            "U13": {
                "mean": 0.0,
                "std": 0.0
            },
            "ZIF-EC-1": {
                "mean": 0.0,
                "std": 0.0
            },
            "ZIF-C": {
                "mean": 0.0,
                "std": 0.0
            },
            "ZIF-L": {
                "mean": 0.0,
                "std": 0.0
            }
        },
        "composition": {
            "M_percent": 50.0,
            "L_percent": 20.0,
            "BSA_percent": 30.0
        },
        "encapsulation_efficiency": {
            "mean": 90.582,
            "error_bar": 1.224
        },
        "atr_file": "A12.5WW-12.xy",
        "ir_data": {
            "area_1647": 0.0091,
            "height_1647": 0.0012,
            "area_421": 0.0002,
            "peak_pos_421": 425.6179,
            "height_421": 0.0001,
            "ratio_selected_peaks": 0.98
        }
    },
    "12.5_13_EW": {
        "washing": "ethanol_washing",
        "concentration": 12.5,
        "ternary_position": 13,
        "measurements": {
            "Round_1": "12.5_13_EW_01.xy",
            "Round_2": "12.5_13_EW_02.xy",
            "Round_3": "12.5_13_EW_03.xy"
        },
        "crystallinity": {
            "fractions": {
                "crystalline": {
                    "mean": 0.085,
                    "std": 0.074
                },
                "amorphous": {
                    "mean": 0.915,
                    "std": 0.074
                }
            },
            "areas": {
                "crystalline": {
                    "mean": 1092.9,
                    "std": 946.9
                },
                "amorphous": {
                    "mean": 11434.7,
                    "std": 622.8
                }
            }
        },
        "phase_composition": {
            "Sodalite": {
                "mean": 0.333,
                "std": 0.577
            },
            "Diamondoid": {
                "mean": 0.0,
                "std": 0.0
            },
            "U12": {
                "mean": 0.0,
                "std": 0.0
            },
            "U13": {
                "mean": 0.0,
                "std": 0.0
            },
            "ZIF-EC-1": {
                "mean": 0.0,
                "std": 0.0
            },
            "ZIF-C": {
                "mean": 0.0,
                "std": 0.0
            },
            "ZIF-L": {
                "mean": 0.0,
                "std": 0.0
            }
        },
        "composition": {
            "M_percent": 60.0,
            "L_percent": 20.0,
            "BSA_percent": 20.0
        },
        "encapsulation_efficiency": {
            "mean": 76.614,
            "error_bar": 4.105
        },
        "atr_file": "A12.5EW-13.xy",
        "ir_data": {
            "area_1647": 0.0201,
            "height_1647": 0.0023,
            "area_421": 0.0016,
            "peak_pos_421": 425.6179,
            "height_421": 0.0007,
            "ratio_selected_peaks": 0.9279
        }
    },
    "12.5_13_WW": {
        "washing": "water_washing",
        "concentration": 12.5,
        "ternary_position": 13,
        "measurements": {
            "Round_1": "12.5_13_WW_01.xy",
            "Round_2": "12.5_13_WW_02.xy",
            "Round_3": "12.5_13_WW_03.xy"
        },
        "crystallinity": {
            "fractions": {
                "crystalline": {
                    "mean": 0.044,
                    "std": 0.077
                },
                "amorphous": {
                    "mean": 0.956,
                    "std": 0.077
                }
            },
            "areas": {
                "crystalline": {
                    "mean": 652.5,
                    "std": 1130.1
                },
                "amorphous": {
                    "mean": 15246.9,
                    "std": 2499.8
                }
            }
        },
        "phase_composition": {
            "Sodalite": {
                "mean": 0.0,
                "std": 0.0
            },
            "Diamondoid": {
                "mean": 0.0,
                "std": 0.0
            },
            "U12": {
                "mean": 0.0,
                "std": 0.0
            },
            "U13": {
                "mean": 0.0,
                "std": 0.0
            },
            "ZIF-EC-1": {
                "mean": 0.0,
                "std": 0.0
            },
            "ZIF-C": {
                "mean": 0.0,
                "std": 0.0
            },
            "ZIF-L": {
                "mean": 0.0,
                "std": 0.0
            }
        },
        "composition": {
            "M_percent": 60.0,
            "L_percent": 20.0,
            "BSA_percent": 20.0
        },
        "encapsulation_efficiency": {
            "mean": 88.815,
            "error_bar": 1.738
        },
        "atr_file": "A12.5WW-13.xy",
        "ir_data": {
            "area_1647": 0.0216,
            "height_1647": 0.0026,
            "area_421": 0.0004,
            "peak_pos_421": 425.6179,
            "height_421": 0.0002,
            "ratio_selected_peaks": 0.982
        }
    },
    "12.5_14_EW": {
        "washing": "ethanol_washing",
        "concentration": 12.5,
        "ternary_position": 14,
        "measurements": {
            "Round_1": "12.5_14_EW_01.xy",
            "Round_2": "12.5_14_EW_02.xy",
            "Round_3": "12.5_14_EW_03.xy"
        },
        "crystallinity": {
            "fractions": {
                "crystalline": {
                    "mean": 0.298,
                    "std": 0.048
                },
                "amorphous": {
                    "mean": 0.702,
                    "std": 0.048
                }
            },
            "areas": {
                "crystalline": {
                    "mean": 5322.9,
                    "std": 1326.3
                },
                "amorphous": {
                    "mean": 12401.0,
                    "std": 355.2
                }
            }
        },
        "phase_composition": {
            "Sodalite": {
                "mean": 0.0,
                "std": 0.0
            },
            "Diamondoid": {
                "mean": 0.0,
                "std": 0.0
            },
            "U12": {
                "mean": 0.0,
                "std": 0.0
            },
            "U13": {
                "mean": 0.0,
                "std": 0.0
            },
            "ZIF-EC-1": {
                "mean": 0.0,
                "std": 0.0
            },
            "ZIF-C": {
                "mean": 0.0,
                "std": 0.0
            },
            "ZIF-L": {
                "mean": 0.0,
                "std": 0.0
            }
        },
        "composition": {
            "M_percent": 70.0,
            "L_percent": 20.0,
            "BSA_percent": 10.0
        },
        "encapsulation_efficiency": {
            "mean": 62.683,
            "error_bar": 1.356
        },
        "atr_file": "A12.5EW-14.xy",
        "ir_data": {
            "area_1647": 0.003,
            "height_1647": 0.0005,
            "area_421": 0.0101,
            "peak_pos_421": 419.4495,
            "height_421": 0.0014,
            "ratio_selected_peaks": 0.2288
        }
    },
    "12.5_14_WW": {
        "washing": "water_washing",
        "concentration": 12.5,
        "ternary_position": 14,
        "measurements": {
            "Round_1": "12.5_14_WW_01.xy",
            "Round_2": "12.5_14_WW_02.xy",
            "Round_3": "12.5_14_WW_03.xy"
        },
        "crystallinity": {
            "fractions": {
                "crystalline": {
                    "mean": 0.059,
                    "std": 0.083
                },
                "amorphous": {
                    "mean": 0.941,
                    "std": 0.083
                }
            },
            "areas": {
                "crystalline": {
                    "mean": 884.4,
                    "std": 1297.6
                },
                "amorphous": {
                    "mean": 12400.9,
                    "std": 863.1
                }
            }
        },
        "phase_composition": {
            "Sodalite": {
                "mean": 0.333,
                "std": 0.577
            },
            "Diamondoid": {
                "mean": 0.333,
                "std": 0.577
            },
            "U12": {
                "mean": 0.0,
                "std": 0.0
            },
            "U13": {
                "mean": 0.0,
                "std": 0.0
            },
            "ZIF-EC-1": {
                "mean": 0.0,
                "std": 0.0
            },
            "ZIF-C": {
                "mean": 0.0,
                "std": 0.0
            },
            "ZIF-L": {
                "mean": 0.0,
                "std": 0.0
            }
        },
        "composition": {
            "M_percent": 70.0,
            "L_percent": 20.0,
            "BSA_percent": 10.0
        },
        "encapsulation_efficiency": {
            "mean": 75.035,
            "error_bar": 5.247
        },
        "atr_file": "A12.5WW-14.xy",
        "ir_data": {
            "area_1647": 0.0095,
            "height_1647": 0.0011,
            "area_421": 0.0,
            "peak_pos_421": 427.674,
            "height_421": 0.0,
            "ratio_selected_peaks": 1.0
        }
    },
    "12.5_15_EW": {
        "washing": "ethanol_washing",
        "concentration": 12.5,
        "ternary_position": 15,
        "measurements": {
            "Round_1": "12.5_15_EW_01.xy",
            "Round_2": "12.5_15_EW_02.xy",
            "Round_3": "12.5_15_EW_03.xy"
        },
        "crystallinity": {
            "fractions": {
                "crystalline": {
                    "mean": 0.182,
                    "std": 0.061
                },
                "amorphous": {
                    "mean": 0.818,
                    "std": 0.061
                }
            },
            "areas": {
                "crystalline": {
                    "mean": 2324.8,
                    "std": 948.2
                },
                "amorphous": {
                    "mean": 10245.1,
                    "std": 184.7
                }
            }
        },
        "phase_composition": {
            "Sodalite": {
                "mean": 1.0,
                "std": 0.0
            },
            "Diamondoid": {
                "mean": 0.0,
                "std": 0.0
            },
            "U12": {
                "mean": 0.0,
                "std": 0.0
            },
            "U13": {
                "mean": 0.0,
                "std": 0.0
            },
            "ZIF-EC-1": {
                "mean": 0.0,
                "std": 0.0
            },
            "ZIF-C": {
                "mean": 0.0,
                "std": 0.0
            },
            "ZIF-L": {
                "mean": 0.0,
                "std": 0.0
            }
        },
        "composition": {
            "M_percent": 10.0,
            "L_percent": 30.0,
            "BSA_percent": 60.0
        },
        "encapsulation_efficiency": {
            "mean": 80.998,
            "error_bar": 1.74
        },
        "atr_file": "A12.5EW-15.xy",
        "ir_data": {
            "area_1647": 0.0364,
            "height_1647": 0.0041,
            "area_421": 0.1229,
            "peak_pos_421": 421.5056,
            "height_421": 0.018,
            "ratio_selected_peaks": 0.2286
        }
    },
    "12.5_15_WW": {
        "washing": "water_washing",
        "concentration": 12.5,
        "ternary_position": 15,
        "measurements": {
            "Round_1": "12.5_15_WW_01.xy",
            "Round_2": "12.5_15_WW_02.xy",
            "Round_3": "12.5_15_WW_03.xy"
        },
        "crystallinity": {
            "fractions": {
                "crystalline": {
                    "mean": 0.0,
                    "std": 0.0
                },
                "amorphous": {
                    "mean": 1.0,
                    "std": 0.0
                }
            },
            "areas": {
                "crystalline": {
                    "mean": 0.0,
                    "std": 0.0
                },
                "amorphous": {
                    "mean": 13106.6,
                    "std": 573.7
                }
            }
        },
        "phase_composition": {
            "Sodalite": {
                "mean": 0.0,
                "std": 0.0
            },
            "Diamondoid": {
                "mean": 0.0,
                "std": 0.0
            },
            "U12": {
                "mean": 0.0,
                "std": 0.0
            },
            "U13": {
                "mean": 0.0,
                "std": 0.0
            },
            "ZIF-EC-1": {
                "mean": 0.0,
                "std": 0.0
            },
            "ZIF-C": {
                "mean": 0.0,
                "std": 0.0
            },
            "ZIF-L": {
                "mean": 0.0,
                "std": 0.0
            }
        },
        "composition": {
            "M_percent": 10.0,
            "L_percent": 30.0,
            "BSA_percent": 60.0
        },
        "encapsulation_efficiency": {
            "mean": 85.547,
            "error_bar": 1.765
        },
        "atr_file": "A12.5WW-15.xy",
        "ir_data": {
            "area_1647": 0.0151,
            "height_1647": 0.0017,
            "area_421": 0.0073,
            "peak_pos_421": 421.5056,
            "height_421": 0.0013,
            "ratio_selected_peaks": 0.6736
        }
    },
    "12.5_16_EW": {
        "washing": "ethanol_washing",
        "concentration": 12.5,
        "ternary_position": 16,
        "measurements": {
            "Round_1": "12.5_16_EW_01.xy",
            "Round_2": "12.5_16_EW_02.xy",
            "Round_3": "12.5_16_EW_03.xy"
        },
        "crystallinity": {
            "fractions": {
                "crystalline": {
                    "mean": 0.413,
                    "std": 0.082
                },
                "amorphous": {
                    "mean": 0.587,
                    "std": 0.082
                }
            },
            "areas": {
                "crystalline": {
                    "mean": 6927.3,
                    "std": 1535.8
                },
                "amorphous": {
                    "mean": 9806.7,
                    "std": 1349.7
                }
            }
        },
        "phase_composition": {
            "Sodalite": {
                "mean": 1.0,
                "std": 0.0
            },
            "Diamondoid": {
                "mean": 0.0,
                "std": 0.0
            },
            "U12": {
                "mean": 0.0,
                "std": 0.0
            },
            "U13": {
                "mean": 0.0,
                "std": 0.0
            },
            "ZIF-EC-1": {
                "mean": 0.0,
                "std": 0.0
            },
            "ZIF-C": {
                "mean": 0.0,
                "std": 0.0
            },
            "ZIF-L": {
                "mean": 0.0,
                "std": 0.0
            }
        },
        "composition": {
            "M_percent": 20.0,
            "L_percent": 30.0,
            "BSA_percent": 50.0
        },
        "encapsulation_efficiency": {
            "mean": 85.018,
            "error_bar": 3.837
        },
        "atr_file": "A12.5EW-16.xy",
        "ir_data": {
            "area_1647": 0.0059,
            "height_1647": 0.0007,
            "area_421": 0.044,
            "peak_pos_421": 421.5056,
            "height_421": 0.007,
            "ratio_selected_peaks": 0.1176
        }
    },
    "12.5_16_WW": {
        "washing": "water_washing",
        "concentration": 12.5,
        "ternary_position": 16,
        "measurements": {
            "Round_1": "12.5_16_WW_01.xy",
            "Round_2": "12.5_16_WW_02.xy",
            "Round_3": "12.5_16_WW_03.xy"
        },
        "crystallinity": {
            "fractions": {
                "crystalline": {
                    "mean": 0.125,
                    "std": 0.014
                },
                "amorphous": {
                    "mean": 0.875,
                    "std": 0.014
                }
            },
            "areas": {
                "crystalline": {
                    "mean": 1802.3,
                    "std": 255.9
                },
                "amorphous": {
                    "mean": 12555.1,
                    "std": 507.7
                }
            }
        },
        "phase_composition": {
            "Sodalite": {
                "mean": 0.0,
                "std": 0.0
            },
            "Diamondoid": {
                "mean": 0.0,
                "std": 0.0
            },
            "U12": {
                "mean": 0.0,
                "std": 0.0
            },
            "U13": {
                "mean": 0.0,
                "std": 0.0
            },
            "ZIF-EC-1": {
                "mean": 0.0,
                "std": 0.0
            },
            "ZIF-C": {
                "mean": 1.0,
                "std": 0.0
            },
            "ZIF-L": {
                "mean": 0.0,
                "std": 0.0
            }
        },
        "composition": {
            "M_percent": 20.0,
            "L_percent": 30.0,
            "BSA_percent": 50.0
        },
        "encapsulation_efficiency": {
            "mean": 94.115,
            "error_bar": 4.598
        },
        "atr_file": "A12.5WW-16.xy",
        "ir_data": {
            "area_1647": 0.0044,
            "height_1647": 0.0007,
            "area_421": 0.0262,
            "peak_pos_421": 419.4495,
            "height_421": 0.0036,
            "ratio_selected_peaks": 0.1439
        }
    },
    "12.5_17_EW": {
        "washing": "ethanol_washing",
        "concentration": 12.5,
        "ternary_position": 17,
        "measurements": {
            "Round_1": "12.5_17_EW_01.xy",
            "Round_2": "12.5_17_EW_02.xy",
            "Round_3": "12.5_17_EW_03.xy"
        },
        "crystallinity": {
            "fractions": {
                "crystalline": {
                    "mean": 0.406,
                    "std": 0.155
                },
                "amorphous": {
                    "mean": 0.594,
                    "std": 0.155
                }
            },
            "areas": {
                "crystalline": {
                    "mean": 7502.5,
                    "std": 3910.2
                },
                "amorphous": {
                    "mean": 10107.5,
                    "std": 481.8
                }
            }
        },
        "phase_composition": {
            "Sodalite": {
                "mean": 1.0,
                "std": 0.0
            },
            "Diamondoid": {
                "mean": 0.0,
                "std": 0.0
            },
            "U12": {
                "mean": 0.0,
                "std": 0.0
            },
            "U13": {
                "mean": 0.0,
                "std": 0.0
            },
            "ZIF-EC-1": {
                "mean": 0.0,
                "std": 0.0
            },
            "ZIF-C": {
                "mean": 0.0,
                "std": 0.0
            },
            "ZIF-L": {
                "mean": 0.0,
                "std": 0.0
            }
        },
        "composition": {
            "M_percent": 30.0,
            "L_percent": 30.0,
            "BSA_percent": 40.0
        },
        "encapsulation_efficiency": {
            "mean": 80.085,
            "error_bar": 0.725
        },
        "atr_file": "A12.5EW-17.xy",
        "ir_data": {
            "area_1647": 0.0189,
            "height_1647": 0.0021,
            "area_421": 0.1624,
            "peak_pos_421": 421.5056,
            "height_421": 0.0239,
            "ratio_selected_peaks": 0.1042
        }
    },
    "12.5_17_WW": {
        "washing": "water_washing",
        "concentration": 12.5,
        "ternary_position": 17,
        "measurements": {
            "Round_1": "12.5_17_WW_01.xy",
            "Round_2": "12.5_17_WW_02.xy",
            "Round_3": "12.5_17_WW_03.xy"
        },
        "crystallinity": {
            "fractions": {
                "crystalline": {
                    "mean": 0.092,
                    "std": 0.015
                },
                "amorphous": {
                    "mean": 0.908,
                    "std": 0.015
                }
            },
            "areas": {
                "crystalline": {
                    "mean": 1264.8,
                    "std": 338.7
                },
                "amorphous": {
                    "mean": 12476.1,
                    "std": 1758.6
                }
            }
        },
        "phase_composition": {
            "Sodalite": {
                "mean": 0.0,
                "std": 0.0
            },
            "Diamondoid": {
                "mean": 0.0,
                "std": 0.0
            },
            "U12": {
                "mean": 0.0,
                "std": 0.0
            },
            "U13": {
                "mean": 0.0,
                "std": 0.0
            },
            "ZIF-EC-1": {
                "mean": 0.0,
                "std": 0.0
            },
            "ZIF-C": {
                "mean": 0.667,
                "std": 0.577
            },
            "ZIF-L": {
                "mean": 0.0,
                "std": 0.0
            }
        },
        "composition": {
            "M_percent": 30.0,
            "L_percent": 30.0,
            "BSA_percent": 40.0
        },
        "encapsulation_efficiency": {
            "mean": 82.72,
            "error_bar": 2.951
        },
        "atr_file": "A12.5WW-17.xy",
        "ir_data": {
            "area_1647": 0.0104,
            "height_1647": 0.0015,
            "area_421": 0.0484,
            "peak_pos_421": 419.4495,
            "height_421": 0.0067,
            "ratio_selected_peaks": 0.177
        }
    },
    "12.5_18_EW": {
        "washing": "ethanol_washing",
        "concentration": 12.5,
        "ternary_position": 18,
        "measurements": {
            "Round_1": "12.5_18_EW_01.xy",
            "Round_2": "12.5_18_EW_02.xy",
            "Round_3": "12.5_18_EW_03.xy"
        },
        "crystallinity": {
            "fractions": {
                "crystalline": {
                    "mean": 0.208,
                    "std": 0.031
                },
                "amorphous": {
                    "mean": 0.792,
                    "std": 0.031
                }
            },
            "areas": {
                "crystalline": {
                    "mean": 2620.2,
                    "std": 755.1
                },
                "amorphous": {
                    "mean": 9808.0,
                    "std": 905.5
                }
            }
        },
        "phase_composition": {
            "Sodalite": {
                "mean": 1.0,
                "std": 0.0
            },
            "Diamondoid": {
                "mean": 0.0,
                "std": 0.0
            },
            "U12": {
                "mean": 0.0,
                "std": 0.0
            },
            "U13": {
                "mean": 0.0,
                "std": 0.0
            },
            "ZIF-EC-1": {
                "mean": 0.0,
                "std": 0.0
            },
            "ZIF-C": {
                "mean": 0.0,
                "std": 0.0
            },
            "ZIF-L": {
                "mean": 0.0,
                "std": 0.0
            }
        },
        "composition": {
            "M_percent": 40.0,
            "L_percent": 30.0,
            "BSA_percent": 30.0
        },
        "encapsulation_efficiency": {
            "mean": 78.532,
            "error_bar": 0.881
        },
        "atr_file": "A12.5EW-18.xy",
        "ir_data": {
            "area_1647": 0.0141,
            "height_1647": 0.0016,
            "area_421": 0.0465,
            "peak_pos_421": 419.4495,
            "height_421": 0.0064,
            "ratio_selected_peaks": 0.2321
        }
    },
    "12.5_18_WW": {
        "washing": "water_washing",
        "concentration": 12.5,
        "ternary_position": 18,
        "measurements": {
            "Round_1": "12.5_18_WW_01.xy",
            "Round_2": "12.5_18_WW_02.xy",
            "Round_3": "12.5_18_WW_03.xy"
        },
        "crystallinity": {
            "fractions": {
                "crystalline": {
                    "mean": 0.063,
                    "std": 0.009
                },
                "amorphous": {
                    "mean": 0.937,
                    "std": 0.009
                }
            },
            "areas": {
                "crystalline": {
                    "mean": 825.6,
                    "std": 100.1
                },
                "amorphous": {
                    "mean": 12322.6,
                    "std": 359.6
                }
            }
        },
        "phase_composition": {
            "Sodalite": {
                "mean": 0.0,
                "std": 0.0
            },
            "Diamondoid": {
                "mean": 0.0,
                "std": 0.0
            },
            "U12": {
                "mean": 0.0,
                "std": 0.0
            },
            "U13": {
                "mean": 0.0,
                "std": 0.0
            },
            "ZIF-EC-1": {
                "mean": 0.0,
                "std": 0.0
            },
            "ZIF-C": {
                "mean": 1.0,
                "std": 0.0
            },
            "ZIF-L": {
                "mean": 0.0,
                "std": 0.0
            }
        },
        "composition": {
            "M_percent": 40.0,
            "L_percent": 30.0,
            "BSA_percent": 30.0
        },
        "encapsulation_efficiency": {
            "mean": 82.808,
            "error_bar": 1.553
        },
        "atr_file": "A12.5WW-18.xy",
        "ir_data": {
            "area_1647": 0.0123,
            "height_1647": 0.0017,
            "area_421": 0.0185,
            "peak_pos_421": 421.5056,
            "height_421": 0.0027,
            "ratio_selected_peaks": 0.3983
        }
    },
    "12.5_19_EW": {
        "washing": "ethanol_washing",
        "concentration": 12.5,
        "ternary_position": 19,
        "measurements": {
            "Round_1": "12.5_19_EW_01.xy",
            "Round_2": "12.5_19_EW_02.xy",
            "Round_3": "12.5_19_EW_03.xy"
        },
        "crystallinity": {
            "fractions": {
                "crystalline": {
                    "mean": 0.226,
                    "std": 0.159
                },
                "amorphous": {
                    "mean": 0.774,
                    "std": 0.159
                }
            },
            "areas": {
                "crystalline": {
                    "mean": 3035.9,
                    "std": 2684.4
                },
                "amorphous": {
                    "mean": 9327.8,
                    "std": 650.3
                }
            }
        },
        "phase_composition": {
            "Sodalite": {
                "mean": 1.0,
                "std": 0.0
            },
            "Diamondoid": {
                "mean": 0.0,
                "std": 0.0
            },
            "U12": {
                "mean": 0.0,
                "std": 0.0
            },
            "U13": {
                "mean": 0.0,
                "std": 0.0
            },
            "ZIF-EC-1": {
                "mean": 0.0,
                "std": 0.0
            },
            "ZIF-C": {
                "mean": 0.0,
                "std": 0.0
            },
            "ZIF-L": {
                "mean": 0.0,
                "std": 0.0
            }
        },
        "composition": {
            "M_percent": 50.0,
            "L_percent": 30.0,
            "BSA_percent": 20.0
        },
        "encapsulation_efficiency": {
            "mean": 77.06,
            "error_bar": 1.579
        },
        "atr_file": "A12.5EW-19.xy",
        "ir_data": {
            "area_1647": 0.0068,
            "height_1647": 0.0009,
            "area_421": 0.0452,
            "peak_pos_421": 421.5056,
            "height_421": 0.0062,
            "ratio_selected_peaks": 0.1316
        }
    },
    "12.5_19_WW": {
        "washing": "water_washing",
        "concentration": 12.5,
        "ternary_position": 19,
        "measurements": {
            "Round_1": "12.5_19_WW_01.xy",
            "Round_2": "12.5_19_WW_02.xy",
            "Round_3": "12.5_19_WW_03.xy"
        },
        "crystallinity": {
            "fractions": {
                "crystalline": {
                    "mean": 0.0,
                    "std": 0.0
                },
                "amorphous": {
                    "mean": 1.0,
                    "std": 0.0
                }
            },
            "areas": {
                "crystalline": {
                    "mean": 0.0,
                    "std": 0.0
                },
                "amorphous": {
                    "mean": 13020.4,
                    "std": 2285.8
                }
            }
        },
        "phase_composition": {
            "Sodalite": {
                "mean": 0.0,
                "std": 0.0
            },
            "Diamondoid": {
                "mean": 0.0,
                "std": 0.0
            },
            "U12": {
                "mean": 0.0,
                "std": 0.0
            },
            "U13": {
                "mean": 0.0,
                "std": 0.0
            },
            "ZIF-EC-1": {
                "mean": 0.0,
                "std": 0.0
            },
            "ZIF-C": {
                "mean": 0.0,
                "std": 0.0
            },
            "ZIF-L": {
                "mean": 0.0,
                "std": 0.0
            }
        },
        "composition": {
            "M_percent": 50.0,
            "L_percent": 30.0,
            "BSA_percent": 20.0
        },
        "encapsulation_efficiency": {
            "mean": 84.31,
            "error_bar": 0.701
        },
        "atr_file": "A12.5WW-19.xy",
        "ir_data": {
            "area_1647": 0.0131,
            "height_1647": 0.0016,
            "area_421": 0.0285,
            "peak_pos_421": 421.5056,
            "height_421": 0.0039,
            "ratio_selected_peaks": 0.3146
        }
    },
    "12.5_20_EW": {
        "washing": "ethanol_washing",
        "concentration": 12.5,
        "ternary_position": 20,
        "measurements": {
            "Round_1": "12.5_20_EW_01.xy",
            "Round_2": "12.5_20_EW_02.xy",
            "Round_3": "12.5_20_EW_03.xy"
        },
        "crystallinity": {
            "fractions": {
                "crystalline": {
                    "mean": 0.156,
                    "std": 0.05
                },
                "amorphous": {
                    "mean": 0.844,
                    "std": 0.05
                }
            },
            "areas": {
                "crystalline": {
                    "mean": 2153.9,
                    "std": 767.3
                },
                "amorphous": {
                    "mean": 11541.7,
                    "std": 785.8
                }
            }
        },
        "phase_composition": {
            "Sodalite": {
                "mean": 0.0,
                "std": 0.0
            },
            "Diamondoid": {
                "mean": 0.0,
                "std": 0.0
            },
            "U12": {
                "mean": 0.0,
                "std": 0.0
            },
            "U13": {
                "mean": 0.0,
                "std": 0.0
            },
            "ZIF-EC-1": {
                "mean": 0.0,
                "std": 0.0
            },
            "ZIF-C": {
                "mean": 0.0,
                "std": 0.0
            },
            "ZIF-L": {
                "mean": 0.0,
                "std": 0.0
            }
        },
        "composition": {
            "M_percent": 60.0,
            "L_percent": 30.0,
            "BSA_percent": 10.0
        },
        "encapsulation_efficiency": {
            "mean": 74.224,
            "error_bar": 5.213
        },
        "atr_file": "A12.5EW-20.xy",
        "ir_data": {
            "area_1647": 0.0147,
            "height_1647": 0.0019,
            "area_421": 0.0706,
            "peak_pos_421": 421.5056,
            "height_421": 0.0104,
            "ratio_selected_peaks": 0.1726
        }
    },
    "12.5_20_WW": {
        "washing": "water_washing",
        "concentration": 12.5,
        "ternary_position": 20,
        "measurements": {
            "Round_1": "12.5_20_WW_01.xy",
            "Round_2": "12.5_20_WW_02.xy",
            "Round_3": "12.5_20_WW_03.xy"
        },
        "crystallinity": {
            "fractions": {
                "crystalline": {
                    "mean": 0.042,
                    "std": 0.073
                },
                "amorphous": {
                    "mean": 0.958,
                    "std": 0.073
                }
            },
            "areas": {
                "crystalline": {
                    "mean": 508.7,
                    "std": 881.1
                },
                "amorphous": {
                    "mean": 11300.7,
                    "std": 747.6
                }
            }
        },
        "phase_composition": {
            "Sodalite": {
                "mean": 0.333,
                "std": 0.577
            },
            "Diamondoid": {
                "mean": 0.0,
                "std": 0.0
            },
            "U12": {
                "mean": 0.0,
                "std": 0.0
            },
            "U13": {
                "mean": 0.0,
                "std": 0.0
            },
            "ZIF-EC-1": {
                "mean": 0.0,
                "std": 0.0
            },
            "ZIF-C": {
                "mean": 0.0,
                "std": 0.0
            },
            "ZIF-L": {
                "mean": 0.0,
                "std": 0.0
            }
        },
        "composition": {
            "M_percent": 60.0,
            "L_percent": 30.0,
            "BSA_percent": 10.0
        },
        "encapsulation_efficiency": {
            "mean": 62.977,
            "error_bar": 0.562
        },
        "atr_file": "A12.5WW-20.xy",
        "ir_data": {
            "area_1647": 0.0262,
            "height_1647": 0.0033,
            "area_421": 0.0123,
            "peak_pos_421": 423.5618,
            "height_421": 0.0018,
            "ratio_selected_peaks": 0.6811
        }
    },
    "12.5_21_EW": {
        "washing": "ethanol_washing",
        "concentration": 12.5,
        "ternary_position": 21,
        "measurements": {
            "Round_1": "12.5_21_EW_01.xy",
            "Round_2": "12.5_21_EW_02.xy",
            "Round_3": "12.5_21_EW_03.xy"
        },
        "crystallinity": {
            "fractions": {
                "crystalline": {
                    "mean": 0.212,
                    "std": 0.025
                },
                "amorphous": {
                    "mean": 0.788,
                    "std": 0.025
                }
            },
            "areas": {
                "crystalline": {
                    "mean": 2388.0,
                    "std": 289.5
                },
                "amorphous": {
                    "mean": 8851.1,
                    "std": 349.1
                }
            }
        },
        "phase_composition": {
            "Sodalite": {
                "mean": 1.0,
                "std": 0.0
            },
            "Diamondoid": {
                "mean": 0.0,
                "std": 0.0
            },
            "U12": {
                "mean": 0.0,
                "std": 0.0
            },
            "U13": {
                "mean": 0.0,
                "std": 0.0
            },
            "ZIF-EC-1": {
                "mean": 0.0,
                "std": 0.0
            },
            "ZIF-C": {
                "mean": 0.0,
                "std": 0.0
            },
            "ZIF-L": {
                "mean": 0.0,
                "std": 0.0
            }
        },
        "composition": {
            "M_percent": 10.0,
            "L_percent": 40.0,
            "BSA_percent": 50.0
        },
        "encapsulation_efficiency": {
            "mean": 78.194,
            "error_bar": 0.982
        },
        "atr_file": "A12.5EW-21.xy",
        "ir_data": {
            "area_1647": 0.0205,
            "height_1647": 0.0023,
            "area_421": 0.1087,
            "peak_pos_421": 421.5056,
            "height_421": 0.0159,
            "ratio_selected_peaks": 0.1587
        }
    },
    "12.5_21_WW": {
        "washing": "water_washing",
        "concentration": 12.5,
        "ternary_position": 21,
        "measurements": {
            "Round_1": "12.5_21_WW_01.xy",
            "Round_2": "12.5_21_WW_02.xy",
            "Round_3": "12.5_21_WW_03.xy"
        },
        "crystallinity": {
            "fractions": {
                "crystalline": {
                    "mean": 0.04,
                    "std": 0.035
                },
                "amorphous": {
                    "mean": 0.96,
                    "std": 0.035
                }
            },
            "areas": {
                "crystalline": {
                    "mean": 540.4,
                    "std": 468.0
                },
                "amorphous": {
                    "mean": 12501.3,
                    "std": 113.3
                }
            }
        },
        "phase_composition": {
            "Sodalite": {
                "mean": 0.0,
                "std": 0.0
            },
            "Diamondoid": {
                "mean": 0.0,
                "std": 0.0
            },
            "U12": {
                "mean": 0.0,
                "std": 0.0
            },
            "U13": {
                "mean": 0.0,
                "std": 0.0
            },
            "ZIF-EC-1": {
                "mean": 0.0,
                "std": 0.0
            },
            "ZIF-C": {
                "mean": 0.667,
                "std": 0.577
            },
            "ZIF-L": {
                "mean": 0.0,
                "std": 0.0
            }
        },
        "composition": {
            "M_percent": 10.0,
            "L_percent": 40.0,
            "BSA_percent": 50.0
        },
        "encapsulation_efficiency": {
            "mean": 70.529,
