Repository: digital-chemistry/zif-vis

# ZIF Biocomposite Explorer

Interactive Flask app for exploring ZIF biocomposite formulations across composition, concentration, phase assignment, crystallinity, encapsulation efficiency, and experiment-level spectra.

## What this app shows

The explorer combines a summary dataset with repeat-level ATR-IR and XRD measurements.

- The main plot shows sample points in ternary composition space.
- The 3D view stacks concentration layers vertically.
- The 2D view isolates one concentration layer at a time.
- The right inspector explains the selected sample with parameters, phase composition, ATR-IR, and repeated XRD measurements.

File: project/Exp-A.json (part 7 of 32)
{
            "Round_1": "100_31_WW_01.xy",
            "Round_2": "100_31_WW_02.xy",
            "Round_3": "100_31_WW_03.xy"
        },
        "crystallinity": {
            "fractions": {
                "crystalline": {
                    "mean": 0.4881842459754604,
                    "std": 0.05644414796652416
                },
                "amorphous": {
                    "mean": 0.5118157540245397,
                    "std": 0.05644414796652411
                }
            },
            "areas": {
                "crystalline": {
                    "mean": 79370.52660425026,
                    "std": 31865.158645484666
                },
                "amorphous": {
                    "mean": 79937.5893124164,
                    "std": 21770.26416583573
                }
            },
            "per_measurement": {
                "Round_1": {
                    "file": "100_31_WW_01.txt",
                    "total_area": 99081.49925,
                    "crystalline_area": 42937.691736025416,
                    "amorphous_area": 56143.807513974585,
                    "crystalline_fraction": 0.4333573074796344,
                    "amorphous_fraction": 0.5666426925203656
                },
                "Round_2": {
                    "file": "100_31_WW_02.txt",
                    "total_area": 191987.29924999998,
                    "crystalline_area": 93128.83422585239,
                    "amorphous_area": 98858.46502414762,
                    "crystalline_fraction": 0.48507809938293295,
                    "amorphous_fraction": 0.5149219006170671
                },
                "Round_3": {
                    "file": "100_31_WW_03.txt",
                    "total_area": 186855.54925,
                    "crystalline_area": 102045.053850873,
                    "amorphous_area": 84810.495399127,
                    "crystalline_fraction": 0.5461173310638138,
                    "amorphous_fraction": 0.45388266893618634
                }
            }
        },
        "phase_composition": {
            "Sodalite": {
                "mean": 1.0,
                "std": 0.0
            },
            "Diamondoid": {
                "mean": 0.0,
                "std": 0.0
            },
            "U12": {
                "mean": 0.0,
                "std": 0.0
            },
            "U13": {
                "mean": 0.0,
                "std": 0.0
            },
            "ZIF-EC-1": {
                "mean": 0.0,
                "std": 0.0
            },
            "ZIF-C": {
                "mean": 0.0,
                "std": 0.0
            },
            "ZIF-L": {
                "mean": 0.0,
                "std": 0.0
            }
        },
        "composition": {
            "M_percent": 20.0,
            "L_percent": 60.0,
            "BSA_percent": 20.0
        },
        "atr_file": "A100WW-31.xy",
        "ir_data": {
            "area_1647": 0.0151,
            "height_1647": 0.0024,
            "area_421": 0.4512,
            "peak_pos_421": 421.5056,
            "height_421": 0.0645,
            "ratio_selected_peaks": 0.0355
        },
        "encapsulation_efficiency": {
            "mean": 34.006,
            "error_bar": 4.609
        },
        "lc_data": {
            "lc_percent": 28.0
        }
    },
    "100_35_WW": {
        "washing": "water_washing",
        "concentration": 100.0,
        "ternary_position": 35,
        "measurements": {
            "Round_1": "100_35_WW_01.xy",
            "Round_2": "100_35_WW_02.xy",
            "Round_3": "100_35_WW_03.xy"
        },
        "crystallinity": {
            "fractions": {
                "crystalline": {
                    "mean": 0.6023145792461301,
                    "std": 0.023402676811121702
                },
                "amorphous": {
                    "mean": 0.39768542075386987,
                    "std": 0.02340267681112165
                }
            },
            "areas": {
                "crystalline": {
                    "mean": 91658.31778811349,
                    "std": 31770.949503672222
                },
                "amorphous": {
                    "mean": 59535.04812855317,
                    "std": 15485.799513144002
                }
            },
            "per_measurement": {
                "Round_1": {
                    "file": "100_35_WW_01.txt",
                    "total_area": 107686.04925000001,
                    "crystalline_area": 63996.93154725958,
                    "amorphous_area": 43689.11770274042,
                    "crystalline_fraction": 0.5942917582451803,
                    "amorphous_fraction": 0.4057082417548197
                },
                "Round_2": {
                    "file": "100_35_WW_02.txt",
                    "total_area": 200991.99925,
                    "crystalline_area": 126358.34285258249,
                    "amorphous_area": 74633.65639741748,
                    "crystalline_fraction": 0.628673496079882,
                    "amorphous_fraction": 0.37132650392011807
                },
                "Round_3": {
                    "file": "100_35_WW_03.txt",
                    "total_area": 144902.04925,
                    "crystalline_area": 84619.6789644984,
                    "amorphous_area": 60282.370285501616,
                    "crystalline_fraction": 0.5839784834133281,
                    "amorphous_fraction": 0.4160215165866718
                }
            }
        },
        "phase_composition": {
            "Sodalite": {
                "mean": 1.0,
                "std": 0.0
            },
            "Diamondoid": {
                "mean": 0.0,
                "std": 0.0
            },
            "U12": {
                "mean": 0.0,
                "std": 0.0
            },
            "U13": {
                "mean": 0.0,
                "std": 0.0
            },
            "ZIF-EC-1": {
                "mean": 0.0,
                "std": 0.0
            },
            "ZIF-C": {
                "mean": 0.0,
                "std": 0.0
            },
            "ZIF-L": {
                "mean": 0.0,
                "std": 0.0
            }
        },
        "composition": {
            "M_percent": 10.0,
            "L_percent": 80.0,
            "BSA_percent": 10.0
        },
        "atr_file": "A100WW-35.xy",
        "ir_data": {
            "area_1647": 0.008,
            "height_1647": 0.0015,
            "area_421": 0.2689,
            "peak_pos_421": 421.5056,
            "height_421": 0.038,
            "ratio_selected_peaks": 0.0392
        },
        "encapsulation_efficiency": {
            "mean": 19.986,
            "error_bar": 7.121
        },
        "lc_data": {
            "lc_percent": 4.0
        }
    },
    "12.5_01_EW": {
        "washing": "ethanol_washing",
        "concentration": 12.5,
        "ternary_position": 1,
        "measurements": {
            "Round_1": "12.5_01_EW_01.xy",
            "Round_2": "12.5_01_EW_02.xy",
            "Round_3": "12.5_01_EW_03.xy"
        },
        "crystallinity": {
            "fractions": {
                "crystalline": {
                    "mean": 0.2231932947605347,
                    "std": 0.04676404952538732
                },
                "amorphous": {
                    "mean": 0.7768067052394653,
                    "std": 0.04676404952538735
                }
            },
            "areas": {
                "crystalline": {
                    "mean": 10892.521595950888,
                    "std": 144.50476367168588
                },
                "amorphous": {
                    "mean": 39248.19432071578,
                    "std": 9690.035509912466
                }
            },
            "per_measurement": {
                "Round_1": {
                    "file": "12.5_01_EW_01.txt",
                    "total_area": 59022.549250000004,
                    "crystalline_area": 10728.5067325265,
                    "amorphous_area": 48294.0425174735,
                    "crystalline_fraction": 0.18176962650467865,
                    "amorphous_fraction": 0.8182303734953214
                },
                "Round_2": {
                    "file": "12.5_01_EW_02.txt",
                    "total_area": 51429.549250000004,
                    "crystalline_area": 11001.099126566161,
                    "amorphous_area": 40428.450123433846,
                    "crystalline_fraction": 0.21390619375428727,
                    "amorphous_fraction": 0.7860938062457127
                },
                "Round_3": {
                    "file": "12.5_01_EW_03.txt",
                    "total_area": 39970.049250000004,
                    "crystalline_area": 10947.958928760003,
                    "amorphous_area": 29022.09032124,
                    "crystalline_fraction": 0.27390406402263817,
                    "amorphous_fraction": 0.7260959359773618
                }
            }
        },
        "phase_composition": {
            "Sodalite": {
                "mean": 0.0,
                "std": 0.0
            },
            "Diamondoid": {
                "mean": 0.0,
                "std": 0.0
            },
            "U12": {
                "mean": 0.0,
                "std": 0.0
            },
            "U13": {
                "mean": 0.0,
                "std": 0.0
            },
            "ZIF-EC-1": {
                "mean": 0.0,
                "std": 0.0
            },
            "ZIF-C": {
                "mean": 0.0,
                "std": 0.0
            },
            "ZIF-L": {
                "mean": 0.0,
                "std": 0.0
            }
        },
        "composition": {
            "M_percent": 10.0,
            "L_percent": 10.0,
            "BSA_percent": 80.0
        },
        "atr_file": "A12.5EW-01.xy",
        "ir_data": {
            "area_1647": 0.0248,
            "height_1647": 0.0028,
            "area_421": 0.0,
            "peak_pos_421": 425.6179,
            "height_421": 0.0,
            "ratio_selected_peaks": 0.9929
        },
        "encapsulation_efficiency": {
            "mean": 93.605,
            "error_bar": 0.419
        },
        "lc_data": null
    },
    "12.5_02_EW": {
        "washing": "ethanol_washing",
        "concentration": 12.5,
        "ternary_position": 2,
        "measurements": {
            "Round_1": "12.5_02_EW_01.xy",
            "Round_2": "12.5_02_EW_02.xy",
            "Round_3": "12.5_02_EW_03.xy"
        },
        "crystallinity": {
            "fractions": {
                "crystalline": {
                    "mean": 0.237829222114853,
                    "std": 0.028141700798025627
                },
                "amorphous": {
                    "mean": 0.7621707778851469,
                    "std": 0.028141700798025627
                }
            },
            "areas": {
                "crystalline": {
                    "mean": 10119.37571117993,
                    "std": 411.53595164954953
                },
                "amorphous": {
                    "mean": 32767.823538820066,
                    "std": 4721.3413852453905
                }
            },
            "per_measurement": {
                "Round_1": {
                    "file": "12.5_02_EW_01.txt",
                    "total_area": 39624.94924999999,
                    "crystalline_area": 10538.024159606399,
                    "amorphous_area": 29086.92509039359,
                    "crystalline_fraction": 0.26594416798165116,
                    "amorphous_fraction": 0.7340558320183488
                },
                "Round_2": {
                    "file": "12.5_02_EW_02.txt",
                    "total_area": 48195.74925,
                    "crystalline_area": 10104.761391626635,
                    "amorphous_area": 38090.987858373366,
                    "crystalline_fraction": 0.20966084247827382,
                    "amorphous_fraction": 0.7903391575217261
                },
                "Round_3": {
                    "file": "12.5_02_EW_03.txt",
                    "total_area": 40840.89925,
                    "crystalline_area": 9715.341582306755,
                    "amorphous_area": 31125.557667693247,
                    "crystalline_fraction": 0.23788265588463395,
                    "amorphous_fraction": 0.762117344115366
                }
            }
        },
        "phase_composition": {
            "Sodalite": {
                "mean": 0.0,
                "std": 0.0
            },
            "Diamondoid": {
                "mean": 0.0,
                "std": 0.0
            },
            "U12": {
                "mean": 0.0,
                "std": 0.0
            },
            "U13": {
                "mean": 0.0,
                "std": 0.0
            },
            "ZIF-EC-1": {
                "mean": 0.0,
                "std": 0.0
            },
            "ZIF-C": {
                "mean": 0.0,
                "std": 0.0
            },
            "ZIF-L": {
                "mean": 0.0,
                "std": 0.0
            }
        },
        "composition": {
            "M_percent": 20.0,
            "L_percent": 10.0,
            "BSA_percent": 70.0
        },
        "atr_file": "A12.5EW-02.xy",
        "ir_data": {
            "area_1647": 0.0168,
            "height_1647": 0.0021,
            "area_421": 0.0004,
            "peak_pos_421": 419.4495,
            "height_421": 0.0002,
            "ratio_selected_peaks": 0.9181
        },
        "encapsulation_efficiency": {
            "mean": 95.158,
            "error_bar": 0.988
        },
        "lc_data": null
    },
    "100_36_WW": {
        "washing": "water_washing",
        "concentration": 100.0,
        "ternary_position": 36,
        "measurements": {
            "Round_1": "100_36_WW_01.xy",
            "Round_2": "100_36_WW_02.xy",
            "Round_3": "100_36_WW_03.xy"
        },
        "crystallinity": {
            "fractions": {
                "crystalline": {
                    "mean": 0.19975679988514863,
                    "std": 0.03329151033783664
                },
                "amorphous": {
                    "mean": 0.8002432001148514,
                    "std": 0.03329151033783656
                }
            },
            "areas": {
                "crystalline": {
                    "mean": 17856.394294981852,
                    "std": 3068.2497356317044
                },
                "amorphous": {
                    "mean": 71924.37162168481,
                    "std": 9691.180308609084
                }
            },
            "per_measurement": {
                "Round_1": {
                    "file": "100_36_WW_01.txt",
                    "total_area": 90038.24925,
                    "crystalline_area": 14695.94229976023,
                    "amorphous_area": 75342.30695023976,
                    "crystalline_fraction": 0.16321888111079894,
                    "amorphous_fraction": 0.836781118889201
                },
                "Round_2": {
                    "file": "100_36_WW_02.txt",
                    "total_area": 100266.74925000001,
                    "crystalline_area": 20823.275920219356,
                    "amorphous_area": 79443.47332978065,
                    "crystalline_fraction": 0.20767877762048173,
                    "amorphous_fraction": 0.7923212223795183
                },
                "Round_3": {
                    "file": "100_36_WW_03.txt",
                    "total_area": 79037.29924999998,
                    "crystalline_area": 18049.96466496597,
                    "amorphous_area": 60987.33458503402,
                    "crystalline_fraction": 0.2283727409241653,
                    "amorphous_fraction": 0.7716272590758348
                }
            }
        },
        "phase_composition": {
            "Sodalite": {
                "mean": 0.0,
                "std": 0.0
            },
            "Diamondoid": {
                "mean": 0.0,
                "std": 0.0
            },
            "U12": {
                "mean": 0.0,
                "std": 0.0
            },
            "U13": {
                "mean": 0.0,
                "std": 0.0
            },
            "ZIF-EC-1": {
                "mean": 0.0,
                "std": 0.0
            },
            "ZIF-C": {
                "mean": 0.0,
                "std": 0.0
            },
            "ZIF-L": {
                "mean": 0.0,
                "std": 0.0
            }
        },
        "composition": {
            "M_percent": 80.0,
            "L_percent": 10.0,
            "BSA_percent": 10.0
        },
        "atr_file": "A100WW-36.xy",
        "ir_data": {
            "area_1647": 0.0115,
            "height_1647": 0.0018,
            "area_421": 0.0076,
            "peak_pos_421": 419.4495,
            "height_421": 0.001,
            "ratio_selected_peaks": 0.6367
        },
        "encapsulation_efficiency": {
            "mean": 31.368,
            "error_bar": 0.439
        },
        "lc_data": {
            "lc_percent": 51.0
        }
    },
    "12.5_04_EW": {
        "washing": "ethanol_washing",
        "concentration": 12.5,
        "ternary_position": 4,
        "measurements": {
            "Round_1": "12.5_04_EW_01.xy",
            "Round_2": "12.5_04_EW_02.xy",
            "Round_3": "12.5_04_EW_03.xy"
        },
        "crystallinity": {
            "fractions": {
                "crystalline": {
                    "mean": 0.25931243194272247,
                    "std": 0.02716149649721934
                },
                "amorphous": {
                    "mean": 0.7406875680572775,
                    "std": 0.02716149649721926
                }
            },
            "areas": {
                "crystalline": {
                    "mean": 10286.284193606882,
                    "std": 488.1736525941567
                },
                "amorphous": {
                    "mean": 29784.481723059773,
                    "std": 5293.759770725407
                }
            },
            "per_measurement": {
                "Round_1": {
                    "file": "12.5_04_EW_01.txt",
                    "total_area": 44542.24924999998,
                    "crystalline_area": 10668.227081516423,
                    "amorphous_area": 33874.02216848356,
                    "crystalline_fraction": 0.23950804598212844,
                    "amorphous_fraction": 0.7604919540178715
                },
                "Round_2": {
                    "file": "12.5_04_EW_02.txt",
                    "total_area": 42128.59925,
                    "crystalline_area": 10454.343720278059,
                    "amorphous_area": 31674.255529721937,
                    "crystalline_fraction": 0.24815312890513583,
                    "amorphous_fraction": 0.751846871094864
                },
                "Round_3": {
                    "file": "12.5_04_EW_03.txt",
                    "total_area": 33541.449250000005,
                    "crystalline_area": 9736.281779026163,
                    "amorphous_area": 23805.167470973836,
                    "crystalline_fraction": 0.2902761209409031,
                    "amorphous_fraction": 0.709723879059097
                }
            }
        },
        "phase_composition": {
            "Sodalite": {
                "mean": 0.0,
                "std": 0.0
            },
            "Diamondoid": {
                "mean": 0.0,
                "std": 0.0
            },
            "U12": {
                "mean": 0.0,
                "std": 0.0
            },
            "U13": {
                "mean": 0.0,
                "std": 0.0
            },
            "ZIF-EC-1": {
                "mean": 0.0,
                "std": 0.0
            },
            "ZIF-C": {
                "mean": 0.0,
                "std": 0.0
            },
            "ZIF-L": {
                "mean": 0.0,
                "std": 0.0
            }
        },
        "composition": {
            "M_percent": 40.0,
            "L_percent": 10.0,
            "BSA_percent": 50.0
        },
        "atr_file": "A12.5EW-04.xy",
        "ir_data": {
            "area_1647": 0.011,
            "height_1647": 0.0012,
            "area_421": 0.0,
            "peak_pos_421": 415.3372,
            "height_421": 0.0,
            "ratio_selected_peaks": 1.0
        },
        "encapsulation_efficiency": {
            "mean": 88.763,
            "error_bar": 0.881
        },
        "lc_data": null
    },
    "12.5_03_EW": {
        "washing": "ethanol_washing",
        "concentration": 12.5,
        "ternary_position": 3,
        "measurements": {
            "Round_1": "12.5_03_EW_01.xy",
            "Round_2": "12.5_03_EW_02.xy",
            "Round_3": "12.5_03_EW_03.xy"
        },
        "crystallinity": {
            "fractions": {
                "crystalline": {
                    "mean": 0.3165006895844625,
                    "std": 0.0704125927332767
                },
                "amorphous": {
                    "mean": 0.6834993104155375,
                    "std": 0.0704125927332767
                }
            },
            "areas": {
                "crystalline": {
                    "mean": 10172.785154728339,
                    "std": 552.4807594256841
                },
                "amorphous": {
                    "mean": 22896.19742860499,
                    "std": 6584.387414664361
                }
            },
            "per_measurement": {
                "Round_1": {
                    "file": "12.5_03_EW_01.txt",
                    "total_area": 33723.74925000001,
                    "crystalline_area": 10687.524207456123,
                    "amorphous_area": 23036.225042543876,
                    "crystalline_fraction": 0.31691387954013217,
                    "amorphous_fraction": 0.6830861204598678
                },
                "Round_2": {
                    "file": "12.5_03_EW_02.txt",
                    "total_area": 26484.699249999998,
                    "crystalline_area": 10241.786230951842,
                    "amorphous_area": 16242.913019048156,
                    "crystalline_fraction": 0.38670577809003603,
                    "amorphous_fraction": 0.613294221909964
                },
                "Round_3": {
                    "file": "12.5_03_EW_03.txt",
                    "total_area": 38998.49924999999,
                    "crystalline_area": 9589.045025777054,
                    "amorphous_area": 29409.45422422294,
                    "crystalline_fraction": 0.24588241112321918,
                    "amorphous_fraction": 0.7541175888767808
                }
            }
        },
        "phase_composition": {
            "Sodalite": {
                "mean": 0.0,
                "std": 0.0
            },
            "Diamondoid": {
                "mean": 0.0,
                "std": 0.0
            },
            "U12": {
                "mean": 0.0,
                "std": 0.0
            },
            "U13": {
                "mean": 0.0,
                "std": 0.0
            },
            "ZIF-EC-1": {
                "mean": 0.0,
                "std": 0.0
            },
            "ZIF-C": {
                "mean": 0.0,
                "std": 0.0
            },
            "ZIF-L": {
                "mean": 0.0,
                "std": 0.0
            }
        },
        "composition": {
            "M_percent": 30.0,
            "L_percent": 10.0,
            "BSA_percent": 60.0
        },
        "atr_file": "A12.5EW-03.xy",
        "ir_data": {
            "area_1647": 0.0193,
            "height_1647": 0.0022,
            "area_421": 0.0052,
            "peak_pos_421": 419.4495,
            "height_421": 0.0009,
            "ratio_selected_peaks": 0.7134
        },
        "encapsulation_efficiency": {
            "mean": 91.047,
            "error_bar": 2.192
        },
        "lc_data": null
    },
    "12.5_06_EW": {
        "washing": "ethanol_washing",
        "concentration": 12.5,
        "ternary_position": 6,
        "measurements": {
            "Round_1": "12.5_06_EW_01.xy",
            "Round_2": "12.5_06_EW_02.xy",
            "Round_3": "12.5_06_EW_03.xy"
        },
        "crystallinity": {
            "fractions": {
                "crystalline": {
                    "mean": 0.2303451430289352,
                    "std": 0.025202054700735572
                },
                "amorphous": {
                    "mean": 0.7696548569710647,
                    "std": 0.025202054700735544
                }
            },
            "areas": {
                "crystalline": {
                    "mean": 10574.37987489478,
                    "std": 778.0570605219717
                },
                "amorphous": {
                    "mean": 35934.51937510522,
                    "std": 7848.5029612624585
                }
            },
            "per_measurement": {
                "Round_1": {
                    "file": "12.5_06_EW_01.txt",
                    "total_area": 56364.999250000015,
                    "crystalline_area": 11373.486392095121,
                    "amorphous_area": 44991.5128579049,
                    "crystalline_fraction": 0.2017827826387333,
                    "amorphous_fraction": 0.7982172173612666
                },
                "Round_2": {
                    "file": "12.5_06_EW_02.txt",
                    "total_area": 42214.19924999999,
                    "crystalline_area": 10530.41678777583,
                    "amorphous_area": 31683.78246222416,
                    "crystalline_fraction": 0.24945200844419269,
                    "amorphous_fraction": 0.7505479915558073
                },
                "Round_3": {
                    "file": "12.5_06_EW_03.txt",
                    "total_area": 40947.49925000001,
                    "crystalline_area": 9819.236444813385,
                    "amorphous_area": 31128.26280518662,
                    "crystalline_fraction": 0.23980063800387963,
                    "amorphous_fraction": 0.7601993619961203
                }
            }
        },
        "phase_composition": {
            "Sodalite": {
                "mean": 0.0,
                "std": 0.0
            },
            "Diamondoid": {
                "mean": 0.0,
                "std": 0.0
            },
            "U12": {
                "mean": 0.0,
                "std": 0.0
            },
            "U13": {
                "mean": 0.3333333333333333,
                "std": 0.5773502691896258
            },
            "ZIF-EC-1": {
                "mean": 0.0,
                "std": 0.0
            },
            "ZIF-C": {
                "mean": 0.0,
                "std": 0.0
            },
            "ZIF-L": {
                "mean": 0.0,
                "std": 0.0
            }
        },
        "composition": {
            "M_percent": 60.0,
            "L_percent": 10.0,
            "BSA_percent": 30.0
        },
        "atr_file": "A12.5EW-06.xy",
        "ir_data": {
            "area_1647": 0.0301,
            "height_1647": 0.0034,
            "area_421": 0.0016,
            "peak_pos_421": 425.6179,
            "height_421": 0.0006,
            "ratio_selected_peaks": 0.846
        },
        "encapsulation_efficiency": {
            "mean": 88.489,
            "error_bar": 1.509
        },
        "lc_data": {
            "lc_percent": 79.0
        }
    },
    "12.5_07_EW": {
        "washing": "ethanol_washing",
        "concentration": 12.5,
        "ternary_position": 7,
        "measurements": {
            "Round_1": "12.5_07_EW_01.xy",
            "Round_2": "12.5_07_EW_02.xy",
            "Round_3": "12.5_07_EW_03.xy"
        },
        "crystallinity": {
            "fractions": {
                "crystalline": {
                    "mean": 0.2339959853343138,
                    "std": 0.0884802158214736
                },
                "amorphous": {
                    "mean": 0.7660040146656861,
                    "std": 0.08848021582147361
                }
            },
            "areas": {
                "crystalline": {
                    "mean": 11804.928541359213,
                    "std": 625.2223457223536
                },
                "amorphous": {
                    "mean": 45098.27070864078,
                    "std": 26033.527048427633
                }
            },
            "per_measurement": {
                "Round_1": {
                    "file": "12.5_07_EW_01.txt",
                    "total_area": 86883.54924999998,
                    "crystalline_area": 12506.80949789442,
                    "amorphous_area": 74376.73975210557,
                    "crystalline_fraction": 0.14394910896085913,
                    "amorphous_fraction": 0.8560508910391409
                },
                "Round_2": {
                    "file": "12.5_07_EW_02.txt",
                    "total_area": 36158.29925,
                    "crystalline_area": 11600.361980612724,
                    "amorphous_area": 24557.937269387272,
                    "crystalline_fraction": 0.32082156022901787,
                    "amorphous_fraction": 0.6791784397709821
                },
                "Round_3": {
                    "file": "12.5_07_EW_03.txt",
                    "total_area": 47667.74925,
                    "crystalline_area": 11307.614145570491,
                    "amorphous_area": 36360.135104429515,
                    "crystalline_fraction": 0.23721728681306448,
                    "amorphous_fraction": 0.7627827131869355
                }
            }
        },
        "phase_composition": {
            "Sodalite": {
                "mean": 0.0,
                "std": 0.0
            },
            "Diamondoid": {
                "mean": 0.0,
                "std": 0.0
            },
            "U12": {
                "mean": 0.0,
                "std": 0.0
            },
            "U13": {
                "mean": 1.0,
                "std": 0.0
            },
            "ZIF-EC-1": {
                "mean": 0.0,
                "std": 0.0
            },
            "ZIF-C": {
                "mean": 0.0,
                "std": 0.0
            },
            "ZIF-L": {
                "mean": 0.0,
                "std": 0.0
            }
        },
        "composition": {
            "M_percent": 70.0,
            "L_percent": 10.0,
            "BSA_percent": 20.0
        },
        "atr_file": "A12.5EW-07.xy",
        "ir_data": {
            "area_1647": 0.0225,
            "height_1647": 0.0026,
            "area_421": 0.0058,
            "peak_pos_421": 419.4495,
            "height_421": 0.0014,
            "ratio_selected_peaks": 0.6393
        },
        "encapsulation_efficiency": {
            "mean": 88.215,
            "error_bar": 0.419
        },
        "lc_data": {
            "lc_percent": 64.0
        }
    },
    "12.5_09_EW": {
        "washing": "ethanol_washing",
        "concentration": 12.5,
        "ternary_position": 9,
        "measurements": {
            "Round_1": "12.5_09_EW_01.xy",
            "Round_2": "12.5_09_EW_02.xy",
            "Round_3": "12.5_09_EW_03.xy"
        },
        "crystallinity": {
            "fractions": {
                "crystalline": {
                    "mean": 0.23628859800461713,
                    "std": 0.06354165838702185
                },
                "amorphous": {
                    "mean": 0.7637114019953829,
                    "std": 0.06354165838702185
                }
            },
            "areas": {
                "crystalline": {
                    "mean": 11458.067494489578,
                    "std": 1468.8490438548888
                },
                "amorphous": {
                    "mean": 39843.71508884375,
                    "std": 14922.881195388083
                }
            },
            "per_measurement": {
                "Round_1": {
                    "file": "12.5_09_EW_01.txt",
                    "total_area": 32718.44925,
                    "crystalline_area": 10099.933199686006,
                    "amorphous_area": 22618.516050314,
                    "crystalline_fraction": 0.30869229536256226,
                    "amorphous_fraction": 0.6913077046374377
                },
                "Round_2": {
                    "file": "12.5_09_EW_02.txt",
                    "total_area": 59311.39925,
                    "crystalline_area": 11257.293212091527,
                    "amorphous_area": 48054.10603790847,
                    "crystalline_fraction": 0.18979982523496994,
                    "amorphous_fraction": 0.81020017476503
                },
                "Round_3": {
                    "file": "12.5_09_EW_03.txt",
                    "total_area": 61875.49925,
                    "crystalline_area": 13016.976071691202,
                    "amorphous_area": 48858.523178308795,
                    "crystalline_fraction": 0.2103736734163192,
                    "amorphous_fraction": 0.7896263265836808
                }
            }
        },
        "phase_composition": {
            "Sodalite": {
                "mean": 1.0,
                "std": 0.0
            },
            "Diamondoid": {
                "mean": 0.0,
                "std": 0.0
            },
            "U12": {
                "mean": 0.0,
                "std": 0.0
            },
            "U13": {
                "mean": 0.0,
                "std": 0.0
            },
            "ZIF-EC-1": {
                "mean": 0.0,
                "std": 0.0
            },
            "ZIF-C": {
                "mean": 0.0,
                "std": 0.0
            },
            "ZIF-L": {
                "mean": 0.0,
                "std": 0.0
            }
        },
        "composition": {
            "M_percent": 20.0,
            "L_percent": 20.0,
            "BSA_percent": 60.0
        },
        "atr_file": "A12.5EW-09.xy",
        "ir_data": {
            "area_1647": 0.0217,
            "height_1647": 0.0025,
            "area_421": 0.0219,
            "peak_pos_421": 419.4495,
            "height_421": 0.0033,
            "ratio_selected_peaks": 0.4252
        },
        "encapsulation_efficiency": {
            "mean": 92.554,
            "error_bar": 0.194
        },
        "lc_data": {
            "lc_percent": 86.0
        }
    },
    "12.5_05_EW": {
        "washing": "ethanol_washing",
        "concentration": 12.5,
        "ternary_position": 5,
        "measurements": {
            "Round_1": "12.5_05_EW_01.xy",
            "Round_2": "12.5_05_EW_02.xy",
            "Round_3": "12.5_05_EW_03.xy"
        },
        "crystallinity": {
            "fractions": {
                "crystalline": {
                    "mean": 0.22125867028931076,
                    "std": 0.028231770173820683
                },
                "amorphous": {
                    "mean": 0.7787413297106892,
                    "std": 0.028231770173820666
                }
            },
            "areas": {
                "crystalline": {
                    "mean": 10448.402278440159,
                    "std": 897.3535846942256
                },
                "amorphous": {
                    "mean": 37578.58030489317,
                    "std": 8587.763539525262
                }
            },
            "per_measurement": {
                "Round_1": {
                    "file": "12.5_05_EW_01.txt",
                    "total_area": 52507.99925,
                    "crystalline_area": 11011.540651047866,
                    "amorphous_area": 41496.45859895214,
                    "crystalline_fraction": 0.20971167837913507,
                    "amorphous_fraction": 0.7902883216208649
                },
                "Round_2": {
                    "file": "12.5_05_EW_02.txt",
                    "total_area": 54428.79925,
                    "crystalline_area": 10920.09256664435,
                    "amorphous_area": 43508.706683355646,
                    "crystalline_fraction": 0.20063078217997526,
                    "amorphous_fraction": 0.7993692178200247
                },
                "Round_3": {
                    "file": "12.5_05_EW_03.txt",
                    "total_area": 37144.149249999995,
                    "crystalline_area": 9413.573617628263,
                    "amorphous_area": 27730.575632371732,
                    "crystalline_fraction": 0.25343355030882186,
                    "amorphous_fraction": 0.7465664496911781
                }
            }
        },
        "phase_composition": {
            "Sodalite": {
                "mean": 0.0,
                "std": 0.0
            },
            "Diamondoid": {
                "mean": 0.0,
                "std": 0.0
            },
            "U12": {
                "mean": 0.0,
                "std": 0.0
            },
            "U13": {
                "mean": 0.0,
                "std": 0.0
            },
            "ZIF-EC-1": {
                "mean": 0.0,
                "std": 0.0
            },
            "ZIF-C": {
                "mean": 0.0,
                "std": 0.0
            },
            "ZIF-L": {
                "mean": 0.0,
                "std": 0.0
            }
        },
        "composition": {
            "M_percent": 50.0,
            "L_percent": 10.0,
            "BSA_percent": 40.0
        },
        "atr_file": "A12.5EW-05.xy",
        "ir_data": {
            "area_1647": 0.0204,
            "height_1647": 0.0022,
            "area_421": 0.0,
            "peak_pos_421": 415.3372,
            "height_421": 0.0,
            "ratio_selected_peaks": 1.0
        },
        "encapsulation_efficiency": {
            "mean": 88.215,
            "error_bar": 0.419
        },
        "lc_data": null
    },
    "12.5_08_EW": {
        "washing": "ethanol_washing",
        "concentration": 12.5,
        "ternary_position": 8,
        "measurements": {
            "Round_1": "12.5_08_EW_01.xy",
            "Round_2": "12.5_08_EW_02.xy",
            "Round_3": "12.5_08_EW_03.xy"
        },
        "crystallinity": {
            "fractions": {
                "crystalline": {
                    "mean": 0.2862988338133175,
                    "std": 0.06453929675048593
                },
                "amorphous": {
                    "mean": 0.7137011661866824,
                    "std": 0.064539296750486
                }
            },
            "areas": {
                "crystalline": {
                    "mean": 13105.946589310557,
                    "std": 314.51269758611545
                },
                "amorphous": {
                    "mean": 34075.519327356116,
                    "std": 9472.869476871361
                }
            },
            "per_measurement": {
                "Round_1": {
                    "file": "12.5_08_EW_01.txt",
                    "total_area": 54777.74925,
                    "crystalline_area": 12768.493519801312,
                    "amorphous_area": 42009.255730198696,
                    "crystalline_fraction": 0.23309635197910783,
                    "amorphous_fraction": 0.7669036480208922
                },
                "Round_2": {
                    "file": "12.5_08_EW_02.txt",
                    "total_area": 50020.84925,
                    "crystalline_area": 13390.915570494988,
                    "amorphous_area": 36629.93367950501,
                    "crystalline_fraction": 0.26770668173921475,
                    "amorphous_fraction": 0.7322933182607853
                },
                "Round_3": {
                    "file": "12.5_08_EW_03.txt",
                    "total_area": 36745.799250000004,
