Repository: digital-chemistry/zif-vis

# ZIF Biocomposite Explorer

Interactive Flask app for exploring ZIF biocomposite formulations across composition, concentration, phase assignment, crystallinity, encapsulation efficiency, and experiment-level spectra.

## What this app shows

The explorer combines a summary dataset with repeat-level ATR-IR and XRD measurements.

- The main plot shows sample points in ternary composition space.
- The 3D view stacks concentration layers vertically.
- The 2D view isolates one concentration layer at a time.
- The right inspector explains the selected sample with parameters, phase composition, ATR-IR, and repeated XRD measurements.

File: project/Exp-M.json (part 7 of 39)
{
                "area_421_nu": 82.5244,
                "ratio_raw": 0.6569,
                "ratio_nu": 0.8829,
                "ratio_response": 0.2739
            },
            "ratio_raw_adaptive": 0.6569,
            "ratio_nu_corrected": 0.8829,
            "ratio_response_scaled": 0.2739
        },
        "LC_percent": 41
    },
    "100_29_EW": {
        "washing": "ethanol_washing",
        "concentration": 100.0,
        "ternary_position": 29,
        "measurements": {
            "Round_1": "100_29_EW_01.xy",
            "Round_2": "100_29_EW_02.xy",
            "Round_3": "100_29_EW_03.xy"
        },
        "crystallinity": {
            "fractions": {
                "crystalline": {
                    "mean": 0.6033682584071195,
                    "std": 0.06041787099285007
                },
                "amorphous": {
                    "mean": 0.39663174159288045,
                    "std": 0.06041787099285006
                }
            },
            "areas": {
                "crystalline": {
                    "mean": 88025.5689264473,
                    "std": 23962.944395095386
                },
                "amorphous": {
                    "mean": 56212.69699021938,
                    "std": 4462.271382862498
                }
            },
            "per_measurement": {
                "Round_1": {
                    "file": "100_29_EW_01.txt",
                    "total_area": 116060.94925,
                    "crystalline_area": 61934.071147418465,
                    "amorphous_area": 54126.87810258154,
                    "crystalline_fraction": 0.5336340220172588,
                    "amorphous_fraction": 0.46636597798274115
                },
                "Round_2": {
                    "file": "100_29_EW_02.txt",
                    "total_area": 146268.64925,
                    "crystalline_area": 93093.34740879462,
                    "amorphous_area": 53175.301841205364,
                    "crystalline_fraction": 0.6364545504873091,
                    "amorphous_fraction": 0.3635454495126909
                },
                "Round_3": {
                    "file": "100_29_EW_03.txt",
                    "total_area": 170385.19925,
                    "crystalline_area": 109049.2882231288,
                    "amorphous_area": 61335.91102687123,
                    "crystalline_fraction": 0.6400162027167907,
                    "amorphous_fraction": 0.3599837972832093
                }
            }
        },
        "phase_composition": {
            "Sodalite": {
                "mean": 1.0,
                "std": 0.0
            },
            "Diamondoid": {
                "mean": 0.0,
                "std": 0.0
            },
            "U12": {
                "mean": 0.0,
                "std": 0.0
            },
            "U13": {
                "mean": 0.0,
                "std": 0.0
            },
            "ZIF-EC-1": {
                "mean": 0.0,
                "std": 0.0
            },
            "ZIF-C": {
                "mean": 0.0,
                "std": 0.0
            },
            "ZIF-L": {
                "mean": 0.0,
                "std": 0.0
            }
        },
        "composition": {
            "M_percent": 40.0,
            "L_percent": 50.0,
            "BSA_percent": 10.0
        },
        "encapsulation_efficiency": {
            "mean": 41.675,
            "error_bar": 3.453
        },
        "atr_file": "A100EW-29.xy",
        "ir_data": {
            "area_1647": 0.0026,
            "height_1647": 0.0004,
            "area_421": 0.2375,
            "peak_pos_421": 421.5056,
            "height_421": 0.0356,
            "ratio_selected_peaks": 0.0107,
            "adaptive": {
                "method": "adaptive peak-finding; Amide I search 1620-1680 cm^-1, integrate ±25 cm^-1; Zn-N search 405-440 cm^-1, integrate ±10 cm^-1; optional nu-correction (A·nu); response factors f_BSA=600, f_MOF=30",
                "peak_1647_found": 1653.1245,
                "peak_1647_shift_cm1": 6.1245,
                "height_1647": 0.0065,
                "area_1647_raw": 0.1588,
                "area_1647_nu": 262.6611,
                "peak_421_found": 421.5056,
                "peak_421_shift_cm1": 0.5056,
                "height_421": 0.049,
                "area_421_raw": 0.327,
                "area_421_nu": 137.7684,
                "ratio_raw": 0.3269,
                "ratio_nu": 0.6559,
                "ratio_response": 0.087
            },
            "ratio_raw_adaptive": 0.3269,
            "ratio_nu_corrected": 0.6559,
            "ratio_response_scaled": 0.087
        },
        "LC_percent": 35
    },
    "100_29_WW": {
        "washing": "water_washing",
        "concentration": 100.0,
        "ternary_position": 29,
        "measurements": {
            "Round_1": "100_29_WW_01.xy",
            "Round_2": "100_29_WW_02.xy",
            "Round_3": "100_29_WW_03.xy"
        },
        "crystallinity": {
            "fractions": {
                "crystalline": {
                    "mean": 0.13491742243450133,
                    "std": 0.021872763606121583
                },
                "amorphous": {
                    "mean": 0.8650825775654987,
                    "std": 0.021872763606121497
                }
            },
            "areas": {
                "crystalline": {
                    "mean": 12454.581716385963,
                    "std": 595.495710966049
                },
                "amorphous": {
                    "mean": 81437.06753361404,
                    "std": 15062.707693735847
                }
            },
            "per_measurement": {
                "Round_1": {
                    "file": "100_29_WW_01.txt",
                    "total_area": 98193.59925,
                    "crystalline_area": 11943.81926969115,
                    "amorphous_area": 86249.77998030884,
                    "crystalline_fraction": 0.12163541575945593,
                    "amorphous_fraction": 0.878364584240544
                },
                "Round_2": {
                    "file": "100_29_WW_02.txt",
                    "total_area": 106613.94925,
                    "crystalline_area": 13108.656348336655,
                    "amorphous_area": 93505.29290166334,
                    "crystalline_fraction": 0.12295442051019093,
                    "amorphous_fraction": 0.877045579489809
                },
                "Round_3": {
                    "file": "100_29_WW_03.txt",
                    "total_area": 76867.39925,
                    "crystalline_area": 12311.269531130085,
                    "amorphous_area": 64556.12971886991,
                    "crystalline_fraction": 0.16016243103385713,
                    "amorphous_fraction": 0.8398375689661429
                }
            }
        },
        "phase_composition": {
            "Sodalite": {
                "mean": 0.0,
                "std": 0.0
            },
            "Diamondoid": {
                "mean": 0.0,
                "std": 0.0
            },
            "U12": {
                "mean": 0.0,
                "std": 0.0
            },
            "U13": {
                "mean": 0.0,
                "std": 0.0
            },
            "ZIF-EC-1": {
                "mean": 0.0,
                "std": 0.0
            },
            "ZIF-C": {
                "mean": 1.0,
                "std": 0.0
            },
            "ZIF-L": {
                "mean": 0.0,
                "std": 0.0
            }
        },
        "composition": {
            "M_percent": 40.0,
            "L_percent": 50.0,
            "BSA_percent": 10.0
        },
        "encapsulation_efficiency": {
            "mean": 41.301,
            "error_bar": 4.199
        },
        "atr_file": "A100WW-29.xy",
        "ir_data": {
            "area_1647": 0.0057,
            "height_1647": 0.0013,
            "area_421": 0.1591,
            "peak_pos_421": 421.5056,
            "height_421": 0.0222,
            "ratio_selected_peaks": 0.0348,
            "adaptive": {
                "method": "adaptive peak-finding; Amide I search 1620-1680 cm^-1, integrate ±25 cm^-1; Zn-N search 405-440 cm^-1, integrate ±10 cm^-1; optional nu-correction (A·nu); response factors f_BSA=600, f_MOF=30",
                "peak_1647_found": 1653.1245,
                "peak_1647_shift_cm1": 6.1245,
                "height_1647": 0.0152,
                "area_1647_raw": 0.3202,
                "area_1647_nu": 529.2862,
                "peak_421_found": 421.5056,
                "peak_421_shift_cm1": 0.5056,
                "height_421": 0.055,
                "area_421_raw": 0.2835,
                "area_421_nu": 119.3914,
                "ratio_raw": 0.5304,
                "ratio_nu": 0.8159,
                "ratio_response": 0.1814
            },
            "ratio_raw_adaptive": 0.5304,
            "ratio_nu_corrected": 0.8159,
            "ratio_response_scaled": 0.1814
        },
        "LC_percent": 29
    },
    "100_30_EW": {
        "washing": "ethanol_washing",
        "concentration": 100.0,
        "ternary_position": 30,
        "measurements": {
            "Round_1": "100_30_EW_01.xy",
            "Round_2": "100_30_EW_02.xy",
            "Round_3": "100_30_EW_03.xy"
        },
        "crystallinity": {
            "fractions": {
                "crystalline": {
                    "mean": 0.5377935956066127,
                    "std": 0.10517610849156678
                },
                "amorphous": {
                    "mean": 0.46220640439338734,
                    "std": 0.10517610849156676
                }
            },
            "areas": {
                "crystalline": {
                    "mean": 51130.1178074026,
                    "std": 10172.38557696618
                },
                "amorphous": {
                    "mean": 43908.99810926407,
                    "std": 9841.855039942377
                }
            },
            "per_measurement": {
                "Round_1": {
                    "file": "100_30_EW_01.txt",
                    "total_area": 94191.64924999999,
                    "crystalline_area": 39384.8972172107,
                    "amorphous_area": 54806.7520327893,
                    "crystalline_fraction": 0.4181357639537318,
                    "amorphous_fraction": 0.5818642360462681
                },
                "Round_2": {
                    "file": "100_30_EW_02.txt",
                    "total_area": 92793.09925000001,
                    "crystalline_area": 57124.2735354395,
                    "amorphous_area": 35668.8257145605,
                    "crystalline_fraction": 0.6156090700401894,
                    "amorphous_fraction": 0.3843909299598106
                },
                "Round_3": {
                    "file": "100_30_EW_03.txt",
                    "total_area": 98132.59925,
                    "crystalline_area": 56881.1826695576,
                    "amorphous_area": 41251.41658044241,
                    "crystalline_fraction": 0.5796359528259167,
                    "amorphous_fraction": 0.42036404717408327
                }
            }
        },
        "phase_composition": {
            "Sodalite": {
                "mean": 1.0,
                "std": 0.0
            },
            "Diamondoid": {
                "mean": 0.0,
                "std": 0.0
            },
            "U12": {
                "mean": 0.0,
                "std": 0.0
            },
            "U13": {
                "mean": 0.0,
                "std": 0.0
            },
            "ZIF-EC-1": {
                "mean": 0.0,
                "std": 0.0
            },
            "ZIF-C": {
                "mean": 0.0,
                "std": 0.0
            },
            "ZIF-L": {
                "mean": 0.0,
                "std": 0.0
            }
        },
        "composition": {
            "M_percent": 10.0,
            "L_percent": 60.0,
            "BSA_percent": 30.0
        },
        "encapsulation_efficiency": {
            "mean": 17.771,
            "error_bar": 1.551
        },
        "atr_file": "A100EW-30.xy",
        "ir_data": {
            "area_1647": 0.0103,
            "height_1647": 0.0012,
            "area_421": 0.3192,
            "peak_pos_421": 421.5056,
            "height_421": 0.0461,
            "ratio_selected_peaks": 0.0313,
            "adaptive": {
                "method": "adaptive peak-finding; Amide I search 1620-1680 cm^-1, integrate ±25 cm^-1; Zn-N search 405-440 cm^-1, integrate ±10 cm^-1; optional nu-correction (A·nu); response factors f_BSA=600, f_MOF=30",
                "peak_1647_found": 1651.0684,
                "peak_1647_shift_cm1": 4.0684,
                "height_1647": 0.0164,
                "area_1647_raw": 0.3811,
                "area_1647_nu": 629.3614,
                "peak_421_found": 421.5056,
                "peak_421_shift_cm1": 0.5056,
                "height_421": 0.0806,
                "area_421_raw": 0.4963,
                "area_421_nu": 208.9939,
                "ratio_raw": 0.4343,
                "ratio_nu": 0.7507,
                "ratio_response": 0.1309
            },
            "ratio_raw_adaptive": 0.4343,
            "ratio_nu_corrected": 0.7507,
            "ratio_response_scaled": 0.1309
        },
        "LC_percent": 33
    },
    "100_30_WW": {
        "washing": "water_washing",
        "concentration": 100.0,
        "ternary_position": 30,
        "measurements": {
            "Round_1": "100_30_WW_01.xy",
            "Round_2": "100_30_WW_02.xy",
            "Round_3": "100_30_WW_03.xy"
        },
        "crystallinity": {
            "fractions": {
                "crystalline": {
                    "mean": 0.5313536075881627,
                    "std": 0.04557149174585087
                },
                "amorphous": {
                    "mean": 0.46864639241183714,
                    "std": 0.04557149174585077
                }
            },
            "areas": {
                "crystalline": {
                    "mean": 74259.25284565864,
                    "std": 24225.51247415276
                },
                "amorphous": {
                    "mean": 64888.67973767468,
                    "std": 20511.81955147653
                }
            },
            "per_measurement": {
                "Round_1": {
                    "file": "100_30_WW_01.txt",
                    "total_area": 91580.39924999999,
                    "crystalline_area": 46290.408045579126,
                    "amorphous_area": 45289.99120442088,
                    "crystalline_fraction": 0.5054619593785962,
                    "amorphous_fraction": 0.4945380406214038
                },
                "Round_2": {
                    "file": "100_30_WW_02.txt",
                    "total_area": 151842.24925,
                    "crystalline_area": 88671.74655649764,
                    "amorphous_area": 63170.50269350236,
                    "crystalline_fraction": 0.5839728204401428,
                    "amorphous_fraction": 0.41602717955985735
                },
                "Round_3": {
                    "file": "100_30_WW_03.txt",
                    "total_area": 174021.14925000002,
                    "crystalline_area": 87815.60393489919,
                    "amorphous_area": 86205.54531510081,
                    "crystalline_fraction": 0.5046260429457495,
                    "amorphous_fraction": 0.4953739570542504
                }
            }
        },
        "phase_composition": {
            "Sodalite": {
                "mean": 1.0,
                "std": 0.0
            },
            "Diamondoid": {
                "mean": 0.0,
                "std": 0.0
            },
            "U12": {
                "mean": 0.0,
                "std": 0.0
            },
            "U13": {
                "mean": 0.0,
                "std": 0.0
            },
            "ZIF-EC-1": {
                "mean": 0.0,
                "std": 0.0
            },
            "ZIF-C": {
                "mean": 0.0,
                "std": 0.0
            },
            "ZIF-L": {
                "mean": 0.0,
                "std": 0.0
            }
        },
        "composition": {
            "M_percent": 10.0,
            "L_percent": 60.0,
            "BSA_percent": 30.0
        },
        "encapsulation_efficiency": {
            "mean": 20.193,
            "error_bar": 4.176
        },
        "atr_file": "A100WW-30.xy",
        "ir_data": {
            "area_1647": 0.0038,
            "height_1647": 0.001,
            "area_421": 0.1076,
            "peak_pos_421": 421.5056,
            "height_421": 0.0153,
            "ratio_selected_peaks": 0.034,
            "adaptive": {
                "method": "adaptive peak-finding; Amide I search 1620-1680 cm^-1, integrate ±25 cm^-1; Zn-N search 405-440 cm^-1, integrate ±10 cm^-1; optional nu-correction (A·nu); response factors f_BSA=600, f_MOF=30",
                "peak_1647_found": 1653.1245,
                "peak_1647_shift_cm1": 6.1245,
                "height_1647": 0.0073,
                "area_1647_raw": 0.1538,
                "area_1647_nu": 254.2386,
                "peak_421_found": 419.4495,
                "peak_421_shift_cm1": -1.5505,
                "height_421": 0.0304,
                "area_421_raw": 0.1901,
                "area_421_nu": 79.8139,
                "ratio_raw": 0.4472,
                "ratio_nu": 0.7611,
                "ratio_response": 0.1374
            },
            "ratio_raw_adaptive": 0.4472,
            "ratio_nu_corrected": 0.7611,
            "ratio_response_scaled": 0.1374
        },
        "LC_percent": 18
    },
    "100_31_EW": {
        "washing": "ethanol_washing",
        "concentration": 100.0,
        "ternary_position": 31,
        "measurements": {
            "Round_1": "100_31_EW_01.xy",
            "Round_2": "100_31_EW_02.xy",
            "Round_3": "100_31_EW_03.xy"
        },
        "crystallinity": {
            "fractions": {
                "crystalline": {
                    "mean": 0.4680701350848471,
                    "std": 0.10048408677036862
                },
                "amorphous": {
                    "mean": 0.531929864915153,
                    "std": 0.10048408677036856
                }
            },
            "areas": {
                "crystalline": {
                    "mean": 42842.22618792083,
                    "std": 12327.022664201922
                },
                "amorphous": {
                    "mean": 47569.97306207916,
                    "std": 4701.545324006914
                }
            },
            "per_measurement": {
                "Round_1": {
                    "file": "100_31_EW_01.txt",
                    "total_area": 81023.64925000002,
                    "crystalline_area": 28717.40090788268,
                    "amorphous_area": 52306.248342117324,
                    "crystalline_fraction": 0.3544323314699711,
                    "amorphous_fraction": 0.6455676685300289
                },
                "Round_2": {
                    "file": "100_31_EW_02.txt",
                    "total_area": 95880.39925,
                    "crystalline_area": 48380.673319785565,
                    "amorphous_area": 47499.72593021443,
                    "crystalline_fraction": 0.5045939910370739,
                    "amorphous_fraction": 0.49540600896292614
                },
                "Round_3": {
                    "file": "100_31_EW_03.txt",
                    "total_area": 94332.54925,
                    "crystalline_area": 51428.60433609426,
                    "amorphous_area": 42903.94491390573,
                    "crystalline_fraction": 0.5451840827474963,
                    "amorphous_fraction": 0.4548159172525038
                }
            }
        },
        "phase_composition": {
            "Sodalite": {
                "mean": 1.0,
                "std": 0.0
            },
            "Diamondoid": {
                "mean": 0.0,
                "std": 0.0
            },
            "U12": {
                "mean": 0.0,
                "std": 0.0
            },
            "U13": {
                "mean": 0.0,
                "std": 0.0
            },
            "ZIF-EC-1": {
                "mean": 0.0,
                "std": 0.0
            },
            "ZIF-C": {
                "mean": 0.0,
                "std": 0.0
            },
            "ZIF-L": {
                "mean": 0.0,
                "std": 0.0
            }
        },
        "composition": {
            "M_percent": 20.0,
            "L_percent": 60.0,
            "BSA_percent": 20.0
        },
        "encapsulation_efficiency": {
            "mean": 53.309,
            "error_bar": 1.659
        },
        "atr_file": "A100EW-31.xy",
        "ir_data": {
            "area_1647": 0.0098,
            "height_1647": 0.0011,
            "area_421": 0.3603,
            "peak_pos_421": 421.5056,
            "height_421": 0.052,
            "ratio_selected_peaks": 0.0265,
            "adaptive": {
                "method": "adaptive peak-finding; Amide I search 1620-1680 cm^-1, integrate ±25 cm^-1; Zn-N search 405-440 cm^-1, integrate ±10 cm^-1; optional nu-correction (A·nu); response factors f_BSA=600, f_MOF=30",
                "peak_1647_found": 1651.0684,
                "peak_1647_shift_cm1": 4.0684,
                "height_1647": 0.0191,
                "area_1647_raw": 0.436,
                "area_1647_nu": 720.1345,
                "peak_421_found": 421.5056,
                "peak_421_shift_cm1": 0.5056,
                "height_421": 0.0866,
                "area_421_raw": 0.5604,
                "area_421_nu": 235.9929,
                "ratio_raw": 0.4376,
                "ratio_nu": 0.7532,
                "ratio_response": 0.1324
            },
            "ratio_raw_adaptive": 0.4376,
            "ratio_nu_corrected": 0.7532,
            "ratio_response_scaled": 0.1324
        },
        "LC_percent": 39
    },
    "100_31_WW": {
        "washing": "water_washing",
        "concentration": 100.0,
        "ternary_position": 31,
        "measurements": {
            "Round_1": "100_31_WW_01.xy",
            "Round_2": "100_31_WW_02.xy",
            "Round_3": "100_31_WW_03.xy"
        },
        "crystallinity": {
            "fractions": {
                "crystalline": {
                    "mean": 0.46568747066557553,
                    "std": 0.05703275600116356
                },
                "amorphous": {
                    "mean": 0.5343125293344246,
                    "std": 0.05703275600116356
                }
            },
            "areas": {
                "crystalline": {
                    "mean": 75831.36460290877,
                    "std": 30848.274077633796
                },
                "amorphous": {
                    "mean": 83476.7513137579,
                    "std": 22695.952529576793
                }
            },
            "per_measurement": {
                "Round_1": {
                    "file": "100_31_WW_01.txt",
                    "total_area": 99081.49925,
                    "crystalline_area": 40566.36161287637,
                    "amorphous_area": 58515.13763712364,
                    "crystalline_fraction": 0.4094241802954588,
                    "amorphous_fraction": 0.5905758197045412
                },
                "Round_2": {
                    "file": "100_31_WW_02.txt",
                    "total_area": 191987.29924999998,
                    "crystalline_area": 89116.3741021224,
                    "amorphous_area": 102870.9251478776,
                    "crystalline_fraction": 0.46417848706792725,
                    "amorphous_fraction": 0.5358215129320728
                },
                "Round_3": {
                    "file": "100_31_WW_03.txt",
                    "total_area": 186855.54925,
                    "crystalline_area": 97811.35809372755,
                    "amorphous_area": 89044.19115627246,
                    "crystalline_fraction": 0.5234597446333403,
                    "amorphous_fraction": 0.47654025536665967
                }
            }
        },
        "phase_composition": {
            "Sodalite": {
                "mean": 1.0,
                "std": 0.0
            },
            "Diamondoid": {
                "mean": 0.0,
                "std": 0.0
            },
            "U12": {
                "mean": 0.0,
                "std": 0.0
            },
            "U13": {
                "mean": 0.0,
                "std": 0.0
            },
            "ZIF-EC-1": {
                "mean": 0.0,
                "std": 0.0
            },
            "ZIF-C": {
                "mean": 0.0,
                "std": 0.0
            },
            "ZIF-L": {
                "mean": 0.0,
                "std": 0.0
            }
        },
        "composition": {
            "M_percent": 20.0,
            "L_percent": 60.0,
            "BSA_percent": 20.0
        },
        "encapsulation_efficiency": {
            "mean": 34.006,
            "error_bar": 4.609
        },
        "atr_file": "A100WW-31.xy",
        "ir_data": {
            "area_1647": 0.0151,
            "height_1647": 0.0024,
            "area_421": 0.4512,
            "peak_pos_421": 421.5056,
            "height_421": 0.0645,
            "ratio_selected_peaks": 0.0325,
            "adaptive": {
                "method": "adaptive peak-finding; Amide I search 1620-1680 cm^-1, integrate ±25 cm^-1; Zn-N search 405-440 cm^-1, integrate ±10 cm^-1; optional nu-correction (A·nu); response factors f_BSA=600, f_MOF=30",
                "peak_1647_found": 1653.1245,
                "peak_1647_shift_cm1": 6.1245,
                "height_1647": 0.0289,
                "area_1647_raw": 0.6735,
                "area_1647_nu": 1113.1495,
                "peak_421_found": 419.4495,
                "peak_421_shift_cm1": -1.5505,
                "height_421": 0.1102,
                "area_421_raw": 0.7235,
                "area_421_nu": 303.9018,
                "ratio_raw": 0.4821,
                "ratio_nu": 0.7855,
                "ratio_response": 0.1548
            },
            "ratio_raw_adaptive": 0.4821,
            "ratio_nu_corrected": 0.7855,
            "ratio_response_scaled": 0.1548
        },
        "LC_percent": 28
    },
    "100_32_EW": {
        "washing": "ethanol_washing",
        "concentration": 100.0,
        "ternary_position": 32,
        "measurements": {
            "Round_1": "100_32_EW_01.xy",
            "Round_2": "100_32_EW_02.xy",
            "Round_3": "100_32_EW_03.xy"
        },
        "crystallinity": {
            "fractions": {
                "crystalline": {
                    "mean": 0.5023857346642716,
                    "std": 0.07598657200377296
                },
                "amorphous": {
                    "mean": 0.49761426533572845,
                    "std": 0.07598657200377291
                }
            },
            "areas": {
                "crystalline": {
                    "mean": 51209.24721213652,
                    "std": 17182.198450870736
                },
                "amorphous": {
                    "mean": 48725.46870453013,
                    "std": 2848.201029842022
                }
            },
            "per_measurement": {
                "Round_1": {
                    "file": "100_32_EW_01.txt",
                    "total_area": 78492.94925,
                    "crystalline_area": 33056.27833937479,
                    "amorphous_area": 45436.67091062522,
                    "crystalline_fraction": 0.4211369129995429,
                    "amorphous_fraction": 0.5788630870004571
                },
                "Round_2": {
                    "file": "100_32_EW_02.txt",
                    "total_area": 117579.29925,
                    "crystalline_area": 67219.72288254072,
                    "amorphous_area": 50359.576367459274,
                    "crystalline_fraction": 0.5716969169855018,
                    "amorphous_fraction": 0.4283030830144982
                },
                "Round_3": {
                    "file": "100_32_EW_03.txt",
                    "total_area": 103731.89924999999,
                    "crystalline_area": 53351.74041449406,
                    "amorphous_area": 50380.158835505936,
                    "crystalline_fraction": 0.51432337400777,
                    "amorphous_fraction": 0.4856766259922301
                }
            }
        },
        "phase_composition": {
            "Sodalite": {
                "mean": 0.5,
                "std": 0.0
            },
            "Diamondoid": {
                "mean": 0.5,
                "std": 0.0
            },
            "U12": {
                "mean": 0.0,
                "std": 0.0
            },
            "U13": {
                "mean": 0.0,
                "std": 0.0
            },
            "ZIF-EC-1": {
                "mean": 0.0,
                "std": 0.0
            },
            "ZIF-C": {
                "mean": 0.0,
                "std": 0.0
            },
            "ZIF-L": {
                "mean": 0.0,
                "std": 0.0
            }
        },
        "composition": {
            "M_percent": 30.0,
            "L_percent": 60.0,
            "BSA_percent": 10.0
        },
        "encapsulation_efficiency": {
            "mean": 24.588,
            "error_bar": 4.88
        },
        "atr_file": "A100EW-32.xy",
        "ir_data": {
            "area_1647": 0.001,
            "height_1647": 0.0002,
            "area_421": 0.5228,
            "peak_pos_421": 421.5056,
            "height_421": 0.0726,
            "ratio_selected_peaks": 0.002,
            "adaptive": {
                "method": "adaptive peak-finding; Amide I search 1620-1680 cm^-1, integrate ±25 cm^-1; Zn-N search 405-440 cm^-1, integrate ±10 cm^-1; optional nu-correction (A·nu); response factors f_BSA=600, f_MOF=30",
                "peak_1647_found": 1655.1806,
                "peak_1647_shift_cm1": 8.1806,
                "height_1647": 0.0099,
                "area_1647_raw": 0.252,
                "area_1647_nu": 417.4309,
                "peak_421_found": 421.5056,
                "peak_421_shift_cm1": 0.5056,
                "height_421": 0.1574,
                "area_421_raw": 0.9363,
                "area_421_nu": 395.0359,
                "ratio_raw": 0.2121,
                "ratio_nu": 0.5138,
                "ratio_response": 0.0502
            },
            "ratio_raw_adaptive": 0.2121,
            "ratio_nu_corrected": 0.5138,
            "ratio_response_scaled": 0.0502
        },
        "LC_percent": 12
    },
    "100_32_WW": {
        "washing": "water_washing",
        "concentration": 100.0,
        "ternary_position": 32,
        "measurements": {
            "Round_1": "100_32_WW_01.xy",
            "Round_2": "100_32_WW_02.xy",
            "Round_3": "100_32_WW_03.xy"
        },
        "crystallinity": {
            "fractions": {
                "crystalline": {
                    "mean": 0.5212853150664348,
                    "std": 0.039073541656273116
                },
                "amorphous": {
                    "mean": 0.4787146849335651,
                    "std": 0.03907354165627308
                }
            },
            "areas": {
                "crystalline": {
                    "mean": 46243.372576992726,
                    "std": 14068.542154748384
                },
                "amorphous": {
                    "mean": 41488.5100063406,
                    "std": 6319.410330639453
                }
            },
            "per_measurement": {
                "Round_1": {
                    "file": "100_32_WW_01.txt",
                    "total_area": 70167.14924999999,
                    "crystalline_area": 33725.71336059481,
                    "amorphous_area": 36441.43588940517,
                    "crystalline_fraction": 0.4806481910848732,
                    "amorphous_fraction": 0.5193518089151267
                },
                "Round_2": {
                    "file": "100_32_WW_02.txt",
                    "total_area": 110045.14924999999,
                    "crystalline_area": 61469.08760692696,
                    "amorphous_area": 48576.061643073044,
                    "crystalline_fraction": 0.5585806191900544,
                    "amorphous_fraction": 0.4414193808099455
                },
                "Round_3": {
                    "file": "100_32_WW_03.txt",
                    "total_area": 82983.34925,
                    "crystalline_area": 43535.31676345643,
                    "amorphous_area": 39448.03248654358,
                    "crystalline_fraction": 0.5246271349243767,
                    "amorphous_fraction": 0.4753728650756233
                }
            }
        },
        "phase_composition": {
            "Sodalite": {
                "mean": 0.0,
                "std": 0.0
            },
            "Diamondoid": {
                "mean": 1.0,
                "std": 0.0
            },
            "U12": {
                "mean": 0.0,
                "std": 0.0
            },
            "U13": {
                "mean": 0.0,
                "std": 0.0
            },
            "ZIF-EC-1": {
                "mean": 0.0,
                "std": 0.0
            },
            "ZIF-C": {
                "mean": 0.0,
                "std": 0.0
            },
            "ZIF-L": {
                "mean": 0.0,
                "std": 0.0
            }
        },
        "composition": {
            "M_percent": 30.0,
            "L_percent": 60.0,
            "BSA_percent": 10.0
        },
        "encapsulation_efficiency": {
            "mean": 34.472,
            "error_bar": 0.821
        },
        "atr_file": "A100WW-32.xy",
        "ir_data": {
            "area_1647": 0.0052,
            "height_1647": 0.0011,
            "area_421": 0.3548,
            "peak_pos_421": 421.5056,
            "height_421": 0.0475,
            "ratio_selected_peaks": 0.0143,
            "adaptive": {
                "method": "adaptive peak-finding; Amide I search 1620-1680 cm^-1, integrate ±25 cm^-1; Zn-N search 405-440 cm^-1, integrate ±10 cm^-1; optional nu-correction (A·nu); response factors f_BSA=600, f_MOF=30",
                "peak_1647_found": 1653.1245,
                "peak_1647_shift_cm1": 6.1245,
                "height_1647": 0.0103,
                "area_1647_raw": 0.2401,
                "area_1647_nu": 397.1121,
                "peak_421_found": 421.5056,
                "peak_421_shift_cm1": 0.5056,
                "height_421": 0.1125,
                "area_421_raw": 0.6734,
                "area_421_nu": 284.0257,
                "ratio_raw": 0.2628,
                "ratio_nu": 0.583,
                "ratio_response": 0.0653
            },
            "ratio_raw_adaptive": 0.2628,
            "ratio_nu_corrected": 0.583,
            "ratio_response_scaled": 0.0653
        },
        "LC_percent": 11
    },
    "100_33_EW": {
        "washing": "ethanol_washing",
        "concentration": 100.0,
        "ternary_position": 33,
        "measurements": {
            "Round_1": "100_33_EW_01.xy",
            "Round_2": "100_33_EW_02.xy",
            "Round_3": "100_33_EW_03.xy"
        },
        "crystallinity": {
            "fractions": {
                "crystalline": {
                    "mean": 0.5162235012582784,
                    "std": 0.06779281660380047
                },
                "amorphous": {
                    "mean": 0.4837764987417215,
                    "std": 0.06779281660380043
                }
            },
            "areas": {
                "crystalline": {
                    "mean": 63455.46013411407,
                    "std": 27407.419791610973
                },
                "amorphous": {
                    "mean": 56234.039115885935,
                    "std": 11177.074107479351
                }
            },
            "per_measurement": {
                "Round_1": {
                    "file": "100_33_EW_01.txt",
                    "total_area": 81966.24925,
                    "crystalline_area": 36127.10446056015,
                    "amorphous_area": 45839.144789439844,
                    "crystalline_fraction": 0.4407558573330736,
                    "amorphous_fraction": 0.5592441426669263
                },
                "Round_2": {
                    "file": "100_33_EW_02.txt",
                    "total_area": 118104.79925,
                    "crystalline_area": 63298.01028930487,
                    "amorphous_area": 54806.78896069513,
                    "crystalline_fraction": 0.5359478250779455,
                    "amorphous_fraction": 0.4640521749220545
                },
                "Round_3": {
                    "file": "100_33_EW_03.txt",
                    "total_area": 158997.44925000003,
                    "crystalline_area": 90941.26565247719,
                    "amorphous_area": 68056.18359752282,
                    "crystalline_fraction": 0.5719668213638163,
                    "amorphous_fraction": 0.4280331786361838
                }
            }
        },
        "phase_composition": {
            "Sodalite": {
                "mean": 1.0,
                "std": 0.0
            },
            "Diamondoid": {
                "mean": 0.0,
                "std": 0.0
            },
            "U12": {
                "mean": 0.0,
                "std": 0.0
            },
            "U13": {
                "mean": 0.0,
                "std": 0.0
            },
            "ZIF-EC-1": {
                "mean": 0.0,
                "std": 0.0
            },
            "ZIF-C": {
                "mean": 0.0,
                "std": 0.0
            },
            "ZIF-L": {
                "mean": 0.0,
                "std": 0.0
            }
        },
        "composition": {
            "M_percent": 10.0,
            "L_percent": 70.0,
            "BSA_percent": 20.0
        },
        "encapsulation_efficiency": {
            "mean": 20.316,
            "error_bar": 1.518
        },
        "atr_file": "A100EW-33.xy",
        "ir_data": {
            "area_1647": 0.0071,
            "height_1647": 0.0009,
            "area_421": 0.2511,
            "peak_pos_421": 421.5056,
            "height_421": 0.035,
            "ratio_selected_peaks": 0.0276,
            "adaptive": {
                "method": "adaptive peak-finding; Amide I search 1620-1680 cm^-1, integrate ±25 cm^-1; Zn-N search 405-440 cm^-1, integrate ±10 cm^-1; optional nu-correction (A·nu); response factors f_BSA=600, f_MOF=30",
                "peak_1647_found": 1651.0684,
                "peak_1647_shift_cm1": 4.0684,
                "height_1647": 0.0128,
                "area_1647_raw": 0.3013,
                "area_1647_nu": 497.6766,
                "peak_421_found": 421.5056,
                "peak_421_shift_cm1": 0.5056,
                "height_421": 0.062,
                "area_421_raw": 0.4047,
                "area_421_nu": 170.4081,
                "ratio_raw": 0.4267,
                "ratio_nu": 0.7449,
                "ratio_response": 0.1274
            },
            "ratio_raw_adaptive": 0.4267,
            "ratio_nu_corrected": 0.7449,
            "ratio_response_scaled": 0.1274
        },
        "LC_percent": 33
    },
    "100_33_WW": {
        "washing": "water_washing",
        "concentration": 100.0,
        "ternary_position": 33,
        "measurements": {
            "Round_1": "100_33_WW_01.xy",
            "Round_2": "100_33_WW_02.xy",
            "Round_3": "100_33_WW_03.xy"
        },
        "crystallinity": {
