Repository: digital-chemistry/zif-vis

# ZIF Biocomposite Explorer

Interactive Flask app for exploring ZIF biocomposite formulations across composition, concentration, phase assignment, crystallinity, encapsulation efficiency, and experiment-level spectra.

## What this app shows

The explorer combines a summary dataset with repeat-level ATR-IR and XRD measurements.

- The main plot shows sample points in ternary composition space.
- The 3D view stacks concentration layers vertically.
- The 2D view isolates one concentration layer at a time.
- The right inspector explains the selected sample with parameters, phase composition, ATR-IR, and repeated XRD measurements.

File: project/zif_biocomposite_summary_by_point.json (part 7 of 19)
{
            "error_bar": 1.874
        },
        "atr_file": "A12.5WW-21.xy",
        "ir_data": {
            "area_1647": 0.0075,
            "height_1647": 0.0011,
            "area_421": 0.0307,
            "peak_pos_421": 419.4495,
            "height_421": 0.0042,
            "ratio_selected_peaks": 0.196
        }
    },
    "12.5_22_EW": {
        "washing": "ethanol_washing",
        "concentration": 12.5,
        "ternary_position": 22,
        "measurements": {
            "Round_1": "12.5_22_EW_01.xy",
            "Round_2": "12.5_22_EW_02.xy",
            "Round_3": "12.5_22_EW_03.xy"
        },
        "crystallinity": {
            "fractions": {
                "crystalline": {
                    "mean": 0.538,
                    "std": 0.273
                },
                "amorphous": {
                    "mean": 0.462,
                    "std": 0.273
                }
            },
            "areas": {
                "crystalline": {
                    "mean": 17822.5,
                    "std": 14267.4
                },
                "amorphous": {
                    "mean": 10848.1,
                    "std": 2773.3
                }
            }
        },
        "phase_composition": {
            "Sodalite": {
                "mean": 1.0,
                "std": 0.0
            },
            "Diamondoid": {
                "mean": 0.0,
                "std": 0.0
            },
            "U12": {
                "mean": 0.0,
                "std": 0.0
            },
            "U13": {
                "mean": 0.0,
                "std": 0.0
            },
            "ZIF-EC-1": {
                "mean": 0.0,
                "std": 0.0
            },
            "ZIF-C": {
                "mean": 0.0,
                "std": 0.0
            },
            "ZIF-L": {
                "mean": 0.0,
                "std": 0.0
            }
        },
        "composition": {
            "M_percent": 20.0,
            "L_percent": 40.0,
            "BSA_percent": 40.0
        },
        "encapsulation_efficiency": {
            "mean": 94.734,
            "error_bar": 1.399
        },
        "atr_file": "A12.5EW-22.xy",
        "ir_data": {
            "area_1647": 0.0083,
            "height_1647": 0.0011,
            "area_421": 0.1239,
            "peak_pos_421": 421.5056,
            "height_421": 0.0181,
            "ratio_selected_peaks": 0.0627
        }
    },
    "12.5_22_WW": {
        "washing": "water_washing",
        "concentration": 12.5,
        "ternary_position": 22,
        "measurements": {
            "Round_1": "12.5_22_WW_01.xy",
            "Round_2": "12.5_22_WW_02.xy",
            "Round_3": "12.5_22_WW_03.xy"
        },
        "crystallinity": {
            "fractions": {
                "crystalline": {
                    "mean": 0.107,
                    "std": 0.042
                },
                "amorphous": {
                    "mean": 0.893,
                    "std": 0.042
                }
            },
            "areas": {
                "crystalline": {
                    "mean": 1338.3,
                    "std": 663.3
                },
                "amorphous": {
                    "mean": 10763.4,
                    "std": 812.7
                }
            }
        },
        "phase_composition": {
            "Sodalite": {
                "mean": 0.0,
                "std": 0.0
            },
            "Diamondoid": {
                "mean": 0.0,
                "std": 0.0
            },
            "U12": {
                "mean": 0.0,
                "std": 0.0
            },
            "U13": {
                "mean": 0.0,
                "std": 0.0
            },
            "ZIF-EC-1": {
                "mean": 0.0,
                "std": 0.0
            },
            "ZIF-C": {
                "mean": 0.667,
                "std": 0.577
            },
            "ZIF-L": {
                "mean": 0.0,
                "std": 0.0
            }
        },
        "composition": {
            "M_percent": 20.0,
            "L_percent": 40.0,
            "BSA_percent": 40.0
        },
        "encapsulation_efficiency": {
            "mean": 91.112,
            "error_bar": 1.071
        },
        "atr_file": "A12.5WW-22.xy",
        "ir_data": {
            "area_1647": 0.0124,
            "height_1647": 0.0015,
            "area_421": 0.0324,
            "peak_pos_421": 421.5056,
            "height_421": 0.0043,
            "ratio_selected_peaks": 0.2759
        }
    },
    "12.5_23_EW": {
        "washing": "ethanol_washing",
        "concentration": 12.5,
        "ternary_position": 23,
        "measurements": {
            "Round_1": "12.5_23_EW_01.xy",
            "Round_2": "12.5_23_EW_02.xy",
            "Round_3": "12.5_23_EW_03.xy"
        },
        "crystallinity": {
            "fractions": {
                "crystalline": {
                    "mean": 0.701,
                    "std": 0.139
                },
                "amorphous": {
                    "mean": 0.299,
                    "std": 0.139
                }
            },
            "areas": {
                "crystalline": {
                    "mean": 27356.7,
                    "std": 12497.8
                },
                "amorphous": {
                    "mean": 10452.2,
                    "std": 2553.9
                }
            }
        },
        "phase_composition": {
            "Sodalite": {
                "mean": 1.0,
                "std": 0.0
            },
            "Diamondoid": {
                "mean": 0.0,
                "std": 0.0
            },
            "U12": {
                "mean": 0.0,
                "std": 0.0
            },
            "U13": {
                "mean": 0.0,
                "std": 0.0
            },
            "ZIF-EC-1": {
                "mean": 0.0,
                "std": 0.0
            },
            "ZIF-C": {
                "mean": 0.0,
                "std": 0.0
            },
            "ZIF-L": {
                "mean": 0.0,
                "std": 0.0
            }
        },
        "composition": {
            "M_percent": 30.0,
            "L_percent": 40.0,
            "BSA_percent": 30.0
        },
        "encapsulation_efficiency": {
            "mean": 88.402,
            "error_bar": 2.251
        },
        "atr_file": "A12.5EW-23.xy",
        "ir_data": {
            "area_1647": 0.0113,
            "height_1647": 0.0014,
            "area_421": 0.2152,
            "peak_pos_421": 421.5056,
            "height_421": 0.0322,
            "ratio_selected_peaks": 0.0498
        }
    },
    "12.5_23_WW": {
        "washing": "water_washing",
        "concentration": 12.5,
        "ternary_position": 23,
        "measurements": {
            "Round_1": "12.5_23_WW_01.xy",
            "Round_2": "12.5_23_WW_02.xy",
            "Round_3": "12.5_23_WW_03.xy"
        },
        "crystallinity": {
            "fractions": {
                "crystalline": {
                    "mean": 0.126,
                    "std": 0.04
                },
                "amorphous": {
                    "mean": 0.874,
                    "std": 0.04
                }
            },
            "areas": {
                "crystalline": {
                    "mean": 1752.9,
                    "std": 724.0
                },
                "amorphous": {
                    "mean": 11837.7,
                    "std": 925.3
                }
            }
        },
        "phase_composition": {
            "Sodalite": {
                "mean": 0.0,
                "std": 0.0
            },
            "Diamondoid": {
                "mean": 0.0,
                "std": 0.0
            },
            "U12": {
                "mean": 0.0,
                "std": 0.0
            },
            "U13": {
                "mean": 0.0,
                "std": 0.0
            },
            "ZIF-EC-1": {
                "mean": 0.0,
                "std": 0.0
            },
            "ZIF-C": {
                "mean": 0.667,
                "std": 0.577
            },
            "ZIF-L": {
                "mean": 0.0,
                "std": 0.0
            }
        },
        "composition": {
            "M_percent": 30.0,
            "L_percent": 40.0,
            "BSA_percent": 30.0
        },
        "encapsulation_efficiency": {
            "mean": 87.225,
            "error_bar": 1.214
        },
        "atr_file": "A12.5WW-23.xy",
        "ir_data": {
            "area_1647": 0.0087,
            "height_1647": 0.0014,
            "area_421": 0.0619,
            "peak_pos_421": 421.5056,
            "height_421": 0.0081,
            "ratio_selected_peaks": 0.1238
        }
    },
    "12.5_24_EW": {
        "washing": "ethanol_washing",
        "concentration": 12.5,
        "ternary_position": 24,
        "measurements": {
            "Round_1": "12.5_24_EW_01.xy",
            "Round_2": "12.5_24_EW_02.xy",
            "Round_3": "12.5_24_EW_03.xy"
        },
        "crystallinity": {
            "fractions": {
                "crystalline": {
                    "mean": 0.588,
                    "std": 0.235
                },
                "amorphous": {
                    "mean": 0.412,
                    "std": 0.235
                }
            },
            "areas": {
                "crystalline": {
                    "mean": 17617.4,
                    "std": 14149.4
                },
                "amorphous": {
                    "mean": 9474.6,
                    "std": 2495.6
                }
            }
        },
        "phase_composition": {
            "Sodalite": {
                "mean": 1.0,
                "std": 0.0
            },
            "Diamondoid": {
                "mean": 0.0,
                "std": 0.0
            },
            "U12": {
                "mean": 0.0,
                "std": 0.0
            },
            "U13": {
                "mean": 0.0,
                "std": 0.0
            },
            "ZIF-EC-1": {
                "mean": 0.0,
                "std": 0.0
            },
            "ZIF-C": {
                "mean": 0.0,
                "std": 0.0
            },
            "ZIF-L": {
                "mean": 0.0,
                "std": 0.0
            }
        },
        "composition": {
            "M_percent": 40.0,
            "L_percent": 40.0,
            "BSA_percent": 20.0
        },
        "encapsulation_efficiency": {
            "mean": 72.618,
            "error_bar": 0.59
        },
        "atr_file": "A12.5EW-24.xy",
        "ir_data": {
            "area_1647": 0.0134,
            "height_1647": 0.0017,
            "area_421": 0.3504,
            "peak_pos_421": 421.5056,
            "height_421": 0.0528,
            "ratio_selected_peaks": 0.0368
        }
    },
    "12.5_24_WW": {
        "washing": "water_washing",
        "concentration": 12.5,
        "ternary_position": 24,
        "measurements": {
            "Round_1": "12.5_24_WW_01.xy",
            "Round_2": "12.5_24_WW_02.xy",
            "Round_3": "12.5_24_WW_03.xy"
        },
        "crystallinity": {
            "fractions": {
                "crystalline": {
                    "mean": 0.114,
                    "std": 0.004
                },
                "amorphous": {
                    "mean": 0.886,
                    "std": 0.004
                }
            },
            "areas": {
                "crystalline": {
                    "mean": 1291.9,
                    "std": 115.9
                },
                "amorphous": {
                    "mean": 9990.9,
                    "std": 537.2
                }
            }
        },
        "phase_composition": {
            "Sodalite": {
                "mean": 0.0,
                "std": 0.0
            },
            "Diamondoid": {
                "mean": 0.0,
                "std": 0.0
            },
            "U12": {
                "mean": 0.0,
                "std": 0.0
            },
            "U13": {
                "mean": 0.0,
                "std": 0.0
            },
            "ZIF-EC-1": {
                "mean": 0.0,
                "std": 0.0
            },
            "ZIF-C": {
                "mean": 0.667,
                "std": 0.577
            },
            "ZIF-L": {
                "mean": 0.0,
                "std": 0.0
            }
        },
        "composition": {
            "M_percent": 40.0,
            "L_percent": 40.0,
            "BSA_percent": 20.0
        },
        "encapsulation_efficiency": {
            "mean": 76.36,
            "error_bar": 2.998
        },
        "atr_file": "A12.5WW-24.xy",
        "ir_data": {
            "area_1647": 0.0096,
            "height_1647": 0.0015,
            "area_421": 0.0712,
            "peak_pos_421": 421.5056,
            "height_421": 0.0095,
            "ratio_selected_peaks": 0.1188
        }
    },
    "12.5_25_EW": {
        "washing": "ethanol_washing",
        "concentration": 12.5,
        "ternary_position": 25,
        "measurements": {
            "Round_1": "12.5_25_EW_01.xy",
            "Round_2": "12.5_25_EW_02.xy",
            "Round_3": "12.5_25_EW_03.xy"
        },
        "crystallinity": {
            "fractions": {
                "crystalline": {
                    "mean": 0.554,
                    "std": 0.166
                },
                "amorphous": {
                    "mean": 0.446,
                    "std": 0.166
                }
            },
            "areas": {
                "crystalline": {
                    "mean": 14803.9,
                    "std": 8414.9
                },
                "amorphous": {
                    "mean": 10621.2,
                    "std": 1921.4
                }
            }
        },
        "phase_composition": {
            "Sodalite": {
                "mean": 1.0,
                "std": 0.0
            },
            "Diamondoid": {
                "mean": 0.0,
                "std": 0.0
            },
            "U12": {
                "mean": 0.0,
                "std": 0.0
            },
            "U13": {
                "mean": 0.0,
                "std": 0.0
            },
            "ZIF-EC-1": {
                "mean": 0.0,
                "std": 0.0
            },
            "ZIF-C": {
                "mean": 0.0,
                "std": 0.0
            },
            "ZIF-L": {
                "mean": 0.0,
                "std": 0.0
            }
        },
        "composition": {
            "M_percent": 50.0,
            "L_percent": 40.0,
            "BSA_percent": 10.0
        },
        "encapsulation_efficiency": {
            "mean": 78.619,
            "error_bar": 3.007
        },
        "atr_file": "A12.5EW-25.xy",
        "ir_data": {
            "area_1647": 0.0042,
            "height_1647": 0.0007,
            "area_421": 0.1609,
            "peak_pos_421": 421.5056,
            "height_421": 0.0233,
            "ratio_selected_peaks": 0.0254
        }
    },
    "12.5_25_WW": {
        "washing": "water_washing",
        "concentration": 12.5,
        "ternary_position": 25,
        "measurements": {
            "Round_1": "12.5_25_WW_01.xy",
            "Round_2": "12.5_25_WW_02.xy",
            "Round_3": "12.5_25_WW_03.xy"
        },
        "crystallinity": {
            "fractions": {
                "crystalline": {
                    "mean": 0.089,
                    "std": 0.057
                },
                "amorphous": {
                    "mean": 0.911,
                    "std": 0.057
                }
            },
            "areas": {
                "crystalline": {
                    "mean": 928.0,
                    "std": 605.3
                },
                "amorphous": {
                    "mean": 9377.7,
                    "std": 630.6
                }
            }
        },
        "phase_composition": {
            "Sodalite": {
                "mean": 0.0,
                "std": 0.0
            },
            "Diamondoid": {
                "mean": 0.0,
                "std": 0.0
            },
            "U12": {
                "mean": 0.0,
                "std": 0.0
            },
            "U13": {
                "mean": 0.0,
                "std": 0.0
            },
            "ZIF-EC-1": {
                "mean": 0.0,
                "std": 0.0
            },
            "ZIF-C": {
                "mean": 1.0,
                "std": 0.0
            },
            "ZIF-L": {
                "mean": 0.0,
                "std": 0.0
            }
        },
        "composition": {
            "M_percent": 50.0,
            "L_percent": 40.0,
            "BSA_percent": 10.0
        },
        "encapsulation_efficiency": {
            "mean": 73.975,
            "error_bar": 6.62
        },
        "atr_file": "A12.5WW-25.xy",
        "ir_data": {
            "area_1647": 0.016,
            "height_1647": 0.0021,
            "area_421": 0.0725,
            "peak_pos_421": 421.5056,
            "height_421": 0.0096,
            "ratio_selected_peaks": 0.1807
        }
    },
    "12.5_26_EW": {
        "washing": "ethanol_washing",
        "concentration": 12.5,
        "ternary_position": 26,
        "measurements": {
            "Round_1": "12.5_26_EW_01.xy",
            "Round_2": "12.5_26_EW_02.xy",
            "Round_3": "12.5_26_EW_03.xy"
        },
        "crystallinity": {
            "fractions": {
                "crystalline": {
                    "mean": 0.258,
                    "std": 0.05
                },
                "amorphous": {
                    "mean": 0.742,
                    "std": 0.05
                }
            },
            "areas": {
                "crystalline": {
                    "mean": 3685.3,
                    "std": 1540.2
                },
                "amorphous": {
                    "mean": 10189.7,
                    "std": 2054.6
                }
            }
        },
        "phase_composition": {
            "Sodalite": {
                "mean": 1.0,
                "std": 0.0
            },
            "Diamondoid": {
                "mean": 0.0,
                "std": 0.0
            },
            "U12": {
                "mean": 0.0,
                "std": 0.0
            },
            "U13": {
                "mean": 0.0,
                "std": 0.0
            },
            "ZIF-EC-1": {
                "mean": 0.0,
                "std": 0.0
            },
            "ZIF-C": {
                "mean": 0.0,
                "std": 0.0
            },
            "ZIF-L": {
                "mean": 0.0,
                "std": 0.0
            }
        },
        "composition": {
            "M_percent": 10.0,
            "L_percent": 50.0,
            "BSA_percent": 40.0
        },
        "encapsulation_efficiency": {
            "mean": 75.359,
            "error_bar": 2.141
        },
        "atr_file": "A12.5EW-26.xy",
        "ir_data": {
            "area_1647": 0.019,
            "height_1647": 0.0021,
            "area_421": 0.1452,
            "peak_pos_421": 421.5056,
            "height_421": 0.0213,
            "ratio_selected_peaks": 0.1157
        }
    },
    "12.5_26_WW": {
        "washing": "water_washing",
        "concentration": 12.5,
        "ternary_position": 26,
        "measurements": {
            "Round_1": "12.5_26_WW_01.xy",
            "Round_2": "12.5_26_WW_02.xy",
            "Round_3": "12.5_26_WW_03.xy"
        },
        "crystallinity": {
            "fractions": {
                "crystalline": {
                    "mean": 0.025,
                    "std": 0.043
                },
                "amorphous": {
                    "mean": 0.975,
                    "std": 0.043
                }
            },
            "areas": {
                "crystalline": {
                    "mean": 328.5,
                    "std": 569.0
                },
                "amorphous": {
                    "mean": 13010.2,
                    "std": 679.8
                }
            }
        },
        "phase_composition": {
            "Sodalite": {
                "mean": 0.214,
                "std": 0.371
            },
            "Diamondoid": {
                "mean": 0.0,
                "std": 0.0
            },
            "U12": {
                "mean": 0.0,
                "std": 0.0
            },
            "U13": {
                "mean": 0.0,
                "std": 0.0
            },
            "ZIF-EC-1": {
                "mean": 0.0,
                "std": 0.0
            },
            "ZIF-C": {
                "mean": 0.0,
                "std": 0.0
            },
            "ZIF-L": {
                "mean": 0.119,
                "std": 0.206
            }
        },
        "composition": {
            "M_percent": 10.0,
            "L_percent": 50.0,
            "BSA_percent": 40.0
        },
        "encapsulation_efficiency": {
            "mean": 72.473,
            "error_bar": 0.81
        },
        "atr_file": "A12.5WW-26.xy",
        "ir_data": {
            "area_1647": 0.0174,
            "height_1647": 0.0024,
            "area_421": 0.0754,
            "peak_pos_421": 421.5056,
            "height_421": 0.0103,
            "ratio_selected_peaks": 0.1879
        }
    },
    "12.5_27_EW": {
        "washing": "ethanol_washing",
        "concentration": 12.5,
        "ternary_position": 27,
        "measurements": {
            "Round_1": "12.5_27_EW_01.xy",
            "Round_2": "12.5_27_EW_02.xy",
            "Round_3": "12.5_27_EW_03.xy"
        },
        "crystallinity": {
            "fractions": {
                "crystalline": {
                    "mean": 0.684,
                    "std": 0.105
                },
                "amorphous": {
                    "mean": 0.316,
                    "std": 0.105
                }
            },
            "areas": {
                "crystalline": {
                    "mean": 20513.6,
                    "std": 5048.7
                },
                "amorphous": {
                    "mean": 9512.5,
                    "std": 3665.0
                }
            }
        },
        "phase_composition": {
            "Sodalite": {
                "mean": 1.0,
                "std": 0.0
            },
            "Diamondoid": {
                "mean": 0.0,
                "std": 0.0
            },
            "U12": {
                "mean": 0.0,
                "std": 0.0
            },
            "U13": {
                "mean": 0.0,
                "std": 0.0
            },
            "ZIF-EC-1": {
                "mean": 0.0,
                "std": 0.0
            },
            "ZIF-C": {
                "mean": 0.0,
                "std": 0.0
            },
            "ZIF-L": {
                "mean": 0.0,
                "std": 0.0
            }
        },
        "composition": {
            "M_percent": 20.0,
            "L_percent": 50.0,
            "BSA_percent": 30.0
        },
        "encapsulation_efficiency": {
            "mean": 93.222,
            "error_bar": 0.284
        },
        "atr_file": "A12.5EW-27.xy",
        "ir_data": {
            "area_1647": 0.0156,
            "height_1647": 0.002,
            "area_421": 0.2537,
            "peak_pos_421": 421.5056,
            "height_421": 0.0383,
            "ratio_selected_peaks": 0.0581
        }
    },
    "12.5_27_WW": {
        "washing": "water_washing",
        "concentration": 12.5,
        "ternary_position": 27,
        "measurements": {
            "Round_1": "12.5_27_WW_01.xy",
            "Round_2": "12.5_27_WW_02.xy",
            "Round_3": "12.5_27_WW_03.xy"
        },
        "crystallinity": {
            "fractions": {
                "crystalline": {
                    "mean": 0.124,
                    "std": 0.047
                },
                "amorphous": {
                    "mean": 0.876,
                    "std": 0.047
                }
            },
            "areas": {
                "crystalline": {
                    "mean": 1701.1,
                    "std": 780.3
                },
                "amorphous": {
                    "mean": 11725.0,
                    "std": 330.5
                }
            }
        },
        "phase_composition": {
            "Sodalite": {
                "mean": 0.0,
                "std": 0.0
            },
            "Diamondoid": {
                "mean": 0.0,
                "std": 0.0
            },
            "U12": {
                "mean": 0.0,
                "std": 0.0
            },
            "U13": {
                "mean": 0.0,
                "std": 0.0
            },
            "ZIF-EC-1": {
                "mean": 0.0,
                "std": 0.0
            },
            "ZIF-C": {
                "mean": 1.0,
                "std": 0.0
            },
            "ZIF-L": {
                "mean": 0.0,
                "std": 0.0
            }
        },
        "composition": {
            "M_percent": 20.0,
            "L_percent": 50.0,
            "BSA_percent": 30.0
        },
        "encapsulation_efficiency": {
            "mean": 91.818,
            "error_bar": 2.254
        },
        "atr_file": "A12.5WW-27.xy",
        "ir_data": {
            "area_1647": 0.0099,
            "height_1647": 0.0017,
            "area_421": 0.0713,
            "peak_pos_421": 419.4495,
            "height_421": 0.0091,
            "ratio_selected_peaks": 0.1217
        }
    },
    "12.5_28_EW": {
        "washing": "ethanol_washing",
        "concentration": 12.5,
        "ternary_position": 28,
        "measurements": {
            "Round_1": "12.5_28_EW_01.xy",
            "Round_2": "12.5_28_EW_02.xy",
            "Round_3": "12.5_28_EW_03.xy"
        },
        "crystallinity": {
            "fractions": {
                "crystalline": {
                    "mean": 0.824,
                    "std": 0.09
                },
                "amorphous": {
                    "mean": 0.176,
                    "std": 0.09
                }
            },
            "areas": {
                "crystalline": {
                    "mean": 52593.5,
                    "std": 11947.8
                },
                "amorphous": {
                    "mean": 10678.7,
                    "std": 4042.9
                }
            }
        },
        "phase_composition": {
            "Sodalite": {
                "mean": 1.0,
                "std": 0.0
            },
            "Diamondoid": {
                "mean": 0.0,
                "std": 0.0
            },
            "U12": {
                "mean": 0.0,
                "std": 0.0
            },
            "U13": {
                "mean": 0.0,
                "std": 0.0
            },
            "ZIF-EC-1": {
                "mean": 0.0,
                "std": 0.0
            },
            "ZIF-C": {
                "mean": 0.0,
                "std": 0.0
            },
            "ZIF-L": {
                "mean": 0.0,
                "std": 0.0
            }
        },
        "composition": {
            "M_percent": 30.0,
            "L_percent": 50.0,
            "BSA_percent": 20.0
        },
        "encapsulation_efficiency": {
            "mean": 94.167,
            "error_bar": 0.59
        },
        "atr_file": "A12.5EW-28.xy",
        "ir_data": {
            "area_1647": 0.0058,
            "height_1647": 0.0008,
            "area_421": 0.2294,
            "peak_pos_421": 421.5056,
            "height_421": 0.0337,
            "ratio_selected_peaks": 0.0247
        }
    },
    "12.5_28_WW": {
        "washing": "water_washing",
        "concentration": 12.5,
        "ternary_position": 28,
        "measurements": {
            "Round_1": "12.5_28_WW_01.xy",
            "Round_2": "12.5_28_WW_02.xy",
            "Round_3": "12.5_28_WW_03.xy"
        },
        "crystallinity": {
            "fractions": {
                "crystalline": {
                    "mean": 0.083,
                    "std": 0.022
                },
                "amorphous": {
                    "mean": 0.917,
                    "std": 0.022
                }
            },
            "areas": {
                "crystalline": {
                    "mean": 931.2,
                    "std": 271.3
                },
                "amorphous": {
                    "mean": 10224.4,
                    "std": 29.7
                }
            }
        },
        "phase_composition": {
            "Sodalite": {
                "mean": 0.0,
                "std": 0.0
            },
            "Diamondoid": {
                "mean": 0.0,
                "std": 0.0
            },
            "U12": {
                "mean": 0.0,
                "std": 0.0
            },
            "U13": {
                "mean": 0.0,
                "std": 0.0
            },
            "ZIF-EC-1": {
                "mean": 0.0,
                "std": 0.0
            },
            "ZIF-C": {
                "mean": 1.0,
                "std": 0.0
            },
            "ZIF-L": {
                "mean": 0.0,
                "std": 0.0
            }
        },
        "composition": {
            "M_percent": 30.0,
            "L_percent": 50.0,
            "BSA_percent": 20.0
        },
        "encapsulation_efficiency": {
            "mean": 93.422,
            "error_bar": 2.93
        },
        "atr_file": "A12.5WW-28.xy",
        "ir_data": {
            "area_1647": 0.0063,
            "height_1647": 0.0012,
            "area_421": 0.082,
            "peak_pos_421": 421.5056,
            "height_421": 0.0103,
            "ratio_selected_peaks": 0.0715
        }
    },
    "12.5_29_EW": {
        "washing": "ethanol_washing",
        "concentration": 12.5,
        "ternary_position": 29,
        "measurements": {
            "Round_1": "12.5_29_EW_01.xy",
            "Round_2": "12.5_29_EW_02.xy",
            "Round_3": "12.5_29_EW_03.xy"
        },
        "crystallinity": {
            "fractions": {
                "crystalline": {
                    "mean": 0.854,
                    "std": 0.056
                },
                "amorphous": {
                    "mean": 0.146,
                    "std": 0.056
                }
            },
            "areas": {
                "crystalline": {
                    "mean": 56730.8,
                    "std": 16599.4
                },
                "amorphous": {
                    "mean": 8987.7,
                    "std": 978.5
                }
            }
        },
        "phase_composition": {
            "Sodalite": {
                "mean": 1.0,
                "std": 0.0
            },
            "Diamondoid": {
                "mean": 0.0,
                "std": 0.0
            },
            "U12": {
                "mean": 0.0,
                "std": 0.0
            },
            "U13": {
                "mean": 0.0,
                "std": 0.0
            },
            "ZIF-EC-1": {
                "mean": 0.0,
                "std": 0.0
            },
            "ZIF-C": {
                "mean": 0.0,
                "std": 0.0
            },
            "ZIF-L": {
                "mean": 0.0,
                "std": 0.0
            }
        },
        "composition": {
            "M_percent": 40.0,
            "L_percent": 50.0,
            "BSA_percent": 10.0
        },
        "encapsulation_efficiency": {
            "mean": 89.063,
            "error_bar": 2.166
        },
        "atr_file": "A12.5EW-29.xy",
        "ir_data": {
            "area_1647": 0.01,
            "height_1647": 0.0013,
            "area_421": 0.4131,
            "peak_pos_421": 421.5056,
            "height_421": 0.061,
            "ratio_selected_peaks": 0.0236
        }
    },
    "12.5_29_WW": {
        "washing": "water_washing",
        "concentration": 12.5,
        "ternary_position": 29,
        "measurements": {
            "Round_1": "12.5_29_WW_01.xy",
            "Round_2": "12.5_29_WW_02.xy",
            "Round_3": "12.5_29_WW_03.xy"
        },
        "crystallinity": {
            "fractions": {
                "crystalline": {
                    "mean": 0.133,
                    "std": 0.019
                },
                "amorphous": {
                    "mean": 0.867,
                    "std": 0.019
                }
            },
            "areas": {
                "crystalline": {
                    "mean": 1550.3,
                    "std": 393.2
                },
                "amorphous": {
                    "mean": 9987.8,
                    "std": 882.8
                }
            }
        },
        "phase_composition": {
            "Sodalite": {
                "mean": 0.0,
                "std": 0.0
            },
            "Diamondoid": {
                "mean": 0.0,
                "std": 0.0
            },
            "U12": {
                "mean": 0.0,
                "std": 0.0
            },
            "U13": {
                "mean": 0.0,
                "std": 0.0
            },
            "ZIF-EC-1": {
                "mean": 0.0,
                "std": 0.0
            },
            "ZIF-C": {
                "mean": 1.0,
                "std": 0.0
            },
            "ZIF-L": {
                "mean": 0.0,
                "std": 0.0
            }
        },
        "composition": {
            "M_percent": 40.0,
            "L_percent": 50.0,
            "BSA_percent": 10.0
        },
        "encapsulation_efficiency": {
            "mean": 82.095,
            "error_bar": 5.483
        },
        "atr_file": "A12.5WW-29.xy",
        "ir_data": {
            "area_1647": 0.0059,
            "height_1647": 0.0011,
            "area_421": 0.0604,
            "peak_pos_421": 419.4495,
            "height_421": 0.0074,
            "ratio_selected_peaks": 0.0884
        }
    },
    "12.5_30_EW": {
        "washing": "ethanol_washing",
        "concentration": 12.5,
        "ternary_position": 30,
        "measurements": {
            "Round_1": "12.5_30_EW_01.xy",
            "Round_2": "12.5_30_EW_02.xy",
            "Round_3": "12.5_30_EW_03.xy"
        },
        "crystallinity": {
            "fractions": {
                "crystalline": {
                    "mean": 0.305,
                    "std": 0.169
                },
                "amorphous": {
                    "mean": 0.695,
                    "std": 0.169
                }
            },
            "areas": {
                "crystalline": {
                    "mean": 5137.6,
                    "std": 4093.4
                },
                "amorphous": {
                    "mean": 10240.1,
                    "std": 489.5
                }
            }
        },
        "phase_composition": {
            "Sodalite": {
                "mean": 1.0,
                "std": 0.0
            },
            "Diamondoid": {
                "mean": 0.0,
                "std": 0.0
            },
            "U12": {
                "mean": 0.0,
                "std": 0.0
            },
            "U13": {
                "mean": 0.0,
                "std": 0.0
            },
            "ZIF-EC-1": {
                "mean": 0.0,
                "std": 0.0
            },
            "ZIF-C": {
                "mean": 0.0,
                "std": 0.0
            },
            "ZIF-L": {
                "mean": 0.0,
                "std": 0.0
            }
        },
        "composition": {
            "M_percent": 10.0,
            "L_percent": 60.0,
            "BSA_percent": 30.0
        },
        "encapsulation_efficiency": {
            "mean": 92.466,
            "error_bar": 1.073
        },
        "atr_file": "A12.5EW-30.xy",
        "ir_data": {
            "area_1647": 0.0129,
            "height_1647": 0.0016,
            "area_421": 0.1112,
            "peak_pos_421": 421.5056,
            "height_421": 0.0158,
            "ratio_selected_peaks": 0.1041
        }
    },
    "12.5_30_WW": {
        "washing": "water_washing",
        "concentration": 12.5,
        "ternary_position": 30,
        "measurements": {
            "Round_1": "12.5_30_WW_01.xy",
            "Round_2": "12.5_30_WW_02.xy",
            "Round_3": "12.5_30_WW_03.xy"
        },
        "crystallinity": {
            "fractions": {
                "crystalline": {
                    "mean": 0.052,
                    "std": 0.004
                },
                "amorphous": {
                    "mean": 0.948,
                    "std": 0.004
                }
            },
            "areas": {
                "crystalline": {
                    "mean": 604.7,
                    "std": 60.7
                },
                "amorphous": {
                    "mean": 10940.9,
                    "std": 801.4
                }
            }
        },
        "phase_composition": {
            "Sodalite": {
                "mean": 0.0,
                "std": 0.0
            },
            "Diamondoid": {
                "mean": 0.0,
                "std": 0.0
            },
            "U12": {
                "mean": 0.0,
                "std": 0.0
            },
            "U13": {
                "mean": 0.0,
                "std": 0.0
            },
            "ZIF-EC-1": {
                "mean": 0.0,
                "std": 0.0
            },
            "ZIF-C": {
                "mean": 1.0,
                "std": 0.0
            },
            "ZIF-L": {
                "mean": 0.0,
                "std": 0.0
            }
        },
        "composition": {
            "M_percent": 10.0,
            "L_percent": 60.0,
            "BSA_percent": 30.0
        },
        "encapsulation_efficiency": {
            "mean": 93.422,
            "error_bar": 0.69
        },
        "atr_file": "A12.5WW-30.xy",
        "ir_data": {
            "area_1647": 0.0138,
            "height_1647": 0.002,
            "area_421": 0.1418,
            "peak_pos_421": 419.4495,
            "height_421": 0.0195,
            "ratio_selected_peaks": 0.0885
        }
    },
    "12.5_31_EW": {
        "washing": "ethanol_washing",
        "concentration": 12.5,
        "ternary_position": 31,
        "measurements": {
            "Round_1": "12.5_31_EW_01.xy",
            "Round_2": "12.5_31_EW_02.xy",
            "Round_3": "12.5_31_EW_03.xy"
        },
        "crystallinity": {
            "fractions": {
                "crystalline": {
                    "mean": 0.643,
                    "std": 0.018
                },
                "amorphous": {
                    "mean": 0.357,
                    "std": 0.018
                }
            },
            "areas": {
                "crystalline": {
                    "mean": 24227.2,
                    "std": 627.6
                },
                "amorphous": {
                    "mean": 13472.8,
                    "std": 1149.9
                }
            }
        },
        "phase_composition": {
            "Sodalite": {
                "mean": 1.0,
                "std": 0.0
            },
            "Diamondoid": {
                "mean": 0.0,
                "std": 0.0
            },
            "U12": {
                "mean": 0.0,
                "std": 0.0
            },
            "U13": {
                "mean": 0.0,
                "std": 0.0
            },
            "ZIF-EC-1": {
                "mean": 0.0,
                "std": 0.0
            },
            "ZIF-C": {
                "mean": 0.0,
                "std": 0.0
            },
            "ZIF-L": {
                "mean": 0.0,
                "std": 0.0
            }
        },
        "composition": {
