Repository: digital-chemistry/zif-vis

# ZIF Biocomposite Explorer

Interactive Flask app for exploring ZIF biocomposite formulations across composition, concentration, phase assignment, crystallinity, encapsulation efficiency, and experiment-level spectra.

## What this app shows

The explorer combines a summary dataset with repeat-level ATR-IR and XRD measurements.

- The main plot shows sample points in ternary composition space.
- The 3D view stacks concentration layers vertically.
- The 2D view isolates one concentration layer at a time.
- The right inspector explains the selected sample with parameters, phase composition, ATR-IR, and repeated XRD measurements.

File: project/Exp-A.json (part 8 of 32)
{
                    "crystalline_area": 13158.430677635368,
                    "amorphous_area": 23587.368572364634,
                    "crystalline_fraction": 0.35809346772162987,
                    "amorphous_fraction": 0.64190653227837
                }
            }
        },
        "phase_composition": {
            "Sodalite": {
                "mean": 1.0,
                "std": 0.0
            },
            "Diamondoid": {
                "mean": 0.0,
                "std": 0.0
            },
            "U12": {
                "mean": 0.0,
                "std": 0.0
            },
            "U13": {
                "mean": 0.0,
                "std": 0.0
            },
            "ZIF-EC-1": {
                "mean": 0.0,
                "std": 0.0
            },
            "ZIF-C": {
                "mean": 0.0,
                "std": 0.0
            },
            "ZIF-L": {
                "mean": 0.0,
                "std": 0.0
            }
        },
        "composition": {
            "M_percent": 10.0,
            "L_percent": 20.0,
            "BSA_percent": 70.0
        },
        "atr_file": "A12.5EW-08.xy",
        "ir_data": {
            "area_1647": 0.018,
            "height_1647": 0.0019,
            "area_421": 0.0321,
            "peak_pos_421": 421.5056,
            "height_421": 0.0045,
            "ratio_selected_peaks": 0.3024
        },
        "encapsulation_efficiency": {
            "mean": 91.23,
            "error_bar": 1.352
        },
        "lc_data": {
            "lc_percent": 83.0
        }
    },
    "12.5_10_EW": {
        "washing": "ethanol_washing",
        "concentration": 12.5,
        "ternary_position": 10,
        "measurements": {
            "Round_1": "12.5_10_EW_01.xy",
            "Round_2": "12.5_10_EW_02.xy",
            "Round_3": "12.5_10_EW_03.xy"
        },
        "crystallinity": {
            "fractions": {
                "crystalline": {
                    "mean": 0.19552940492068868,
                    "std": 0.051854591096625276
                },
                "amorphous": {
                    "mean": 0.8044705950793114,
                    "std": 0.051854591096625255
                }
            },
            "areas": {
                "crystalline": {
                    "mean": 11029.840481467598,
                    "std": 336.922469185258
                },
                "amorphous": {
                    "mean": 48728.508768532396,
                    "std": 19036.854948516127
                }
            },
            "per_measurement": {
                "Round_1": {
                    "file": "12.5_10_EW_01.txt",
                    "total_area": 81868.29924999998,
                    "crystalline_area": 11245.089128022682,
                    "amorphous_area": 70623.2101219773,
                    "crystalline_fraction": 0.13735584140674187,
                    "amorphous_fraction": 0.8626441585932582
                },
                "Round_2": {
                    "file": "12.5_10_EW_02.txt",
                    "total_area": 50116.34925000001,
                    "crystalline_area": 10641.560202687515,
                    "amorphous_area": 39474.789047312486,
                    "crystalline_fraction": 0.2123370988098762,
                    "amorphous_fraction": 0.7876629011901238
                },
                "Round_3": {
                    "file": "12.5_10_EW_03.txt",
                    "total_area": 47290.39925,
                    "crystalline_area": 11202.872113692598,
                    "amorphous_area": 36087.527136307406,
                    "crystalline_fraction": 0.23689527454544798,
                    "amorphous_fraction": 0.7631047254545521
                }
            }
        },
        "phase_composition": {
            "Sodalite": {
                "mean": 1.0,
                "std": 0.0
            },
            "Diamondoid": {
                "mean": 0.0,
                "std": 0.0
            },
            "U12": {
                "mean": 0.0,
                "std": 0.0
            },
            "U13": {
                "mean": 0.0,
                "std": 0.0
            },
            "ZIF-EC-1": {
                "mean": 0.0,
                "std": 0.0
            },
            "ZIF-C": {
                "mean": 0.0,
                "std": 0.0
            },
            "ZIF-L": {
                "mean": 0.0,
                "std": 0.0
            }
        },
        "composition": {
            "M_percent": 30.0,
            "L_percent": 20.0,
            "BSA_percent": 50.0
        },
        "atr_file": "A12.5EW-10.xy",
        "ir_data": {
            "area_1647": 0.0114,
            "height_1647": 0.0013,
            "area_421": 0.0007,
            "peak_pos_421": 425.6179,
            "height_421": 0.0003,
            "ratio_selected_peaks": 0.8033
        },
        "encapsulation_efficiency": {
            "mean": 94.884,
            "error_bar": 2.175
        },
        "lc_data": {
            "lc_percent": 85.0
        }
    },
    "12.5_12_EW": {
        "washing": "ethanol_washing",
        "concentration": 12.5,
        "ternary_position": 12,
        "measurements": {
            "Round_1": "12.5_12_EW_01.xy",
            "Round_2": "12.5_12_EW_02.xy",
            "Round_3": "12.5_12_EW_03.xy"
        },
        "crystallinity": {
            "fractions": {
                "crystalline": {
                    "mean": 0.22942778343612583,
                    "std": 0.020899677422030694
                },
                "amorphous": {
                    "mean": 0.7705722165638741,
                    "std": 0.020899677422030666
                }
            },
            "areas": {
                "crystalline": {
                    "mean": 12017.897915056143,
                    "std": 1622.1023170689564
                },
                "amorphous": {
                    "mean": 41031.58466827719,
                    "std": 10271.55361849394
                }
            },
            "per_measurement": {
                "Round_1": {
                    "file": "12.5_12_EW_01.txt",
                    "total_area": 66623.79925,
                    "crystalline_area": 13887.02937354257,
                    "amorphous_area": 52736.76987645744,
                    "crystalline_fraction": 0.20843946952698839,
                    "amorphous_fraction": 0.7915605304730116
                },
                "Round_2": {
                    "file": "12.5_12_EW_02.txt",
                    "total_area": 47814.74925,
                    "crystalline_area": 10978.562819045821,
                    "amorphous_area": 36836.18643095417,
                    "crystalline_fraction": 0.22960619874098415,
                    "amorphous_fraction": 0.7703938012590158
                },
                "Round_3": {
                    "file": "12.5_12_EW_03.txt",
                    "total_area": 44709.89925,
                    "crystalline_area": 11188.10155258004,
                    "amorphous_area": 33521.797697419956,
                    "crystalline_fraction": 0.250237682040405,
                    "amorphous_fraction": 0.749762317959595
                }
            }
        },
        "phase_composition": {
            "Sodalite": {
                "mean": 0.0,
                "std": 0.0
            },
            "Diamondoid": {
                "mean": 0.0,
                "std": 0.0
            },
            "U12": {
                "mean": 0.0,
                "std": 0.0
            },
            "U13": {
                "mean": 1.0,
                "std": 0.0
            },
            "ZIF-EC-1": {
                "mean": 0.0,
                "std": 0.0
            },
            "ZIF-C": {
                "mean": 0.0,
                "std": 0.0
            },
            "ZIF-L": {
                "mean": 0.0,
                "std": 0.0
            }
        },
        "composition": {
            "M_percent": 50.0,
            "L_percent": 20.0,
            "BSA_percent": 30.0
        },
        "atr_file": "A12.5EW-12.xy",
        "ir_data": {
            "area_1647": 0.0261,
            "height_1647": 0.0029,
            "area_421": 0.0054,
            "peak_pos_421": 419.4495,
            "height_421": 0.0012,
            "ratio_selected_peaks": 0.7155
        },
        "encapsulation_efficiency": {
            "mean": 82.277,
            "error_bar": 1.424
        },
        "lc_data": {
            "lc_percent": 76.0
        }
    },
    "12.5_13_EW": {
        "washing": "ethanol_washing",
        "concentration": 12.5,
        "ternary_position": 13,
        "measurements": {
            "Round_1": "12.5_13_EW_01.xy",
            "Round_2": "12.5_13_EW_02.xy",
            "Round_3": "12.5_13_EW_03.xy"
        },
        "crystallinity": {
            "fractions": {
                "crystalline": {
                    "mean": 0.19584385694801135,
                    "std": 0.01054560477505139
                },
                "amorphous": {
                    "mean": 0.8041561430519887,
                    "std": 0.01054560477505138
                }
            },
            "areas": {
                "crystalline": {
                    "mean": 13059.103922173837,
                    "std": 1898.463265485997
                },
                "amorphous": {
                    "mean": 53957.64532782617,
                    "std": 10316.997305286952
                }
            },
            "per_measurement": {
                "Round_1": {
                    "file": "12.5_13_EW_01.txt",
                    "total_area": 80068.59925000001,
                    "crystalline_area": 15216.787999658822,
                    "amorphous_area": 64851.81125034118,
                    "crystalline_fraction": 0.19004688657218918,
                    "amorphous_fraction": 0.8099531134278108
                },
                "Round_2": {
                    "file": "12.5_13_EW_02.txt",
                    "total_area": 65000.89925,
                    "crystalline_area": 12315.615930261833,
                    "amorphous_area": 52685.28331973816,
                    "crystalline_fraction": 0.18946839308937458,
                    "amorphous_fraction": 0.8105316069106254
                },
                "Round_3": {
                    "file": "12.5_13_EW_03.txt",
                    "total_area": 55980.74924999999,
                    "crystalline_area": 11644.907836600858,
                    "amorphous_area": 44335.84141339914,
                    "crystalline_fraction": 0.20801629118247036,
                    "amorphous_fraction": 0.7919837088175297
                }
            }
        },
        "phase_composition": {
            "Sodalite": {
                "mean": 0.0,
                "std": 0.0
            },
            "Diamondoid": {
                "mean": 0.0,
                "std": 0.0
            },
            "U12": {
                "mean": 0.0,
                "std": 0.0
            },
            "U13": {
                "mean": 1.0,
                "std": 0.0
            },
            "ZIF-EC-1": {
                "mean": 0.0,
                "std": 0.0
            },
            "ZIF-C": {
                "mean": 0.0,
                "std": 0.0
            },
            "ZIF-L": {
                "mean": 0.0,
                "std": 0.0
            }
        },
        "composition": {
            "M_percent": 60.0,
            "L_percent": 20.0,
            "BSA_percent": 20.0
        },
        "atr_file": "A12.5EW-13.xy",
        "ir_data": {
            "area_1647": 0.0201,
            "height_1647": 0.0023,
            "area_421": 0.0016,
            "peak_pos_421": 425.6179,
            "height_421": 0.0007,
            "ratio_selected_peaks": 0.7669
        },
        "encapsulation_efficiency": {
            "mean": 76.614,
            "error_bar": 4.105
        },
        "lc_data": {
            "lc_percent": 62.0
        }
    },
    "12.5_16_EW": {
        "washing": "ethanol_washing",
        "concentration": 12.5,
        "ternary_position": 16,
        "measurements": {
            "Round_1": "12.5_16_EW_01.xy",
            "Round_2": "12.5_16_EW_02.xy",
            "Round_3": "12.5_16_EW_03.xy"
        },
        "crystallinity": {
            "fractions": {
                "crystalline": {
                    "mean": 0.33951416721411287,
                    "std": 0.08965619567039806
                },
                "amorphous": {
                    "mean": 0.6604858327858872,
                    "std": 0.08965619567039806
                }
            },
            "areas": {
                "crystalline": {
                    "mean": 22733.719554926294,
                    "std": 2367.953150342841
                },
                "amorphous": {
                    "mean": 48085.396361740386,
                    "std": 19736.69577109196
                }
            },
            "per_measurement": {
                "Round_1": {
                    "file": "12.5_16_EW_01.txt",
                    "total_area": 45410.549250000004,
                    "crystalline_area": 20112.311605895433,
                    "amorphous_area": 25298.23764410457,
                    "crystalline_fraction": 0.44289954510725127,
                    "amorphous_fraction": 0.5571004548927487
                },
                "Round_2": {
                    "file": "12.5_16_EW_02.txt",
                    "total_area": 82539.89924999999,
                    "crystalline_area": 23371.097905551655,
                    "amorphous_area": 59168.80134444835,
                    "crystalline_fraction": 0.2831490965934472,
                    "amorphous_fraction": 0.7168509034065528
                },
                "Round_3": {
                    "file": "12.5_16_EW_03.txt",
                    "total_area": 84506.89924999999,
                    "crystalline_area": 24717.74915333179,
                    "amorphous_area": 59789.15009666821,
                    "crystalline_fraction": 0.2924938599416401,
                    "amorphous_fraction": 0.7075061400583599
                }
            }
        },
        "phase_composition": {
            "Sodalite": {
                "mean": 1.0,
                "std": 0.0
            },
            "Diamondoid": {
                "mean": 0.0,
                "std": 0.0
            },
            "U12": {
                "mean": 0.0,
                "std": 0.0
            },
            "U13": {
                "mean": 0.0,
                "std": 0.0
            },
            "ZIF-EC-1": {
                "mean": 0.0,
                "std": 0.0
            },
            "ZIF-C": {
                "mean": 0.0,
                "std": 0.0
            },
            "ZIF-L": {
                "mean": 0.0,
                "std": 0.0
            }
        },
        "composition": {
            "M_percent": 20.0,
            "L_percent": 30.0,
            "BSA_percent": 50.0
        },
        "atr_file": "A12.5EW-16.xy",
        "ir_data": {
            "area_1647": 0.0059,
            "height_1647": 0.0007,
            "area_421": 0.044,
            "peak_pos_421": 421.5056,
            "height_421": 0.007,
            "ratio_selected_peaks": 0.0879
        },
        "encapsulation_efficiency": {
            "mean": 85.018,
            "error_bar": 3.837
        },
        "lc_data": {
            "lc_percent": 78.0
        }
    },
    "12.5_15_EW": {
        "washing": "ethanol_washing",
        "concentration": 12.5,
        "ternary_position": 15,
        "measurements": {
            "Round_1": "12.5_15_EW_01.xy",
            "Round_2": "12.5_15_EW_02.xy",
            "Round_3": "12.5_15_EW_03.xy"
        },
        "crystallinity": {
            "fractions": {
                "crystalline": {
                    "mean": 0.2933323118416265,
                    "std": 0.05396421648843548
                },
                "amorphous": {
                    "mean": 0.7066676881583737,
                    "std": 0.05396421648843556
                }
            },
            "areas": {
                "crystalline": {
                    "mean": 14643.339204355536,
                    "std": 1643.2786993616528
                },
                "amorphous": {
                    "mean": 36099.276712311126,
                    "std": 8121.938548790581
                }
            },
            "per_measurement": {
                "Round_1": {
                    "file": "12.5_15_EW_01.txt",
                    "total_area": 58260.24924999999,
                    "crystalline_area": 13463.09138138036,
                    "amorphous_area": 44797.15786861964,
                    "crystalline_fraction": 0.23108537218248104,
                    "amorphous_fraction": 0.7689146278175191
                },
                "Round_2": {
                    "file": "12.5_15_EW_02.txt",
                    "total_area": 42659.64925,
                    "crystalline_area": 13946.751729771062,
                    "amorphous_area": 28712.897520228937,
                    "crystalline_fraction": 0.3269307641991703,
                    "amorphous_fraction": 0.6730692358008297
                },
                "Round_3": {
                    "file": "12.5_15_EW_03.txt",
                    "total_area": 51307.94925,
                    "crystalline_area": 16520.17450191519,
                    "amorphous_area": 34787.774748084805,
                    "crystalline_fraction": 0.32198079914322814,
                    "amorphous_fraction": 0.6780192008567719
                }
            }
        },
        "phase_composition": {
            "Sodalite": {
                "mean": 1.0,
                "std": 0.0
            },
            "Diamondoid": {
                "mean": 0.0,
                "std": 0.0
            },
            "U12": {
                "mean": 0.0,
                "std": 0.0
            },
            "U13": {
                "mean": 0.0,
                "std": 0.0
            },
            "ZIF-EC-1": {
                "mean": 0.0,
                "std": 0.0
            },
            "ZIF-C": {
                "mean": 0.0,
                "std": 0.0
            },
            "ZIF-L": {
                "mean": 0.0,
                "std": 0.0
            }
        },
        "composition": {
            "M_percent": 10.0,
            "L_percent": 30.0,
            "BSA_percent": 60.0
        },
        "atr_file": "A12.5EW-15.xy",
        "ir_data": {
            "area_1647": 0.0364,
            "height_1647": 0.0041,
            "area_421": 0.1229,
            "peak_pos_421": 421.5056,
            "height_421": 0.018,
            "ratio_selected_peaks": 0.1848
        },
        "encapsulation_efficiency": {
            "mean": 80.998,
            "error_bar": 1.74
        },
        "lc_data": {
            "lc_percent": 82.0
        }
    },
    "12.5_11_EW": {
        "washing": "ethanol_washing",
        "concentration": 12.5,
        "ternary_position": 11,
        "measurements": {
            "Round_1": "12.5_11_EW_01.xy",
            "Round_2": "12.5_11_EW_02.xy",
            "Round_3": "12.5_11_EW_03.xy"
        },
        "crystallinity": {
            "fractions": {
                "crystalline": {
                    "mean": 0.19082059584717123,
                    "std": 0.04710257982955089
                },
                "amorphous": {
                    "mean": 0.8091794041528287,
                    "std": 0.04710257982955085
                }
            },
            "areas": {
                "crystalline": {
                    "mean": 10542.204003708279,
                    "std": 875.5512764841594
                },
                "amorphous": {
                    "mean": 47935.01191295838,
                    "std": 19629.968101931314
                }
            },
            "per_measurement": {
                "Round_1": {
                    "file": "12.5_11_EW_01.txt",
                    "total_area": 81917.49925,
                    "crystalline_area": 11327.609111680933,
                    "amorphous_area": 70589.89013831905,
                    "crystalline_fraction": 0.13828069967212694,
                    "amorphous_fraction": 0.8617193003278729
                },
                "Round_2": {
                    "file": "12.5_11_EW_02.txt",
                    "total_area": 46673.54925000001,
                    "crystalline_area": 10700.812750196455,
                    "amorphous_area": 35972.736499803555,
                    "crystalline_fraction": 0.2292693168218068,
                    "amorphous_fraction": 0.7707306831781932
                },
                "Round_3": {
                    "file": "12.5_11_EW_03.txt",
                    "total_area": 46840.59925,
                    "crystalline_area": 9598.190149247448,
                    "amorphous_area": 37242.40910075255,
                    "crystalline_fraction": 0.20491177104758002,
                    "amorphous_fraction": 0.7950882289524199
                }
            }
        },
        "phase_composition": {
            "Sodalite": {
                "mean": 1.0,
                "std": 0.0
            },
            "Diamondoid": {
                "mean": 0.0,
                "std": 0.0
            },
            "U12": {
                "mean": 0.0,
                "std": 0.0
            },
            "U13": {
                "mean": 0.0,
                "std": 0.0
            },
            "ZIF-EC-1": {
                "mean": 0.0,
                "std": 0.0
            },
            "ZIF-C": {
                "mean": 0.0,
                "std": 0.0
            },
            "ZIF-L": {
                "mean": 0.0,
                "std": 0.0
            }
        },
        "composition": {
            "M_percent": 40.0,
            "L_percent": 20.0,
            "BSA_percent": 40.0
        },
        "atr_file": "A12.5EW-11.xy",
        "ir_data": {
            "area_1647": 0.0361,
            "height_1647": 0.0039,
            "area_421": 0.0165,
            "peak_pos_421": 419.4495,
            "height_421": 0.0027,
            "ratio_selected_peaks": 0.5874
        },
        "encapsulation_efficiency": {
            "mean": 85.383,
            "error_bar": 0.316
        },
        "lc_data": {
            "lc_percent": 83.0
        }
    },
    "12.5_17_EW": {
        "washing": "ethanol_washing",
        "concentration": 12.5,
        "ternary_position": 17,
        "measurements": {
            "Round_1": "12.5_17_EW_01.xy",
            "Round_2": "12.5_17_EW_02.xy",
            "Round_3": "12.5_17_EW_03.xy"
        },
        "crystallinity": {
            "fractions": {
                "crystalline": {
                    "mean": 0.3450639960722912,
                    "std": 0.04874574902307421
                },
                "amorphous": {
                    "mean": 0.6549360039277089,
                    "std": 0.048745749023074304
                }
            },
            "areas": {
                "crystalline": {
                    "mean": 23448.480576085833,
                    "std": 5158.26561267053
                },
                "amorphous": {
                    "mean": 44951.952007247506,
                    "std": 12095.708759519075
                }
            },
            "per_measurement": {
                "Round_1": {
                    "file": "12.5_17_EW_01.txt",
                    "total_area": 60568.49925000001,
                    "crystalline_area": 24277.713301350854,
                    "amorphous_area": 36290.78594864915,
                    "crystalline_fraction": 0.40083068925223286,
                    "amorphous_fraction": 0.599169310747767
                },
                "Round_2": {
                    "file": "12.5_17_EW_02.txt",
                    "total_area": 86913.59925,
                    "crystalline_area": 28141.895531522096,
                    "amorphous_area": 58771.703718477904,
                    "crystalline_fraction": 0.32379162495128283,
                    "amorphous_fraction": 0.6762083750487172
                },
                "Round_3": {
                    "file": "12.5_17_EW_03.txt",
                    "total_area": 57719.19925,
                    "crystalline_area": 17925.832895384545,
                    "amorphous_area": 39793.36635461545,
                    "crystalline_fraction": 0.31056967401335783,
                    "amorphous_fraction": 0.6894303259866422
                }
            }
        },
        "phase_composition": {
            "Sodalite": {
                "mean": 1.0,
                "std": 0.0
            },
            "Diamondoid": {
                "mean": 0.0,
                "std": 0.0
            },
            "U12": {
                "mean": 0.0,
                "std": 0.0
            },
            "U13": {
                "mean": 0.0,
                "std": 0.0
            },
            "ZIF-EC-1": {
                "mean": 0.0,
                "std": 0.0
            },
            "ZIF-C": {
                "mean": 0.0,
                "std": 0.0
            },
            "ZIF-L": {
                "mean": 0.0,
                "std": 0.0
            }
        },
        "composition": {
            "M_percent": 30.0,
            "L_percent": 30.0,
            "BSA_percent": 40.0
        },
        "atr_file": "A12.5EW-17.xy",
        "ir_data": {
            "area_1647": 0.0189,
            "height_1647": 0.0021,
            "area_421": 0.1624,
            "peak_pos_421": 421.5056,
            "height_421": 0.0239,
            "ratio_selected_peaks": 0.0805
        },
        "encapsulation_efficiency": {
            "mean": 80.085,
            "error_bar": 0.725
        },
        "lc_data": {
            "lc_percent": 67.0
        }
    },
    "12.5_18_EW": {
        "washing": "ethanol_washing",
        "concentration": 12.5,
        "ternary_position": 18,
        "measurements": {
            "Round_1": "12.5_18_EW_01.xy",
            "Round_2": "12.5_18_EW_02.xy",
            "Round_3": "12.5_18_EW_03.xy"
        },
        "crystallinity": {
            "fractions": {
                "crystalline": {
                    "mean": 0.2796870410849807,
                    "std": 0.04255264513928361
                },
                "amorphous": {
                    "mean": 0.7203129589150193,
                    "std": 0.04255264513928358
                }
            },
            "areas": {
                "crystalline": {
                    "mean": 16090.754871451223,
                    "std": 3583.2672002338754
                },
                "amorphous": {
                    "mean": 42472.611045215446,
                    "std": 12745.878185427126
                }
            },
            "per_measurement": {
                "Round_1": {
                    "file": "12.5_18_EW_01.txt",
                    "total_area": 59785.04925,
                    "crystalline_area": 14354.415905733164,
                    "amorphous_area": 45430.63334426684,
                    "crystalline_fraction": 0.24010042787968705,
                    "amorphous_fraction": 0.759899572120313
                },
                "Round_2": {
                    "file": "12.5_18_EW_02.txt",
                    "total_area": 42214.24925,
                    "crystalline_area": 13706.440830083146,
                    "amorphous_area": 28507.80841991685,
                    "crystalline_fraction": 0.32468754208824757,
                    "amorphous_fraction": 0.6753124579117525
                },
                "Round_3": {
                    "file": "12.5_18_EW_03.txt",
                    "total_area": 73690.79925,
                    "crystalline_area": 20211.407878537357,
                    "amorphous_area": 53479.39137146264,
                    "crystalline_fraction": 0.27427315328700763,
                    "amorphous_fraction": 0.7257268467129924
                }
            }
        },
        "phase_composition": {
            "Sodalite": {
                "mean": 1.0,
                "std": 0.0
            },
            "Diamondoid": {
                "mean": 0.0,
                "std": 0.0
            },
            "U12": {
                "mean": 0.0,
                "std": 0.0
            },
            "U13": {
                "mean": 0.0,
                "std": 0.0
            },
            "ZIF-EC-1": {
                "mean": 0.0,
                "std": 0.0
            },
            "ZIF-C": {
                "mean": 0.0,
                "std": 0.0
            },
            "ZIF-L": {
                "mean": 0.0,
                "std": 0.0
            }
        },
        "composition": {
            "M_percent": 40.0,
            "L_percent": 30.0,
            "BSA_percent": 30.0
        },
        "atr_file": "A12.5EW-18.xy",
        "ir_data": {
            "area_1647": 0.0141,
            "height_1647": 0.0016,
            "area_421": 0.0465,
            "peak_pos_421": 419.4495,
            "height_421": 0.0064,
            "ratio_selected_peaks": 0.1963
        },
        "encapsulation_efficiency": {
            "mean": 78.532,
            "error_bar": 0.881
        },
        "lc_data": {
            "lc_percent": 70.0
        }
    },
    "12.5_14_EW": {
        "washing": "ethanol_washing",
        "concentration": 12.5,
        "ternary_position": 14,
        "measurements": {
            "Round_1": "12.5_14_EW_01.xy",
            "Round_2": "12.5_14_EW_02.xy",
            "Round_3": "12.5_14_EW_03.xy"
        },
        "crystallinity": {
            "fractions": {
                "crystalline": {
                    "mean": 0.2621186124222798,
                    "std": 0.08723826057475799
                },
                "amorphous": {
                    "mean": 0.7378813875777203,
                    "std": 0.08723826057475804
                }
            },
            "areas": {
                "crystalline": {
                    "mean": 17310.95347913879,
                    "std": 1691.3871236686966
                },
                "amorphous": {
                    "mean": 53700.56243752788,
                    "std": 23833.894660970032
                }
            },
            "per_measurement": {
                "Round_1": {
                    "file": "12.5_14_EW_01.txt",
                    "total_area": 54342.89925,
                    "crystalline_area": 17314.856839185755,
                    "amorphous_area": 37028.04241081425,
                    "crystalline_fraction": 0.31862225015875933,
                    "amorphous_fraction": 0.6813777498412407
                },
                "Round_2": {
                    "file": "12.5_14_EW_02.txt",
                    "total_area": 96616.89924999999,
                    "crystalline_area": 15617.618053495307,
                    "amorphous_area": 80999.2811965047,
                    "crystalline_fraction": 0.16164478652004874,
                    "amorphous_fraction": 0.8383552134799513
                },
                "Round_3": {
                    "file": "12.5_14_EW_03.txt",
                    "total_area": 62074.74925000001,
                    "crystalline_area": 19000.385544735298,
                    "amorphous_area": 43074.3637052647,
                    "crystalline_fraction": 0.30608880058803134,
                    "amorphous_fraction": 0.6939111994119687
                }
            }
        },
        "phase_composition": {
            "Sodalite": {
                "mean": 0.0,
                "std": 0.0
            },
            "Diamondoid": {
                "mean": 0.0,
                "std": 0.0
            },
            "U12": {
                "mean": 0.0,
                "std": 0.0
            },
            "U13": {
                "mean": 1.0,
                "std": 0.0
            },
            "ZIF-EC-1": {
                "mean": 0.0,
                "std": 0.0
            },
            "ZIF-C": {
                "mean": 0.0,
                "std": 0.0
            },
            "ZIF-L": {
                "mean": 0.0,
                "std": 0.0
            }
        },
        "composition": {
            "M_percent": 70.0,
            "L_percent": 20.0,
            "BSA_percent": 10.0
        },
        "atr_file": "A12.5EW-14.xy",
        "ir_data": {
            "area_1647": 0.003,
            "height_1647": 0.0005,
            "area_421": 0.0101,
            "peak_pos_421": 419.4495,
            "height_421": 0.0014,
            "ratio_selected_peaks": 0.2491
        },
        "encapsulation_efficiency": {
            "mean": 62.683,
            "error_bar": 1.356
        },
        "lc_data": {
            "lc_percent": 79.0
        }
    },
    "12.5_19_EW": {
        "washing": "ethanol_washing",
        "concentration": 12.5,
        "ternary_position": 19,
        "measurements": {
            "Round_1": "12.5_19_EW_01.xy",
            "Round_2": "12.5_19_EW_02.xy",
            "Round_3": "12.5_19_EW_03.xy"
        },
        "crystallinity": {
            "fractions": {
                "crystalline": {
                    "mean": 0.3562649215468137,
                    "std": 0.1428481720176725
                },
                "amorphous": {
                    "mean": 0.6437350784531862,
                    "std": 0.14284817201767258
                }
            },
            "areas": {
                "crystalline": {
                    "mean": 16260.74203330677,
                    "std": 3234.433880141245
                },
                "amorphous": {
                    "mean": 33701.30721669323,
                    "std": 17603.837584553963
                }
            },
            "per_measurement": {
                "Round_1": {
                    "file": "12.5_19_EW_01.txt",
                    "total_area": 31821.499249999993,
                    "crystalline_area": 15631.069733267252,
                    "amorphous_area": 16190.429516732745,
                    "crystalline_fraction": 0.4912109769079234,
                    "amorphous_fraction": 0.5087890230920765
                },
                "Round_2": {
                    "file": "12.5_19_EW_02.txt",
                    "total_area": 53280.549250000004,
                    "crystalline_area": 19763.711982420875,
                    "amorphous_area": 33516.83726757913,
                    "crystalline_fraction": 0.37093671631812,
                    "amorphous_fraction": 0.6290632836818799
                },
                "Round_3": {
                    "file": "12.5_19_EW_03.txt",
                    "total_area": 64784.09925,
                    "crystalline_area": 13387.44438423218,
                    "amorphous_area": 51396.65486576782,
                    "crystalline_fraction": 0.20664707141439773,
                    "amorphous_fraction": 0.7933529285856024
                }
            }
        },
        "phase_composition": {
            "Sodalite": {
                "mean": 1.0,
                "std": 0.0
            },
            "Diamondoid": {
                "mean": 0.0,
                "std": 0.0
            },
            "U12": {
                "mean": 0.0,
                "std": 0.0
            },
            "U13": {
                "mean": 0.0,
                "std": 0.0
            },
            "ZIF-EC-1": {
                "mean": 0.0,
                "std": 0.0
            },
            "ZIF-C": {
                "mean": 0.0,
                "std": 0.0
            },
            "ZIF-L": {
                "mean": 0.0,
                "std": 0.0
            }
        },
        "composition": {
            "M_percent": 50.0,
            "L_percent": 30.0,
            "BSA_percent": 20.0
        },
        "atr_file": "A12.5EW-19.xy",
        "ir_data": {
            "area_1647": 0.0068,
            "height_1647": 0.0009,
            "area_421": 0.0452,
            "peak_pos_421": 421.5056,
            "height_421": 0.0062,
            "ratio_selected_peaks": 0.1232
        },
        "encapsulation_efficiency": {
            "mean": 77.06,
            "error_bar": 1.579
        },
        "lc_data": {
            "lc_percent": 65.0
        }
    },
    "12.5_20_EW": {
        "washing": "ethanol_washing",
        "concentration": 12.5,
        "ternary_position": 20,
        "measurements": {
            "Round_1": "12.5_20_EW_01.xy",
            "Round_2": "12.5_20_EW_02.xy",
            "Round_3": "12.5_20_EW_03.xy"
        },
        "crystallinity": {
            "fractions": {
                "crystalline": {
                    "mean": 0.20356431420014923,
                    "std": 0.03364479399221152
                },
                "amorphous": {
                    "mean": 0.7964356857998508,
                    "std": 0.03364479399221158
                }
            },
            "areas": {
                "crystalline": {
                    "mean": 12813.655537449542,
                    "std": 897.8675329176059
                },
                "amorphous": {
                    "mean": 51874.293712550454,
                    "std": 15249.640247870439
                }
            },
            "per_measurement": {
                "Round_1": {
                    "file": "12.5_20_EW_01.txt",
                    "total_area": 54684.39925,
                    "crystalline_area": 11941.246100578963,
                    "amorphous_area": 42743.153149421036,
                    "crystalline_fraction": 0.2183665956717804,
                    "amorphous_fraction": 0.7816334043282195
                },
                "Round_2": {
                    "file": "12.5_20_EW_02.txt",
                    "total_area": 83213.94924999999,
                    "crystalline_area": 13734.981310377334,
                    "amorphous_area": 69478.96793962267,
                    "crystalline_fraction": 0.16505623677483777,
                    "amorphous_fraction": 0.8349437632251623
                },
                "Round_3": {
                    "file": "12.5_20_EW_03.txt",
                    "total_area": 56165.49924999999,
                    "crystalline_area": 12764.73920139233,
                    "amorphous_area": 43400.76004860766,
                    "crystalline_fraction": 0.22727011015382959,
                    "amorphous_fraction": 0.7727298898461704
                }
            }
        },
        "phase_composition": {
            "Sodalite": {
                "mean": 0.0,
                "std": 0.0
            },
            "Diamondoid": {
                "mean": 0.0,
                "std": 0.0
            },
            "U12": {
                "mean": 0.0,
                "std": 0.0
            },
            "U13": {
                "mean": 1.0,
                "std": 0.0
            },
            "ZIF-EC-1": {
                "mean": 0.0,
                "std": 0.0
            },
            "ZIF-C": {
                "mean": 0.0,
                "std": 0.0
            },
            "ZIF-L": {
                "mean": 0.0,
                "std": 0.0
            }
        },
        "composition": {
            "M_percent": 60.0,
            "L_percent": 30.0,
            "BSA_percent": 10.0
        },
        "atr_file": "A12.5EW-20.xy",
        "ir_data": {
            "area_1647": 0.0147,
            "height_1647": 0.0019,
            "area_421": 0.0706,
            "peak_pos_421": 421.5056,
            "height_421": 0.0104,
            "ratio_selected_peaks": 0.1553
        },
        "encapsulation_efficiency": {
            "mean": 74.224,
            "error_bar": 5.213
        },
        "lc_data": {
            "lc_percent": 75.0
