Repository: digital-chemistry/zif-vis

# ZIF Biocomposite Explorer

Interactive Flask app for exploring ZIF biocomposite formulations across composition, concentration, phase assignment, crystallinity, encapsulation efficiency, and experiment-level spectra.

## What this app shows

The explorer combines a summary dataset with repeat-level ATR-IR and XRD measurements.

- The main plot shows sample points in ternary composition space.
- The 3D view stacks concentration layers vertically.
- The 2D view isolates one concentration layer at a time.
- The right inspector explains the selected sample with parameters, phase composition, ATR-IR, and repeated XRD measurements.

File: project/zif_biocomposite_summary_by_point.json (part 8 of 19)
{
            "M_percent": 20.0,
            "L_percent": 60.0,
            "BSA_percent": 20.0
        },
        "encapsulation_efficiency": {
            "mean": 91.993,
            "error_bar": 0.911
        },
        "atr_file": "A12.5EW-31.xy",
        "ir_data": {
            "area_1647": 0.0055,
            "height_1647": 0.0008,
            "area_421": 0.0848,
            "peak_pos_421": 421.5056,
            "height_421": 0.0113,
            "ratio_selected_peaks": 0.0605
        }
    },
    "12.5_31_WW": {
        "washing": "water_washing",
        "concentration": 12.5,
        "ternary_position": 31,
        "measurements": {
            "Round_1": "12.5_31_WW_01.xy",
            "Round_2": "12.5_31_WW_02.xy",
            "Round_3": "12.5_31_WW_03.xy"
        },
        "crystallinity": {
            "fractions": {
                "crystalline": {
                    "mean": 0.091,
                    "std": 0.061
                },
                "amorphous": {
                    "mean": 0.909,
                    "std": 0.061
                }
            },
            "areas": {
                "crystalline": {
                    "mean": 1127.4,
                    "std": 927.1
                },
                "amorphous": {
                    "mean": 10435.0,
                    "std": 845.7
                }
            }
        },
        "phase_composition": {
            "Sodalite": {
                "mean": 0.0,
                "std": 0.0
            },
            "Diamondoid": {
                "mean": 0.0,
                "std": 0.0
            },
            "U12": {
                "mean": 0.0,
                "std": 0.0
            },
            "U13": {
                "mean": 0.0,
                "std": 0.0
            },
            "ZIF-EC-1": {
                "mean": 0.0,
                "std": 0.0
            },
            "ZIF-C": {
                "mean": 1.0,
                "std": 0.0
            },
            "ZIF-L": {
                "mean": 0.0,
                "std": 0.0
            }
        },
        "composition": {
            "M_percent": 20.0,
            "L_percent": 60.0,
            "BSA_percent": 20.0
        },
        "encapsulation_efficiency": {
            "mean": 95.706,
            "error_bar": 0.274
        },
        "atr_file": "A12.5WW-31.xy",
        "ir_data": {
            "area_1647": 0.0111,
            "height_1647": 0.0018,
            "area_421": 0.0442,
            "peak_pos_421": 421.5056,
            "height_421": 0.006,
            "ratio_selected_peaks": 0.2011
        }
    },
    "12.5_32_EW": {
        "washing": "ethanol_washing",
        "concentration": 12.5,
        "ternary_position": 32,
        "measurements": {
            "Round_1": "12.5_32_EW_01.xy",
            "Round_2": "12.5_32_EW_02.xy",
            "Round_3": "12.5_32_EW_03.xy"
        },
        "crystallinity": {
            "fractions": {
                "crystalline": {
                    "mean": 0.883,
                    "std": 0.026
                },
                "amorphous": {
                    "mean": 0.117,
                    "std": 0.026
                }
            },
            "areas": {
                "crystalline": {
                    "mean": 73226.1,
                    "std": 7859.0
                },
                "amorphous": {
                    "mean": 9585.5,
                    "std": 1382.2
                }
            }
        },
        "phase_composition": {
            "Sodalite": {
                "mean": 1.0,
                "std": 0.0
            },
            "Diamondoid": {
                "mean": 0.0,
                "std": 0.0
            },
            "U12": {
                "mean": 0.0,
                "std": 0.0
            },
            "U13": {
                "mean": 0.0,
                "std": 0.0
            },
            "ZIF-EC-1": {
                "mean": 0.0,
                "std": 0.0
            },
            "ZIF-C": {
                "mean": 0.0,
                "std": 0.0
            },
            "ZIF-L": {
                "mean": 0.0,
                "std": 0.0
            }
        },
        "composition": {
            "M_percent": 30.0,
            "L_percent": 60.0,
            "BSA_percent": 10.0
        },
        "encapsulation_efficiency": {
            "mean": 93.6,
            "error_bar": 0.327
        },
        "atr_file": "A12.5EW-32.xy",
        "ir_data": {
            "area_1647": 0.0042,
            "height_1647": 0.0005,
            "area_421": 0.4269,
            "peak_pos_421": 421.5056,
            "height_421": 0.0626,
            "ratio_selected_peaks": 0.0097
        }
    },
    "12.5_32_WW": {
        "washing": "water_washing",
        "concentration": 12.5,
        "ternary_position": 32,
        "measurements": {
            "Round_1": "12.5_32_WW_01.xy",
            "Round_2": "12.5_32_WW_02.xy",
            "Round_3": "12.5_32_WW_03.xy"
        },
        "crystallinity": {
            "fractions": {
                "crystalline": {
                    "mean": 0.127,
                    "std": 0.008
                },
                "amorphous": {
                    "mean": 0.873,
                    "std": 0.008
                }
            },
            "areas": {
                "crystalline": {
                    "mean": 1496.1,
                    "std": 80.2
                },
                "amorphous": {
                    "mean": 10252.2,
                    "std": 191.7
                }
            }
        },
        "phase_composition": {
            "Sodalite": {
                "mean": 0.0,
                "std": 0.0
            },
            "Diamondoid": {
                "mean": 0.0,
                "std": 0.0
            },
            "U12": {
                "mean": 0.0,
                "std": 0.0
            },
            "U13": {
                "mean": 0.0,
                "std": 0.0
            },
            "ZIF-EC-1": {
                "mean": 0.0,
                "std": 0.0
            },
            "ZIF-C": {
                "mean": 1.0,
                "std": 0.0
            },
            "ZIF-L": {
                "mean": 0.0,
                "std": 0.0
            }
        },
        "composition": {
            "M_percent": 30.0,
            "L_percent": 60.0,
            "BSA_percent": 10.0
        },
        "encapsulation_efficiency": {
            "mean": 95.98,
            "error_bar": 0.725
        },
        "atr_file": "A12.5WW-32.xy",
        "ir_data": {
            "area_1647": 0.0035,
            "height_1647": 0.001,
            "area_421": 0.1535,
            "peak_pos_421": 421.5056,
            "height_421": 0.0209,
            "ratio_selected_peaks": 0.0224
        }
    },
    "12.5_33_EW": {
        "washing": "ethanol_washing",
        "concentration": 12.5,
        "ternary_position": 33,
        "measurements": {
            "Round_1": "12.5_33_EW_01.xy",
            "Round_2": "12.5_33_EW_02.xy",
            "Round_3": "12.5_33_EW_03.xy"
        },
        "crystallinity": {
            "fractions": {
                "crystalline": {
                    "mean": 0.218,
                    "std": 0.084
                },
                "amorphous": {
                    "mean": 0.782,
                    "std": 0.084
                }
            },
            "areas": {
                "crystalline": {
                    "mean": 2990.6,
                    "std": 1544.6
                },
                "amorphous": {
                    "mean": 10290.6,
                    "std": 102.4
                }
            }
        },
        "phase_composition": {
            "Sodalite": {
                "mean": 1.0,
                "std": 0.0
            },
            "Diamondoid": {
                "mean": 0.0,
                "std": 0.0
            },
            "U12": {
                "mean": 0.0,
                "std": 0.0
            },
            "U13": {
                "mean": 0.0,
                "std": 0.0
            },
            "ZIF-EC-1": {
                "mean": 0.0,
                "std": 0.0
            },
            "ZIF-C": {
                "mean": 0.0,
                "std": 0.0
            },
            "ZIF-L": {
                "mean": 0.0,
                "std": 0.0
            }
        },
        "composition": {
            "M_percent": 10.0,
            "L_percent": 70.0,
            "BSA_percent": 20.0
        },
        "encapsulation_efficiency": {
            "mean": 95.632,
            "error_bar": 4.611
        },
        "atr_file": "A12.5EW-33.xy",
        "ir_data": {
            "area_1647": 0.0094,
            "height_1647": 0.0012,
            "area_421": 0.0379,
            "peak_pos_421": 419.4495,
            "height_421": 0.0055,
            "ratio_selected_peaks": 0.1987
        }
    },
    "12.5_33_WW": {
        "washing": "water_washing",
        "concentration": 12.5,
        "ternary_position": 33,
        "measurements": {
            "Round_1": "12.5_33_WW_01.xy",
            "Round_2": "12.5_33_WW_02.xy",
            "Round_3": "12.5_33_WW_03.xy"
        },
        "crystallinity": {
            "fractions": {
                "crystalline": {
                    "mean": 0.104,
                    "std": 0.053
                },
                "amorphous": {
                    "mean": 0.896,
                    "std": 0.053
                }
            },
            "areas": {
                "crystalline": {
                    "mean": 1338.9,
                    "std": 810.1
                },
                "amorphous": {
                    "mean": 11139.3,
                    "std": 961.1
                }
            }
        },
        "phase_composition": {
            "Sodalite": {
                "mean": 0.0,
                "std": 0.0
            },
            "Diamondoid": {
                "mean": 0.0,
                "std": 0.0
            },
            "U12": {
                "mean": 0.0,
                "std": 0.0
            },
            "U13": {
                "mean": 0.0,
                "std": 0.0
            },
            "ZIF-EC-1": {
                "mean": 0.0,
                "std": 0.0
            },
            "ZIF-C": {
                "mean": 0.667,
                "std": 0.577
            },
            "ZIF-L": {
                "mean": 0.0,
                "std": 0.0
            }
        },
        "composition": {
            "M_percent": 10.0,
            "L_percent": 70.0,
            "BSA_percent": 20.0
        },
        "encapsulation_efficiency": {
            "mean": 95.066,
            "error_bar": 0.837
        },
        "atr_file": "A12.5WW-33.xy",
        "ir_data": {
            "area_1647": 0.0143,
            "height_1647": 0.002,
            "area_421": 0.0492,
            "peak_pos_421": 421.5056,
            "height_421": 0.0065,
            "ratio_selected_peaks": 0.2255
        }
    },
    "12.5_34_EW": {
        "washing": "ethanol_washing",
        "concentration": 12.5,
        "ternary_position": 34,
        "measurements": {
            "Round_1": "12.5_34_EW_01.xy",
            "Round_2": "12.5_34_EW_02.xy",
            "Round_3": "12.5_34_EW_03.xy"
        },
        "crystallinity": {
            "fractions": {
                "crystalline": {
                    "mean": 0.28,
                    "std": 0.024
                },
                "amorphous": {
                    "mean": 0.72,
                    "std": 0.024
                }
            },
            "areas": {
                "crystalline": {
                    "mean": 3860.4,
                    "std": 440.0
                },
                "amorphous": {
                    "mean": 9937.3,
                    "std": 1165.4
                }
            }
        },
        "phase_composition": {
            "Sodalite": {
                "mean": 1.0,
                "std": 0.0
            },
            "Diamondoid": {
                "mean": 0.0,
                "std": 0.0
            },
            "U12": {
                "mean": 0.0,
                "std": 0.0
            },
            "U13": {
                "mean": 0.0,
                "std": 0.0
            },
            "ZIF-EC-1": {
                "mean": 0.0,
                "std": 0.0
            },
            "ZIF-C": {
                "mean": 0.0,
                "std": 0.0
            },
            "ZIF-L": {
                "mean": 0.0,
                "std": 0.0
            }
        },
        "composition": {
            "M_percent": 20.0,
            "L_percent": 70.0,
            "BSA_percent": 10.0
        },
        "encapsulation_efficiency": {
            "mean": 91.804,
            "error_bar": 2.96
        },
        "atr_file": "A12.5EW-34.xy",
        "ir_data": {
            "area_1647": 0.0095,
            "height_1647": 0.0011,
            "area_421": 0.1932,
            "peak_pos_421": 421.5056,
            "height_421": 0.0264,
            "ratio_selected_peaks": 0.0468
        }
    },
    "12.5_34_WW": {
        "washing": "water_washing",
        "concentration": 12.5,
        "ternary_position": 34,
        "measurements": {
            "Round_1": "12.5_34_WW_01.xy",
            "Round_2": "12.5_34_WW_02.xy",
            "Round_3": "12.5_34_WW_03.xy"
        },
        "crystallinity": {
            "fractions": {
                "crystalline": {
                    "mean": 0.082,
                    "std": 0.016
                },
                "amorphous": {
                    "mean": 0.918,
                    "std": 0.016
                }
            },
            "areas": {
                "crystalline": {
                    "mean": 896.5,
                    "std": 150.8
                },
                "amorphous": {
                    "mean": 10109.5,
                    "std": 483.7
                }
            }
        },
        "phase_composition": {
            "Sodalite": {
                "mean": 0.0,
                "std": 0.0
            },
            "Diamondoid": {
                "mean": 0.0,
                "std": 0.0
            },
            "U12": {
                "mean": 0.0,
                "std": 0.0
            },
            "U13": {
                "mean": 0.0,
                "std": 0.0
            },
            "ZIF-EC-1": {
                "mean": 0.0,
                "std": 0.0
            },
            "ZIF-C": {
                "mean": 1.0,
                "std": 0.0
            },
            "ZIF-L": {
                "mean": 0.0,
                "std": 0.0
            }
        },
        "composition": {
            "M_percent": 20.0,
            "L_percent": 70.0,
            "BSA_percent": 10.0
        },
        "encapsulation_efficiency": {
            "mean": 95.797,
            "error_bar": 0.962
        },
        "atr_file": "A12.5WW-34.xy",
        "ir_data": {
            "area_1647": 0.0053,
            "height_1647": 0.0012,
            "area_421": 0.0277,
            "peak_pos_421": 419.4495,
            "height_421": 0.0036,
            "ratio_selected_peaks": 0.1601
        }
    },
    "12.5_35_EW": {
        "washing": "ethanol_washing",
        "concentration": 12.5,
        "ternary_position": 35,
        "measurements": {
            "Round_1": "12.5_35_EW_01.xy",
            "Round_2": "12.5_35_EW_02.xy",
            "Round_3": "12.5_35_EW_03.xy"
        },
        "crystallinity": {
            "fractions": {
                "crystalline": {
                    "mean": 0.183,
                    "std": 0.087
                },
                "amorphous": {
                    "mean": 0.817,
                    "std": 0.087
                }
            },
            "areas": {
                "crystalline": {
                    "mean": 2500.0,
                    "std": 1207.2
                },
                "amorphous": {
                    "mean": 11079.2,
                    "std": 973.1
                }
            }
        },
        "phase_composition": {
            "Sodalite": {
                "mean": 0.762,
                "std": 0.206
            },
            "Diamondoid": {
                "mean": 0.0,
                "std": 0.0
            },
            "U12": {
                "mean": 0.0,
                "std": 0.0
            },
            "U13": {
                "mean": 0.0,
                "std": 0.0
            },
            "ZIF-EC-1": {
                "mean": 0.0,
                "std": 0.0
            },
            "ZIF-C": {
                "mean": 0.0,
                "std": 0.0
            },
            "ZIF-L": {
                "mean": 0.238,
                "std": 0.206
            }
        },
        "composition": {
            "M_percent": 10.0,
            "L_percent": 80.0,
            "BSA_percent": 10.0
        },
        "encapsulation_efficiency": {
            "mean": 93.789,
            "error_bar": 1.299
        },
        "atr_file": "A12.5EW-35.xy",
        "ir_data": {
            "area_1647": 0.0106,
            "height_1647": 0.0012,
            "area_421": 0.1517,
            "peak_pos_421": 421.5056,
            "height_421": 0.0201,
            "ratio_selected_peaks": 0.0655
        }
    },
    "12.5_35_WW": {
        "washing": "water_washing",
        "concentration": 12.5,
        "ternary_position": 35,
        "measurements": {
            "Round_1": "12.5_35_WW_01.xy",
            "Round_2": "12.5_35_WW_02.xy",
            "Round_3": "12.5_35_WW_03.xy"
        },
        "crystallinity": {
            "fractions": {
                "crystalline": {
                    "mean": 0.056,
                    "std": 0.004
                },
                "amorphous": {
                    "mean": 0.944,
                    "std": 0.004
                }
            },
            "areas": {
                "crystalline": {
                    "mean": 626.8,
                    "std": 70.2
                },
                "amorphous": {
                    "mean": 10597.1,
                    "std": 476.5
                }
            }
        },
        "phase_composition": {
            "Sodalite": {
                "mean": 0.0,
                "std": 0.0
            },
            "Diamondoid": {
                "mean": 0.0,
                "std": 0.0
            },
            "U12": {
                "mean": 0.0,
                "std": 0.0
            },
            "U13": {
                "mean": 0.0,
                "std": 0.0
            },
            "ZIF-EC-1": {
                "mean": 0.0,
                "std": 0.0
            },
            "ZIF-C": {
                "mean": 1.0,
                "std": 0.0
            },
            "ZIF-L": {
                "mean": 0.0,
                "std": 0.0
            }
        },
        "composition": {
            "M_percent": 10.0,
            "L_percent": 80.0,
            "BSA_percent": 10.0
        },
        "encapsulation_efficiency": {
            "mean": 95.158,
            "error_bar": 0.548
        },
        "atr_file": "A12.5WW-35.xy",
        "ir_data": {
            "area_1647": 0.0062,
            "height_1647": 0.0013,
            "area_421": 0.023,
            "peak_pos_421": 419.4495,
            "height_421": 0.0032,
            "ratio_selected_peaks": 0.2118
        }
    },
    "12.5_36_EW": {
        "washing": "ethanol_washing",
        "concentration": 12.5,
        "ternary_position": 36,
        "measurements": {
            "Round_1": "12.5_36_EW_01.xy",
            "Round_2": "12.5_36_EW_02.xy",
            "Round_3": "12.5_36_EW_03.xy"
        },
        "crystallinity": {
            "fractions": {
                "crystalline": {
                    "mean": 0.218,
                    "std": 0.035
                },
                "amorphous": {
                    "mean": 0.782,
                    "std": 0.035
                }
            },
            "areas": {
                "crystalline": {
                    "mean": 3354.7,
                    "std": 386.9
                },
                "amorphous": {
                    "mean": 12156.0,
                    "std": 1299.5
                }
            }
        },
        "phase_composition": {
            "Sodalite": {
                "mean": 0.0,
                "std": 0.0
            },
            "Diamondoid": {
                "mean": 0.0,
                "std": 0.0
            },
            "U12": {
                "mean": 0.0,
                "std": 0.0
            },
            "U13": {
                "mean": 0.0,
                "std": 0.0
            },
            "ZIF-EC-1": {
                "mean": 0.0,
                "std": 0.0
            },
            "ZIF-C": {
                "mean": 0.0,
                "std": 0.0
            },
            "ZIF-L": {
                "mean": 0.0,
                "std": 0.0
            }
        },
        "composition": {
            "M_percent": 80.0,
            "L_percent": 10.0,
            "BSA_percent": 10.0
        },
        "encapsulation_efficiency": {
            "mean": 58.913,
            "error_bar": 1.5
        },
        "atr_file": "A12.5EW-36.xy",
        "ir_data": {
            "area_1647": 0.0142,
            "height_1647": 0.0018,
            "area_421": 0.004,
            "peak_pos_421": 419.4495,
            "height_421": 0.001,
            "ratio_selected_peaks": 0.7797
        }
    },
    "12.5_36_WW": {
        "washing": "water_washing",
        "concentration": 12.5,
        "ternary_position": 36,
        "measurements": {
            "Round_1": "12.5_36_WW_01.xy",
            "Round_2": "12.5_36_WW_02.xy",
            "Round_3": "12.5_36_WW_03.xy"
        },
        "crystallinity": {
            "fractions": {
                "crystalline": {
                    "mean": 0.0,
                    "std": 0.0
                },
                "amorphous": {
                    "mean": 1.0,
                    "std": 0.0
                }
            },
            "areas": {
                "crystalline": {
                    "mean": 0.0,
                    "std": 0.0
                },
                "amorphous": {
                    "mean": 15908.6,
                    "std": 3203.5
                }
            }
        },
        "phase_composition": {
            "Sodalite": {
                "mean": 0.333,
                "std": 0.577
            },
            "Diamondoid": {
                "mean": 0.0,
                "std": 0.0
            },
            "U12": {
                "mean": 0.0,
                "std": 0.0
            },
            "U13": {
                "mean": 0.0,
                "std": 0.0
            },
            "ZIF-EC-1": {
                "mean": 0.0,
                "std": 0.0
            },
            "ZIF-C": {
                "mean": 0.0,
                "std": 0.0
            },
            "ZIF-L": {
                "mean": 0.0,
                "std": 0.0
            }
        },
        "composition": {
            "M_percent": 80.0,
            "L_percent": 10.0,
            "BSA_percent": 10.0
        },
        "encapsulation_efficiency": {
            "mean": 67.022,
            "error_bar": 2.215
        },
        "atr_file": "A12.5WW-36.xy",
        "ir_data": {
            "area_1647": 0.0072,
            "height_1647": 0.0015,
            "area_421": 0.0237,
            "peak_pos_421": 419.4495,
            "height_421": 0.0033,
            "ratio_selected_peaks": 0.2326
        }
    },
    "25_01_EW": {
        "washing": "ethanol_washing",
        "concentration": 25.0,
        "ternary_position": 1,
        "measurements": {
            "Round_1": "25_01_EW_01.xy",
            "Round_2": "25_01_EW_02.xy",
            "Round_3": "25_01_EW_03.xy"
        },
        "crystallinity": {
            "fractions": {
                "crystalline": {
                    "mean": 0.0,
                    "std": 0.0
                },
                "amorphous": {
                    "mean": 1.0,
                    "std": 0.0
                }
            },
            "areas": {
                "crystalline": {
                    "mean": 0.0,
                    "std": 0.0
                },
                "amorphous": {
                    "mean": 12237.5,
                    "std": 537.9
                }
            }
        },
        "phase_composition": {
            "Sodalite": {
                "mean": 0.0,
                "std": 0.0
            },
            "Diamondoid": {
                "mean": 0.0,
                "std": 0.0
            },
            "U12": {
                "mean": 0.0,
                "std": 0.0
            },
            "U13": {
                "mean": 0.0,
                "std": 0.0
            },
            "ZIF-EC-1": {
                "mean": 0.0,
                "std": 0.0
            },
            "ZIF-C": {
                "mean": 0.0,
                "std": 0.0
            },
            "ZIF-L": {
                "mean": 0.0,
                "std": 0.0
            }
        },
        "composition": {
            "M_percent": 10.0,
            "L_percent": 10.0,
            "BSA_percent": 80.0
        },
        "encapsulation_efficiency": {
            "mean": 88.797,
            "error_bar": 1.462
        },
        "atr_file": "A25EW-01.xy",
        "ir_data": {
            "area_1647": 0.0199,
            "height_1647": 0.0025,
            "area_421": 0.0105,
            "peak_pos_421": 423.5618,
            "height_421": 0.0018,
            "ratio_selected_peaks": 0.6557
        }
    },
    "25_01_WW": {
        "washing": "water_washing",
        "concentration": 25.0,
        "ternary_position": 1,
        "measurements": {
            "Round_1": "25_01_WW_01.xy",
            "Round_2": "25_01_WW_02.xy",
            "Round_3": "25_01_WW_03.xy"
        },
        "crystallinity": {
            "fractions": {
                "crystalline": {
                    "mean": 0.054,
                    "std": 0.046
                },
                "amorphous": {
                    "mean": 0.946,
                    "std": 0.046
                }
            },
            "areas": {
                "crystalline": {
                    "mean": 648.7,
                    "std": 562.2
                },
                "amorphous": {
                    "mean": 11744.6,
                    "std": 1161.9
                }
            }
        },
        "phase_composition": {
            "Sodalite": {
                "mean": 0.0,
                "std": 0.0
            },
            "Diamondoid": {
                "mean": 0.0,
                "std": 0.0
            },
            "U12": {
                "mean": 0.0,
                "std": 0.0
            },
            "U13": {
                "mean": 0.0,
                "std": 0.0
            },
            "ZIF-EC-1": {
                "mean": 0.0,
                "std": 0.0
            },
            "ZIF-C": {
                "mean": 0.667,
                "std": 0.577
            },
            "ZIF-L": {
                "mean": 0.0,
                "std": 0.0
            }
        },
        "composition": {
            "M_percent": 10.0,
            "L_percent": 10.0,
            "BSA_percent": 80.0
        },
        "encapsulation_efficiency": {
            "mean": 92.074,
            "error_bar": 0.587
        },
        "atr_file": "A25WW-01.xy",
        "ir_data": {
            "area_1647": 0.0187,
            "height_1647": 0.0024,
            "area_421": 0.0019,
            "peak_pos_421": 417.3934,
            "height_421": 0.0006,
            "ratio_selected_peaks": 0.9089
        }
    },
    "25_02_EW": {
        "washing": "ethanol_washing",
        "concentration": 25.0,
        "ternary_position": 2,
        "measurements": {
            "Round_1": "25_02_EW_01.xy",
            "Round_2": "25_02_EW_02.xy",
            "Round_3": "25_02_EW_03.xy"
        },
        "crystallinity": {
            "fractions": {
                "crystalline": {
                    "mean": 0.0,
                    "std": 0.0
                },
                "amorphous": {
                    "mean": 1.0,
                    "std": 0.0
                }
            },
            "areas": {
                "crystalline": {
                    "mean": 0.0,
                    "std": 0.0
                },
                "amorphous": {
                    "mean": 11644.8,
                    "std": 413.9
                }
            }
        },
        "phase_composition": {
            "Sodalite": {
                "mean": 0.0,
                "std": 0.0
            },
            "Diamondoid": {
                "mean": 0.0,
                "std": 0.0
            },
            "U12": {
                "mean": 0.0,
                "std": 0.0
            },
            "U13": {
                "mean": 0.0,
                "std": 0.0
            },
            "ZIF-EC-1": {
                "mean": 0.0,
                "std": 0.0
            },
            "ZIF-C": {
                "mean": 0.0,
                "std": 0.0
            },
            "ZIF-L": {
                "mean": 0.0,
                "std": 0.0
            }
        },
        "composition": {
            "M_percent": 20.0,
            "L_percent": 10.0,
            "BSA_percent": 70.0
        },
        "encapsulation_efficiency": {
            "mean": 92.027,
            "error_bar": 0.871
        },
        "atr_file": "A25EW-02.xy",
        "ir_data": {
            "area_1647": 0.0193,
            "height_1647": 0.0022,
            "area_421": 0.004,
            "peak_pos_421": 425.6179,
            "height_421": 0.0011,
            "ratio_selected_peaks": 0.8275
        }
    },
    "25_02_WW": {
        "washing": "water_washing",
        "concentration": 25.0,
        "ternary_position": 2,
        "measurements": {
            "Round_1": "25_02_WW_01.xy",
            "Round_2": "25_02_WW_02.xy",
            "Round_3": "25_02_WW_03.xy"
        },
        "crystallinity": {
            "fractions": {
                "crystalline": {
                    "mean": 0.057,
                    "std": 0.05
                },
                "amorphous": {
                    "mean": 0.943,
                    "std": 0.05
                }
            },
            "areas": {
                "crystalline": {
                    "mean": 693.2,
                    "std": 603.2
                },
                "amorphous": {
                    "mean": 11364.7,
                    "std": 534.8
                }
            }
        },
        "phase_composition": {
            "Sodalite": {
                "mean": 0.0,
                "std": 0.0
            },
            "Diamondoid": {
                "mean": 0.0,
                "std": 0.0
            },
            "U12": {
                "mean": 0.0,
                "std": 0.0
            },
            "U13": {
                "mean": 0.0,
                "std": 0.0
            },
            "ZIF-EC-1": {
                "mean": 0.0,
                "std": 0.0
            },
            "ZIF-C": {
                "mean": 0.333,
                "std": 0.577
            },
            "ZIF-L": {
                "mean": 0.0,
                "std": 0.0
            }
        },
        "composition": {
            "M_percent": 20.0,
            "L_percent": 10.0,
            "BSA_percent": 70.0
        },
        "encapsulation_efficiency": {
            "mean": 91.604,
            "error_bar": 1.067
        },
        "atr_file": "A25WW-02.xy",
        "ir_data": {
            "area_1647": 0.0283,
            "height_1647": 0.0031,
            "area_421": 0.0032,
            "peak_pos_421": 417.3934,
            "height_421": 0.0009,
            "ratio_selected_peaks": 0.8972
        }
    },
    "25_03_EW": {
        "washing": "ethanol_washing",
        "concentration": 25.0,
        "ternary_position": 3,
        "measurements": {
            "Round_1": "25_03_EW_01.xy",
            "Round_2": "25_03_EW_02.xy",
            "Round_3": "25_03_EW_03.xy"
        },
        "crystallinity": {
            "fractions": {
                "crystalline": {
                    "mean": 0.0,
                    "std": 0.0
                },
                "amorphous": {
                    "mean": 1.0,
                    "std": 0.0
                }
            },
            "areas": {
                "crystalline": {
                    "mean": 0.0,
                    "std": 0.0
                },
                "amorphous": {
                    "mean": 11806.0,
                    "std": 1080.5
                }
            }
        },
        "phase_composition": {
            "Sodalite": {
                "mean": 0.0,
                "std": 0.0
            },
            "Diamondoid": {
                "mean": 0.0,
                "std": 0.0
            },
            "U12": {
                "mean": 0.0,
                "std": 0.0
            },
            "U13": {
                "mean": 0.0,
                "std": 0.0
            },
            "ZIF-EC-1": {
                "mean": 0.0,
                "std": 0.0
            },
            "ZIF-C": {
                "mean": 0.0,
                "std": 0.0
            },
            "ZIF-L": {
                "mean": 0.0,
                "std": 0.0
            }
        },
        "composition": {
            "M_percent": 30.0,
            "L_percent": 10.0,
            "BSA_percent": 60.0
        },
        "encapsulation_efficiency": {
            "mean": 95.826,
            "error_bar": 4.198
        },
        "atr_file": "A25EW-03.xy",
        "ir_data": {
            "area_1647": 0.0087,
            "height_1647": 0.001,
            "area_421": 0.0105,
            "peak_pos_421": 421.5056,
            "height_421": 0.0021,
            "ratio_selected_peaks": 0.4523
        }
    },
    "25_03_WW": {
        "washing": "water_washing",
        "concentration": 25.0,
        "ternary_position": 3,
        "measurements": {
            "Round_1": "25_03_WW_01.xy",
            "Round_2": "25_03_WW_02.xy",
            "Round_3": "25_03_WW_03.xy"
        },
        "crystallinity": {
            "fractions": {
                "crystalline": {
                    "mean": 0.0,
                    "std": 0.0
                },
                "amorphous": {
                    "mean": 1.0,
                    "std": 0.0
                }
            },
            "areas": {
                "crystalline": {
                    "mean": 0.0,
                    "std": 0.0
                },
                "amorphous": {
                    "mean": 11985.7,
                    "std": 250.4
                }
            }
        },
        "phase_composition": {
            "Sodalite": {
                "mean": 0.0,
                "std": 0.0
            },
            "Diamondoid": {
                "mean": 0.0,
                "std": 0.0
            },
            "U12": {
                "mean": 0.0,
                "std": 0.0
            },
            "U13": {
                "mean": 0.0,
                "std": 0.0
            },
            "ZIF-EC-1": {
                "mean": 0.0,
                "std": 0.0
            },
            "ZIF-C": {
                "mean": 0.0,
                "std": 0.0
            },
            "ZIF-L": {
                "mean": 0.0,
                "std": 0.0
            }
        },
        "composition": {
            "M_percent": 30.0,
            "L_percent": 10.0,
            "BSA_percent": 60.0
        },
        "encapsulation_efficiency": {
            "mean": 92.732,
            "error_bar": 0.861
        },
        "atr_file": "A25WW-03.xy",
        "ir_data": {
            "area_1647": 0.0135,
            "height_1647": 0.0015,
            "area_421": 0.0028,
            "peak_pos_421": 425.6179,
            "height_421": 0.0009,
            "ratio_selected_peaks": 0.8306
        }
    },
    "25_04_EW": {
        "washing": "ethanol_washing",
        "concentration": 25.0,
        "ternary_position": 4,
        "measurements": {
            "Round_1": "25_04_EW_01.xy",
            "Round_2": "25_04_EW_02.xy",
            "Round_3": "25_04_EW_03.xy"
        },
        "crystallinity": {
            "fractions": {
                "crystalline": {
                    "mean": 0.0,
                    "std": 0.0
                },
                "amorphous": {
                    "mean": 1.0,
                    "std": 0.0
                }
            },
            "areas": {
                "crystalline": {
                    "mean": 0.0,
                    "std": 0.0
                },
                "amorphous": {
                    "mean": 12046.8,
                    "std": 413.8
                }
            }
        },
        "phase_composition": {
            "Sodalite": {
                "mean": 0.0,
                "std": 0.0
            },
            "Diamondoid": {
                "mean": 0.0,
                "std": 0.0
            },
            "U12": {
                "mean": 0.0,
                "std": 0.0
            },
            "U13": {
                "mean": 0.0,
                "std": 0.0
            },
            "ZIF-EC-1": {
                "mean": 0.0,
                "std": 0.0
            },
            "ZIF-C": {
                "mean": 0.0,
                "std": 0.0
            },
            "ZIF-L": {
                "mean": 0.0,
                "std": 0.0
            }
        },
        "composition": {
            "M_percent": 40.0,
            "L_percent": 10.0,
            "BSA_percent": 50.0
        },
        "encapsulation_efficiency": {
            "mean": 86.137,
            "error_bar": 1.587
        },
        "atr_file": "A25EW-04.xy",
        "ir_data": {
            "area_1647": 0.0347,
            "height_1647": 0.0039,
            "area_421": 0.0031,
            "peak_pos_421": 423.5618,
            "height_421": 0.0007,
            "ratio_selected_peaks": 0.9174
        }
    },
    "25_04_WW": {
        "washing": "water_washing",
        "concentration": 25.0,
        "ternary_position": 4,
        "measurements": {
            "Round_1": "25_04_WW_01.xy",
            "Round_2": "25_04_WW_02.xy",
            "Round_3": "25_04_WW_03.xy"
        },
        "crystallinity": {
            "fractions": {
                "crystalline": {
                    "mean": 0.0,
                    "std": 0.0
                },
                "amorphous": {
                    "mean": 1.0,
                    "std": 0.0
                }
            },
            "areas": {
                "crystalline": {
                    "mean": 0.0,
                    "std": 0.0
                },
                "amorphous": {
                    "mean": 12029.1,
                    "std": 642.3
                }
            }
        },
        "phase_composition": {
            "Sodalite": {
                "mean": 0.0,
                "std": 0.0
            },
            "Diamondoid": {
                "mean": 0.0,
                "std": 0.0
            },
            "U12": {
                "mean": 0.0,
                "std": 0.0
            },
            "U13": {
                "mean": 0.0,
                "std": 0.0
            },
            "ZIF-EC-1": {
                "mean": 0.0,
                "std": 0.0
            },
            "ZIF-C": {
                "mean": 0.0,
                "std": 0.0
            },
            "ZIF-L": {
                "mean": 0.0,
                "std": 0.0
            }
        },
        "composition": {
