Repository: digital-chemistry/zif-vis

# ZIF Biocomposite Explorer

Interactive Flask app for exploring ZIF biocomposite formulations across composition, concentration, phase assignment, crystallinity, encapsulation efficiency, and experiment-level spectra.

## What this app shows

The explorer combines a summary dataset with repeat-level ATR-IR and XRD measurements.

- The main plot shows sample points in ternary composition space.
- The 3D view stacks concentration layers vertically.
- The 2D view isolates one concentration layer at a time.
- The right inspector explains the selected sample with parameters, phase composition, ATR-IR, and repeated XRD measurements.

File: project/zif_biocomposite_summary_manual.json (part 8 of 39)
{
            "fractions": {
                "crystalline": {
                    "mean": 0.5313858736991134,
                    "std": 0.05163093079527604
                },
                "amorphous": {
                    "mean": 0.46861412630088645,
                    "std": 0.051630930795276093
                }
            },
            "areas": {
                "crystalline": {
                    "mean": 90936.14275063465,
                    "std": 37538.29808338909
                },
                "amorphous": {
                    "mean": 76669.10649936536,
                    "std": 19459.92515793077
                }
            },
            "per_measurement": {
                "Round_1": {
                    "file": "100_33_WW_01.txt",
                    "total_area": 104037.69925,
                    "crystalline_area": 49825.56480351952,
                    "amorphous_area": 54212.134446480486,
                    "crystalline_fraction": 0.47891836481110495,
                    "amorphous_fraction": 0.521081635188895
                },
                "Round_2": {
                    "file": "100_33_WW_02.txt",
                    "total_area": 211959.39925,
                    "crystalline_area": 123389.5033594616,
                    "amorphous_area": 88569.8958905384,
                    "crystalline_fraction": 0.5821374461149855,
                    "amorphous_fraction": 0.41786255388501437
                },
                "Round_3": {
                    "file": "100_33_WW_03.txt",
                    "total_area": 186818.64925,
                    "crystalline_area": 99593.36008892284,
                    "amorphous_area": 87225.28916107716,
                    "crystalline_fraction": 0.53310181017125,
                    "amorphous_fraction": 0.46689818982875
                }
            }
        },
        "phase_composition": {
            "Sodalite": {
                "mean": 1.0,
                "std": 0.0
            },
            "Diamondoid": {
                "mean": 0.0,
                "std": 0.0
            },
            "U12": {
                "mean": 0.0,
                "std": 0.0
            },
            "U13": {
                "mean": 0.0,
                "std": 0.0
            },
            "ZIF-EC-1": {
                "mean": 0.0,
                "std": 0.0
            },
            "ZIF-C": {
                "mean": 0.0,
                "std": 0.0
            },
            "ZIF-L": {
                "mean": 0.0,
                "std": 0.0
            }
        },
        "composition": {
            "M_percent": 10.0,
            "L_percent": 70.0,
            "BSA_percent": 20.0
        },
        "encapsulation_efficiency": {
            "mean": 28.264,
            "error_bar": 3.963
        },
        "atr_file": "A100WW-33.xy",
        "ir_data": {
            "area_1647": 0.0064,
            "height_1647": 0.0013,
            "area_421": 0.2081,
            "peak_pos_421": 421.5056,
            "height_421": 0.0284,
            "ratio_selected_peaks": 0.0299,
            "adaptive": {
                "method": "adaptive peak-finding; Amide I search 1620-1680 cm^-1, integrate ±25 cm^-1; Zn-N search 405-440 cm^-1, integrate ±10 cm^-1; optional nu-correction (A·nu); response factors f_BSA=600, f_MOF=30",
                "peak_1647_found": 1653.1245,
                "peak_1647_shift_cm1": 6.1245,
                "height_1647": 0.0136,
                "area_1647_raw": 0.3169,
                "area_1647_nu": 523.8544,
                "peak_421_found": 419.4495,
                "peak_421_shift_cm1": -1.5505,
                "height_421": 0.0575,
                "area_421_raw": 0.3703,
                "area_421_nu": 155.4767,
                "ratio_raw": 0.4611,
                "ratio_nu": 0.7711,
                "ratio_response": 0.1442
            },
            "ratio_raw_adaptive": 0.4611,
            "ratio_nu_corrected": 0.7711,
            "ratio_response_scaled": 0.1442
        },
        "LC_percent": 6
    },
    "100_34_EW": {
        "washing": "ethanol_washing",
        "concentration": 100.0,
        "ternary_position": 34,
        "measurements": {
            "Round_1": "100_34_EW_01.xy",
            "Round_2": "100_34_EW_02.xy",
            "Round_3": "100_34_EW_03.xy"
        },
        "crystallinity": {
            "fractions": {
                "crystalline": {
                    "mean": 0.6249991115628443,
                    "std": 0.07271066220749921
                },
                "amorphous": {
                    "mean": 0.3750008884371557,
                    "std": 0.07271066220749922
                }
            },
            "areas": {
                "crystalline": {
                    "mean": 104619.97493946929,
                    "std": 34645.208903052386
                },
                "amorphous": {
                    "mean": 59936.840977197375,
                    "std": 4232.063432281121
                }
            },
            "per_measurement": {
                "Round_1": {
                    "file": "100_34_EW_01.txt",
                    "total_area": 124949.29925000001,
                    "crystalline_area": 67736.26924267989,
                    "amorphous_area": 57213.03000732012,
                    "crystalline_fraction": 0.5421100370251167,
                    "amorphous_fraction": 0.4578899629748833
                },
                "Round_2": {
                    "file": "100_34_EW_02.txt",
                    "total_area": 201290.09925000003,
                    "crystalline_area": 136477.6650890021,
                    "amorphous_area": 64812.43416099789,
                    "crystalline_fraction": 0.6780147935616964,
                    "amorphous_fraction": 0.3219852064383037
                },
                "Round_3": {
                    "file": "100_34_EW_03.txt",
                    "total_area": 167431.04925,
                    "crystalline_area": 109645.99048672589,
                    "amorphous_area": 57785.05876327412,
                    "crystalline_fraction": 0.6548725041017198,
                    "amorphous_fraction": 0.3451274958982802
                }
            }
        },
        "phase_composition": {
            "Sodalite": {
                "mean": 1.0,
                "std": 0.0
            },
            "Diamondoid": {
                "mean": 0.0,
                "std": 0.0
            },
            "U12": {
                "mean": 0.0,
                "std": 0.0
            },
            "U13": {
                "mean": 0.0,
                "std": 0.0
            },
            "ZIF-EC-1": {
                "mean": 0.0,
                "std": 0.0
            },
            "ZIF-C": {
                "mean": 0.0,
                "std": 0.0
            },
            "ZIF-L": {
                "mean": 0.0,
                "std": 0.0
            }
        },
        "composition": {
            "M_percent": 20.0,
            "L_percent": 70.0,
            "BSA_percent": 10.0
        },
        "encapsulation_efficiency": {
            "mean": 37.949,
            "error_bar": 1.935
        },
        "atr_file": "A100EW-34.xy",
        "ir_data": {
            "area_1647": 0.0078,
            "height_1647": 0.001,
            "area_421": 0.6737,
            "peak_pos_421": 421.5056,
            "height_421": 0.0986,
            "ratio_selected_peaks": 0.0114,
            "adaptive": {
                "method": "adaptive peak-finding; Amide I search 1620-1680 cm^-1, integrate ±25 cm^-1; Zn-N search 405-440 cm^-1, integrate ±10 cm^-1; optional nu-correction (A·nu); response factors f_BSA=600, f_MOF=30",
                "peak_1647_found": 1653.1245,
                "peak_1647_shift_cm1": 6.1245,
                "height_1647": 0.0156,
                "area_1647_raw": 0.3968,
                "area_1647_nu": 656.345,
                "peak_421_found": 421.5056,
                "peak_421_shift_cm1": 0.5056,
                "height_421": 0.1532,
                "area_421_raw": 0.9961,
                "area_421_nu": 419.3666,
                "ratio_raw": 0.2849,
                "ratio_nu": 0.6101,
                "ratio_response": 0.0726
            },
            "ratio_raw_adaptive": 0.2849,
            "ratio_nu_corrected": 0.6101,
            "ratio_response_scaled": 0.0726
        },
        "LC_percent": 23
    },
    "100_34_WW": {
        "washing": "water_washing",
        "concentration": 100.0,
        "ternary_position": 34,
        "measurements": {
            "Round_1": "100_34_WW_01.xy",
            "Round_2": "100_34_WW_02.xy",
            "Round_3": "100_34_WW_03.xy"
        },
        "crystallinity": {
            "fractions": {
                "crystalline": {
                    "mean": 0.5934165864006239,
                    "std": 0.06413467601756935
                },
                "amorphous": {
                    "mean": 0.40658341359937616,
                    "std": 0.06413467601756934
                }
            },
            "areas": {
                "crystalline": {
                    "mean": 88366.00944417068,
                    "std": 46951.1191036604
                },
                "amorphous": {
                    "mean": 58184.606472496,
                    "std": 25097.147562059
                }
            },
            "per_measurement": {
                "Round_1": {
                    "file": "100_34_WW_01.txt",
                    "total_area": 95667.19924999999,
                    "crystalline_area": 49813.145275355586,
                    "amorphous_area": 45854.0539746444,
                    "crystalline_fraction": 0.5206919996182034,
                    "amorphous_fraction": 0.47930800038179655
                },
                "Round_2": {
                    "file": "100_34_WW_02.txt",
                    "total_area": 116270.24925000001,
                    "crystalline_area": 74632.36604590512,
                    "amorphous_area": 41637.88320409488,
                    "crystalline_fraction": 0.6418870392668838,
                    "amorphous_fraction": 0.35811296073311616
                },
                "Round_3": {
                    "file": "100_34_WW_03.txt",
                    "total_area": 227714.39925000002,
                    "crystalline_area": 140652.5170112513,
                    "amorphous_area": 87061.88223874872,
                    "crystalline_fraction": 0.6176707203167843,
                    "amorphous_fraction": 0.3823292796832158
                }
            }
        },
        "phase_composition": {
            "Sodalite": {
                "mean": 1.0,
                "std": 0.0
            },
            "Diamondoid": {
                "mean": 0.0,
                "std": 0.0
            },
            "U12": {
                "mean": 0.0,
                "std": 0.0
            },
            "U13": {
                "mean": 0.0,
                "std": 0.0
            },
            "ZIF-EC-1": {
                "mean": 0.0,
                "std": 0.0
            },
            "ZIF-C": {
                "mean": 0.0,
                "std": 0.0
            },
            "ZIF-L": {
                "mean": 0.0,
                "std": 0.0
            }
        },
        "composition": {
            "M_percent": 20.0,
            "L_percent": 70.0,
            "BSA_percent": 10.0
        },
        "encapsulation_efficiency": {
            "mean": 46.06,
            "error_bar": 1.819
        },
        "atr_file": "A100WW-34.xy",
        "ir_data": {
            "area_1647": 0.0031,
            "height_1647": 0.0009,
            "area_421": 0.18,
            "peak_pos_421": 421.5056,
            "height_421": 0.0259,
            "ratio_selected_peaks": 0.0171,
            "adaptive": {
                "method": "adaptive peak-finding; Amide I search 1620-1680 cm^-1, integrate ±25 cm^-1; Zn-N search 405-440 cm^-1, integrate ±10 cm^-1; optional nu-correction (A·nu); response factors f_BSA=600, f_MOF=30",
                "peak_1647_found": 1653.1245,
                "peak_1647_shift_cm1": 6.1245,
                "height_1647": 0.0063,
                "area_1647_raw": 0.1291,
                "area_1647_nu": 213.421,
                "peak_421_found": 419.4495,
                "peak_421_shift_cm1": -1.5505,
                "height_421": 0.0402,
                "area_421_raw": 0.2701,
                "area_421_nu": 113.4711,
                "ratio_raw": 0.3234,
                "ratio_nu": 0.6529,
                "ratio_response": 0.086
            },
            "ratio_raw_adaptive": 0.3234,
            "ratio_nu_corrected": 0.6529,
            "ratio_response_scaled": 0.086
        },
        "LC_percent": 7
    },
    "100_35_EW": {
        "washing": "ethanol_washing",
        "concentration": 100.0,
        "ternary_position": 35,
        "measurements": {
            "Round_1": "100_35_EW_01.xy",
            "Round_2": "100_35_EW_02.xy",
            "Round_3": "100_35_EW_03.xy"
        },
        "crystallinity": {
            "fractions": {
                "crystalline": {
                    "mean": 0.5054585422189214,
                    "std": 0.11353809365793462
                },
                "amorphous": {
                    "mean": 0.49454145778107855,
                    "std": 0.11353809365793462
                }
            },
            "areas": {
                "crystalline": {
                    "mean": 99671.84431723463,
                    "std": 100069.20878221854
                },
                "amorphous": {
                    "mean": 101079.2882660987,
                    "std": 103320.28249139151
                }
            },
            "per_measurement": {
                "Round_1": {
                    "file": "100_35_EW_01.txt",
                    "total_area": 91529.94925,
                    "crystalline_area": 36385.21149922484,
                    "amorphous_area": 55144.737750775166,
                    "crystalline_fraction": 0.39752246993871065,
                    "amorphous_fraction": 0.6024775300612893
                },
                "Round_2": {
                    "file": "100_35_EW_02.txt",
                    "total_area": 76281.19924999999,
                    "crystalline_area": 47589.727755020765,
                    "amorphous_area": 28691.471494979225,
                    "crystalline_fraction": 0.6238723069763585,
                    "amorphous_fraction": 0.37612769302364146
                },
                "Round_3": {
                    "file": "100_35_EW_03.txt",
                    "total_area": 434442.24925,
                    "crystalline_area": 215040.5936974583,
                    "amorphous_area": 219401.6555525417,
                    "crystalline_fraction": 0.4949808497416951,
                    "amorphous_fraction": 0.5050191502583049
                }
            }
        },
        "phase_composition": {
            "Sodalite": {
                "mean": 1.0,
                "std": 0.0
            },
            "Diamondoid": {
                "mean": 0.0,
                "std": 0.0
            },
            "U12": {
                "mean": 0.0,
                "std": 0.0
            },
            "U13": {
                "mean": 0.0,
                "std": 0.0
            },
            "ZIF-EC-1": {
                "mean": 0.0,
                "std": 0.0
            },
            "ZIF-C": {
                "mean": 0.0,
                "std": 0.0
            },
            "ZIF-L": {
                "mean": 0.0,
                "std": 0.0
            }
        },
        "composition": {
            "M_percent": 10.0,
            "L_percent": 80.0,
            "BSA_percent": 10.0
        },
        "encapsulation_efficiency": {
            "mean": 36.494,
            "error_bar": 3.184
        },
        "atr_file": "A100EW-35.xy",
        "ir_data": {
            "area_1647": 0.0089,
            "height_1647": 0.001,
            "area_421": 0.3979,
            "peak_pos_421": 421.5056,
            "height_421": 0.057,
            "ratio_selected_peaks": 0.022,
            "adaptive": {
                "method": "adaptive peak-finding; Amide I search 1620-1680 cm^-1, integrate ±25 cm^-1; Zn-N search 405-440 cm^-1, integrate ±10 cm^-1; optional nu-correction (A·nu); response factors f_BSA=600, f_MOF=30",
                "peak_1647_found": 1651.0684,
                "peak_1647_shift_cm1": 4.0684,
                "height_1647": 0.0173,
                "area_1647_raw": 0.4059,
                "area_1647_nu": 670.523,
                "peak_421_found": 421.5056,
                "peak_421_shift_cm1": 0.5056,
                "height_421": 0.0979,
                "area_421_raw": 0.625,
                "area_421_nu": 263.2115,
                "ratio_raw": 0.3937,
                "ratio_nu": 0.7181,
                "ratio_response": 0.113
            },
            "ratio_raw_adaptive": 0.3937,
            "ratio_nu_corrected": 0.7181,
            "ratio_response_scaled": 0.113
        },
        "LC_percent": 11
    },
    "100_35_WW": {
        "washing": "water_washing",
        "concentration": 100.0,
        "ternary_position": 35,
        "measurements": {
            "Round_1": "100_35_WW_01.xy",
            "Round_2": "100_35_WW_02.xy",
            "Round_3": "100_35_WW_03.xy"
        },
        "crystallinity": {
            "fractions": {
                "crystalline": {
                    "mean": 0.5785102015633242,
                    "std": 0.02317849965008483
                },
                "amorphous": {
                    "mean": 0.42148979843667583,
                    "std": 0.023178499650084873
                }
            },
            "areas": {
                "crystalline": {
                    "mean": 88076.58934138232,
                    "std": 30702.24262909811
                },
                "amorphous": {
                    "mean": 63116.77657528435,
                    "std": 16510.978663267422
                }
            },
            "per_measurement": {
                "Round_1": {
                    "file": "100_35_WW_01.txt",
                    "total_area": 107686.04925000001,
                    "crystalline_area": 61289.0214003501,
                    "amorphous_area": 46397.0278496499,
                    "crystalline_fraction": 0.5691454169524202,
                    "amorphous_fraction": 0.43085458304757984
                },
                "Round_2": {
                    "file": "100_35_WW_02.txt",
                    "total_area": 200991.99925,
                    "crystalline_area": 121581.24985444243,
                    "amorphous_area": 79410.74939555759,
                    "crystalline_fraction": 0.6049059181864047,
                    "amorphous_fraction": 0.3950940818135953
                },
                "Round_3": {
                    "file": "100_35_WW_03.txt",
                    "total_area": 144902.04925,
                    "crystalline_area": 81359.49676935445,
                    "amorphous_area": 63542.55248064555,
                    "crystalline_fraction": 0.5614792695511479,
                    "amorphous_fraction": 0.4385207304488522
                }
            }
        },
        "phase_composition": {
            "Sodalite": {
                "mean": 1.0,
                "std": 0.0
            },
            "Diamondoid": {
                "mean": 0.0,
                "std": 0.0
            },
            "U12": {
                "mean": 0.0,
                "std": 0.0
            },
            "U13": {
                "mean": 0.0,
                "std": 0.0
            },
            "ZIF-EC-1": {
                "mean": 0.0,
                "std": 0.0
            },
            "ZIF-C": {
                "mean": 0.0,
                "std": 0.0
            },
            "ZIF-L": {
                "mean": 0.0,
                "std": 0.0
            }
        },
        "composition": {
            "M_percent": 10.0,
            "L_percent": 80.0,
            "BSA_percent": 10.0
        },
        "encapsulation_efficiency": {
            "mean": 19.986,
            "error_bar": 7.121
        },
        "atr_file": "A100WW-35.xy",
        "ir_data": {
            "area_1647": 0.008,
            "height_1647": 0.0015,
            "area_421": 0.2689,
            "peak_pos_421": 421.5056,
            "height_421": 0.038,
            "ratio_selected_peaks": 0.0287,
            "adaptive": {
                "method": "adaptive peak-finding; Amide I search 1620-1680 cm^-1, integrate ±25 cm^-1; Zn-N search 405-440 cm^-1, integrate ±10 cm^-1; optional nu-correction (A·nu); response factors f_BSA=600, f_MOF=30",
                "peak_1647_found": 1653.1245,
                "peak_1647_shift_cm1": 6.1245,
                "height_1647": 0.0141,
                "area_1647_raw": 0.3292,
                "area_1647_nu": 544.1657,
                "peak_421_found": 421.5056,
                "peak_421_shift_cm1": 0.5056,
                "height_421": 0.068,
                "area_421_raw": 0.4402,
                "area_421_nu": 185.4046,
                "ratio_raw": 0.4279,
                "ratio_nu": 0.7459,
                "ratio_response": 0.128
            },
            "ratio_raw_adaptive": 0.4279,
            "ratio_nu_corrected": 0.7459,
            "ratio_response_scaled": 0.128
        },
        "LC_percent": 4
    },
    "100_36_EW": {
        "washing": "ethanol_washing",
        "concentration": 100.0,
        "ternary_position": 36,
        "measurements": {
            "Round_1": "100_36_EW_01.xy",
            "Round_2": "100_36_EW_02.xy",
            "Round_3": "100_36_EW_03.xy"
        },
        "crystallinity": {
            "fractions": {
                "crystalline": {
                    "mean": 0.4192623566526545,
                    "std": 0.06486271903951976
                },
                "amorphous": {
                    "mean": 0.5807376433473456,
                    "std": 0.06486271903951968
                }
            },
            "areas": {
                "crystalline": {
                    "mean": 104444.00351179054,
                    "std": 49704.322901222295
                },
                "amorphous": {
                    "mean": 135446.42907154284,
                    "std": 39722.44178901647
                }
            },
            "per_measurement": {
                "Round_1": {
                    "file": "100_36_EW_01.txt",
                    "total_area": 136629.29924999998,
                    "crystalline_area": 47050.395097972985,
                    "amorphous_area": 89578.90415202703,
                    "crystalline_fraction": 0.3443653400569789,
                    "amorphous_fraction": 0.6556346599430211
                },
                "Round_2": {
                    "file": "100_36_EW_02.txt",
                    "total_area": 291520.99925,
                    "crystalline_area": 133140.8077186993,
                    "amorphous_area": 158380.19153130072,
                    "crystalline_fraction": 0.4567108649504923,
                    "amorphous_fraction": 0.5432891350495078
                },
                "Round_3": {
                    "file": "100_36_EW_03.txt",
                    "total_area": 291520.99925,
                    "crystalline_area": 133140.8077186993,
                    "amorphous_area": 158380.19153130072,
                    "crystalline_fraction": 0.4567108649504923,
                    "amorphous_fraction": 0.5432891350495078
                }
            }
        },
        "phase_composition": {
            "Sodalite": {
                "mean": 0.0,
                "std": 0.0
            },
            "Diamondoid": {
                "mean": 0.0,
                "std": 0.0
            },
            "U12": {
                "mean": 0.0,
                "std": 0.0
            },
            "U13": {
                "mean": 1.0,
                "std": 0.0
            },
            "ZIF-EC-1": {
                "mean": 0.0,
                "std": 0.0
            },
            "ZIF-C": {
                "mean": 0.0,
                "std": 0.0
            },
            "ZIF-L": {
                "mean": 0.0,
                "std": 0.0
            }
        },
        "composition": {
            "M_percent": 80.0,
            "L_percent": 10.0,
            "BSA_percent": 10.0
        },
        "encapsulation_efficiency": {
            "mean": -0.226,
            "error_bar": 7.469
        },
        "atr_file": "A100EW-36.xy",
        "ir_data": {
            "area_1647": 0.0137,
            "height_1647": 0.0018,
            "area_421": 0.0017,
            "peak_pos_421": 417.3934,
            "height_421": 0.0008,
            "ratio_selected_peaks": 0.8902,
            "adaptive": {
                "method": "adaptive peak-finding; Amide I search 1620-1680 cm^-1, integrate ±25 cm^-1; Zn-N search 405-440 cm^-1, integrate ±10 cm^-1; optional nu-correction (A·nu); response factors f_BSA=600, f_MOF=30",
                "peak_1647_found": 1653.1245,
                "peak_1647_shift_cm1": 6.1245,
                "height_1647": 0.0277,
                "area_1647_raw": 0.6733,
                "area_1647_nu": 1113.0307,
                "peak_421_found": 427.674,
                "peak_421_shift_cm1": 6.674,
                "height_421": 0.0011,
                "area_421_raw": 0.008,
                "area_421_nu": 3.4165,
                "ratio_raw": 0.9883,
                "ratio_nu": 0.9969,
                "ratio_response": 0.9422
            },
            "ratio_raw_adaptive": 0.9883,
            "ratio_nu_corrected": 0.9969,
            "ratio_response_scaled": 0.9422
        },
        "LC_percent": 64
    },
    "100_36_WW": {
        "washing": "water_washing",
        "concentration": 100.0,
        "ternary_position": 36,
        "measurements": {
            "Round_1": "100_36_WW_01.xy",
            "Round_2": "100_36_WW_02.xy",
            "Round_3": "100_36_WW_03.xy"
        },
        "crystallinity": {
            "fractions": {
                "crystalline": {
                    "mean": 0.0,
                    "std": 0.0
                },
                "amorphous": {
                    "mean": 1.0,
                    "std": 0.0
                }
            },
            "areas": {
                "crystalline": {
                    "mean": 0.0,
                    "std": 0.0
                },
                "amorphous": {
                    "mean": 89780.76591666666,
                    "std": 10617.066924336194
                }
            },
            "per_measurement": {
                "Round_1": {
                    "file": "100_36_WW_01.txt",
                    "total_area": 90038.24925,
                    "crystalline_area": 0.0,
                    "amorphous_area": 90038.24925,
                    "crystalline_fraction": 0.0,
                    "amorphous_fraction": 1.0
                },
                "Round_2": {
                    "file": "100_36_WW_02.txt",
                    "total_area": 100266.74925000001,
                    "crystalline_area": 0.0,
                    "amorphous_area": 100266.74925000001,
                    "crystalline_fraction": 0.0,
                    "amorphous_fraction": 1.0
                },
                "Round_3": {
                    "file": "100_36_WW_03.txt",
                    "total_area": 79037.29924999998,
                    "crystalline_area": 0.0,
                    "amorphous_area": 79037.29924999998,
                    "crystalline_fraction": 0.0,
                    "amorphous_fraction": 1.0
                }
            }
        },
        "phase_composition": {
            "Sodalite": {
                "mean": 0,
                "std": 0
            },
            "Diamondoid": {
                "mean": 0,
                "std": 0
            },
            "U12": {
                "mean": 0,
                "std": 0
            },
            "U13": {
                "mean": 0,
                "std": 0
            },
            "ZIF-EC-1": {
                "mean": 0,
                "std": 0
            },
            "ZIF-C": {
                "mean": 0,
                "std": 0
            },
            "ZIF-L": {
                "mean": 0,
                "std": 0
            }
        },
        "composition": {
            "M_percent": 80.0,
            "L_percent": 10.0,
            "BSA_percent": 10.0
        },
        "encapsulation_efficiency": {
            "mean": 31.368,
            "error_bar": 0.439
        },
        "atr_file": "A100WW-36.xy",
        "ir_data": {
            "area_1647": 0.0115,
            "height_1647": 0.0018,
            "area_421": 0.0076,
            "peak_pos_421": 419.4495,
            "height_421": 0.001,
            "ratio_selected_peaks": 0.6024,
            "adaptive": {
                "method": "adaptive peak-finding; Amide I search 1620-1680 cm^-1, integrate ±25 cm^-1; Zn-N search 405-440 cm^-1, integrate ±10 cm^-1; optional nu-correction (A·nu); response factors f_BSA=600, f_MOF=30",
                "peak_1647_found": 1653.1245,
                "peak_1647_shift_cm1": 6.1245,
                "height_1647": 0.0194,
                "area_1647_raw": 0.4198,
                "area_1647_nu": 693.4362,
                "peak_421_found": 425.6179,
                "peak_421_shift_cm1": 4.6179,
                "height_421": 0.0026,
                "area_421_raw": 0.0107,
                "area_421_nu": 4.5441,
                "ratio_raw": 0.9752,
                "ratio_nu": 0.9935,
                "ratio_response": 0.8841
            },
            "ratio_raw_adaptive": 0.9752,
            "ratio_nu_corrected": 0.9935,
            "ratio_response_scaled": 0.8841
        },
        "LC_percent": 51
    },
    "12.5_01_EW": {
        "washing": "ethanol_washing",
        "concentration": 12.5,
        "ternary_position": 1,
        "measurements": {
            "Round_1": "12.5_01_EW_01.xy",
            "Round_2": "12.5_01_EW_02.xy",
            "Round_3": "12.5_01_EW_03.xy"
        },
        "crystallinity": {
            "fractions": {
                "crystalline": {
                    "mean": 0.0,
                    "std": 0.0
                },
                "amorphous": {
                    "mean": 1.0,
                    "std": 0.0
                }
            },
            "areas": {
                "crystalline": {
                    "mean": 0.0,
                    "std": 0.0
                },
                "amorphous": {
                    "mean": 50140.71591666667,
                    "std": 9591.415827881374
                }
            },
            "per_measurement": {
                "Round_1": {
                    "file": "12.5_01_EW_01.txt",
                    "total_area": 59022.549250000004,
                    "crystalline_area": 0.0,
                    "amorphous_area": 59022.549250000004,
                    "crystalline_fraction": 0.0,
                    "amorphous_fraction": 1.0
                },
                "Round_2": {
                    "file": "12.5_01_EW_02.txt",
                    "total_area": 51429.549250000004,
                    "crystalline_area": 0.0,
                    "amorphous_area": 51429.549250000004,
                    "crystalline_fraction": 0.0,
                    "amorphous_fraction": 1.0
                },
                "Round_3": {
                    "file": "12.5_01_EW_03.txt",
                    "total_area": 39970.049250000004,
                    "crystalline_area": 0.0,
                    "amorphous_area": 39970.049250000004,
                    "crystalline_fraction": 0.0,
                    "amorphous_fraction": 1.0
                }
            }
        },
        "phase_composition": {
            "Sodalite": {
                "mean": 0.0,
                "std": 0.0
            },
            "Diamondoid": {
                "mean": 0.0,
                "std": 0.0
            },
            "U12": {
                "mean": 0.0,
                "std": 0.0
            },
            "U13": {
                "mean": 0.0,
                "std": 0.0
            },
            "ZIF-EC-1": {
                "mean": 0.0,
                "std": 0.0
            },
            "ZIF-C": {
                "mean": 0.0,
                "std": 0.0
            },
            "ZIF-L": {
                "mean": 0.0,
                "std": 0.0
            }
        },
        "composition": {
            "M_percent": 10.0,
            "L_percent": 10.0,
            "BSA_percent": 80.0
        },
        "encapsulation_efficiency": {
            "mean": 93.605,
            "error_bar": 0.419
        },
        "atr_file": "A12.5EW-01.xy",
        "ir_data": {
            "area_1647": 0.0248,
            "height_1647": 0.0028,
            "area_421": 0.0,
            "peak_pos_421": 425.6179,
            "height_421": 0.0,
            "ratio_selected_peaks": 0.9983,
            "adaptive": {
                "method": "adaptive peak-finding; Amide I search 1620-1680 cm^-1, integrate ±25 cm^-1; Zn-N search 405-440 cm^-1, integrate ±10 cm^-1; optional nu-correction (A·nu); response factors f_BSA=600, f_MOF=30",
                "peak_1647_found": 1651.0684,
                "peak_1647_shift_cm1": 4.0684,
                "height_1647": 0.0352,
                "area_1647_raw": 0.7904,
                "area_1647_nu": 1303.7368,
                "peak_421_found": 429.7301,
                "peak_421_shift_cm1": 8.7301,
                "height_421": 0.0021,
                "area_421_raw": 0.0181,
                "area_421_nu": 7.7845,
                "ratio_raw": 0.9776,
                "ratio_nu": 0.9941,
                "ratio_response": 0.8933
            },
            "ratio_raw_adaptive": 0.9776,
            "ratio_nu_corrected": 0.9941,
            "ratio_response_scaled": 0.8933
        },
        "LC_percent": null
    },
    "12.5_01_WW": {
        "washing": "water_washing",
        "concentration": 12.5,
        "ternary_position": 1,
        "measurements": {
            "Round_1": "12.5_01_WW_01.xy",
            "Round_2": "12.5_01_WW_02.xy",
            "Round_3": "12.5_01_WW_03.xy"
        },
        "crystallinity": {
            "fractions": {
                "crystalline": {
                    "mean": 0.0,
                    "std": 0.0
                },
                "amorphous": {
                    "mean": 1.0,
                    "std": 0.0
                }
            },
            "areas": {
                "crystalline": {
                    "mean": 0.0,
                    "std": 0.0
                },
                "amorphous": {
                    "mean": 57309.73258333334,
                    "std": 6642.904609870087
                }
            },
            "per_measurement": {
                "Round_1": {
                    "file": "12.5_01_WW_01.txt",
                    "total_area": 49827.54925000001,
                    "crystalline_area": 0.0,
                    "amorphous_area": 49827.54925000001,
                    "crystalline_fraction": 0.0,
                    "amorphous_fraction": 1.0
                },
                "Round_2": {
                    "file": "12.5_01_WW_02.txt",
                    "total_area": 59587.64925,
                    "crystalline_area": 0.0,
                    "amorphous_area": 59587.64925,
                    "crystalline_fraction": 0.0,
                    "amorphous_fraction": 1.0
                },
                "Round_3": {
                    "file": "12.5_01_WW_03.txt",
                    "total_area": 62513.99925,
                    "crystalline_area": 0.0,
                    "amorphous_area": 62513.99925,
                    "crystalline_fraction": 0.0,
                    "amorphous_fraction": 1.0
                }
            }
        },
        "phase_composition": {
            "Sodalite": {
                "mean": 0,
                "std": 0
            },
            "Diamondoid": {
                "mean": 0,
                "std": 0
            },
            "U12": {
                "mean": 0,
                "std": 0
            },
            "U13": {
                "mean": 0,
                "std": 0
            },
            "ZIF-EC-1": {
                "mean": 0,
                "std": 0
            },
            "ZIF-C": {
                "mean": 0,
                "std": 0
            },
            "ZIF-L": {
                "mean": 0,
                "std": 0
            }
        },
        "composition": {
            "M_percent": 10.0,
            "L_percent": 10.0,
            "BSA_percent": 80.0
        },
        "encapsulation_efficiency": {
            "mean": 94.115,
            "error_bar": 1.155
        },
        "atr_file": "A12.5WW-01.xy",
        "ir_data": {
            "area_1647": 0.0193,
            "height_1647": 0.0024,
            "area_421": 0.0015,
            "peak_pos_421": 425.6179,
            "height_421": 0.0008,
            "ratio_selected_peaks": 0.9259,
            "adaptive": {
                "method": "adaptive peak-finding; Amide I search 1620-1680 cm^-1, integrate ±25 cm^-1; Zn-N search 405-440 cm^-1, integrate ±10 cm^-1; optional nu-correction (A·nu); response factors f_BSA=600, f_MOF=30",
                "peak_1647_found": 1651.0684,
                "peak_1647_shift_cm1": 4.0684,
                "height_1647": 0.0249,
                "area_1647_raw": 0.5518,
                "area_1647_nu": 910.129,
                "peak_421_found": 425.6179,
                "peak_421_shift_cm1": 4.6179,
                "height_421": 0.0025,
                "area_421_raw": 0.0147,
                "area_421_nu": 6.2437,
                "ratio_raw": 0.9741,
                "ratio_nu": 0.9932,
                "ratio_response": 0.8793
            },
            "ratio_raw_adaptive": 0.9741,
            "ratio_nu_corrected": 0.9932,
            "ratio_response_scaled": 0.8793
        },
        "LC_percent": null
    },
    "12.5_02_EW": {
        "washing": "ethanol_washing",
        "concentration": 12.5,
        "ternary_position": 2,
        "measurements": {
            "Round_1": "12.5_02_EW_01.xy",
            "Round_2": "12.5_02_EW_02.xy",
            "Round_3": "12.5_02_EW_03.xy"
        },
        "crystallinity": {
            "fractions": {
                "crystalline": {
                    "mean": 0.0,
                    "std": 0.0
                },
                "amorphous": {
                    "mean": 1.0,
                    "std": 0.0
                }
            },
            "areas": {
                "crystalline": {
                    "mean": 0.0,
                    "std": 0.0
                },
                "amorphous": {
                    "mean": 42887.19925,
                    "std": 4637.365731479461
                }
            },
            "per_measurement": {
                "Round_1": {
                    "file": "12.5_02_EW_01.txt",
                    "total_area": 39624.94924999999,
                    "crystalline_area": 0.0,
                    "amorphous_area": 39624.94924999999,
                    "crystalline_fraction": 0.0,
                    "amorphous_fraction": 1.0
                },
                "Round_2": {
                    "file": "12.5_02_EW_02.txt",
                    "total_area": 48195.74925,
                    "crystalline_area": 0.0,
                    "amorphous_area": 48195.74925,
                    "crystalline_fraction": 0.0,
                    "amorphous_fraction": 1.0
                },
                "Round_3": {
                    "file": "12.5_02_EW_03.txt",
