Repository: digital-chemistry/zif-vis

# ZIF Biocomposite Explorer

Interactive Flask app for exploring ZIF biocomposite formulations across composition, concentration, phase assignment, crystallinity, encapsulation efficiency, and experiment-level spectra.

## What this app shows

The explorer combines a summary dataset with repeat-level ATR-IR and XRD measurements.

- The main plot shows sample points in ternary composition space.
- The 3D view stacks concentration layers vertically.
- The 2D view isolates one concentration layer at a time.
- The right inspector explains the selected sample with parameters, phase composition, ATR-IR, and repeated XRD measurements.

File: project/Exp-A.json (part 9 of 32)
{
        }
    },
    "12.5_21_EW": {
        "washing": "ethanol_washing",
        "concentration": 12.5,
        "ternary_position": 21,
        "measurements": {
            "Round_1": "12.5_21_EW_01.xy",
            "Round_2": "12.5_21_EW_02.xy",
            "Round_3": "12.5_21_EW_03.xy"
        },
        "crystallinity": {
            "fractions": {
                "crystalline": {
                    "mean": 0.3360458108178111,
                    "std": 0.035946241963232414
                },
                "amorphous": {
                    "mean": 0.6639541891821888,
                    "std": 0.03594624196323244
                }
            },
            "areas": {
                "crystalline": {
                    "mean": 14691.70706910651,
                    "std": 1436.551051638018
                },
                "amorphous": {
                    "mean": 29075.35884756016,
                    "std": 2303.8493427657227
                }
            },
            "per_measurement": {
                "Round_1": {
                    "file": "12.5_21_EW_01.txt",
                    "total_area": 42313.699250000005,
                    "crystalline_area": 15859.339151010285,
                    "amorphous_area": 26454.36009898972,
                    "crystalline_fraction": 0.37480389169732736,
                    "amorphous_fraction": 0.6251961083026726
                },
                "Round_2": {
                    "file": "12.5_21_EW_02.txt",
                    "total_area": 43079.04925000001,
                    "crystalline_area": 13087.520793904285,
                    "amorphous_area": 29991.528456095726,
                    "crystalline_fraction": 0.30380245204469736,
                    "amorphous_fraction": 0.6961975479553026
                },
                "Round_3": {
                    "file": "12.5_21_EW_03.txt",
                    "total_area": 45908.449250000005,
                    "crystalline_area": 15128.261262404958,
                    "amorphous_area": 30780.187987595044,
                    "crystalline_fraction": 0.32953108871140874,
                    "amorphous_fraction": 0.6704689112885912
                }
            }
        },
        "phase_composition": {
            "Sodalite": {
                "mean": 1.0,
                "std": 0.0
            },
            "Diamondoid": {
                "mean": 0.0,
                "std": 0.0
            },
            "U12": {
                "mean": 0.0,
                "std": 0.0
            },
            "U13": {
                "mean": 0.0,
                "std": 0.0
            },
            "ZIF-EC-1": {
                "mean": 0.0,
                "std": 0.0
            },
            "ZIF-C": {
                "mean": 0.0,
                "std": 0.0
            },
            "ZIF-L": {
                "mean": 0.0,
                "std": 0.0
            }
        },
        "composition": {
            "M_percent": 10.0,
            "L_percent": 40.0,
            "BSA_percent": 50.0
        },
        "atr_file": "A12.5EW-21.xy",
        "ir_data": {
            "area_1647": 0.0205,
            "height_1647": 0.0023,
            "area_421": 0.1087,
            "peak_pos_421": 421.5056,
            "height_421": 0.0159,
            "ratio_selected_peaks": 0.1276
        },
        "encapsulation_efficiency": {
            "mean": 78.194,
            "error_bar": 0.982
        },
        "lc_data": {
            "lc_percent": 81.0
        }
    },
    "12.5_22_EW": {
        "washing": "ethanol_washing",
        "concentration": 12.5,
        "ternary_position": 22,
        "measurements": {
            "Round_1": "12.5_22_EW_01.xy",
            "Round_2": "12.5_22_EW_02.xy",
            "Round_3": "12.5_22_EW_03.xy"
        },
        "crystallinity": {
            "fractions": {
                "crystalline": {
                    "mean": 0.4430671680155503,
                    "std": 0.04867226768588019
                },
                "amorphous": {
                    "mean": 0.5569328319844496,
                    "std": 0.0486722676858802
                }
            },
            "areas": {
                "crystalline": {
                    "mean": 36906.55539014718,
                    "std": 15306.72582974291
                },
                "amorphous": {
                    "mean": 46096.64385985281,
                    "std": 19647.38933228569
                }
            },
            "per_measurement": {
                "Round_1": {
                    "file": "12.5_22_EW_01.txt",
                    "total_area": 45770.54925,
                    "crystalline_area": 19231.878996757936,
                    "amorphous_area": 26538.670253242057,
                    "crystalline_fraction": 0.4201802100235434,
                    "amorphous_fraction": 0.5798197899764566
                },
                "Round_2": {
                    "file": "12.5_22_EW_02.txt",
                    "total_area": 91648.19925,
                    "crystalline_area": 45729.18241267392,
                    "amorphous_area": 45919.01683732607,
                    "crystalline_fraction": 0.4989643308531665,
                    "amorphous_fraction": 0.5010356691468335
                },
                "Round_3": {
                    "file": "12.5_22_EW_03.txt",
                    "total_area": 111590.84925,
                    "crystalline_area": 45758.604761009694,
                    "amorphous_area": 65832.24448899031,
                    "crystalline_fraction": 0.41005696316994106,
                    "amorphous_fraction": 0.589943036830059
                }
            }
        },
        "phase_composition": {
            "Sodalite": {
                "mean": 1.0,
                "std": 0.0
            },
            "Diamondoid": {
                "mean": 0.0,
                "std": 0.0
            },
            "U12": {
                "mean": 0.0,
                "std": 0.0
            },
            "U13": {
                "mean": 0.0,
                "std": 0.0
            },
            "ZIF-EC-1": {
                "mean": 0.0,
                "std": 0.0
            },
            "ZIF-C": {
                "mean": 0.0,
                "std": 0.0
            },
            "ZIF-L": {
                "mean": 0.0,
                "std": 0.0
            }
        },
        "composition": {
            "M_percent": 20.0,
            "L_percent": 40.0,
            "BSA_percent": 40.0
        },
        "atr_file": "A12.5EW-22.xy",
        "ir_data": {
            "area_1647": 0.0083,
            "height_1647": 0.0011,
            "area_421": 0.1239,
            "peak_pos_421": 421.5056,
            "height_421": 0.0181,
            "ratio_selected_peaks": 0.0594
        },
        "encapsulation_efficiency": {
            "mean": 94.734,
            "error_bar": 1.399
        },
        "lc_data": {
            "lc_percent": 72.0
        }
    },
    "12.5_24_EW": {
        "washing": "ethanol_washing",
        "concentration": 12.5,
        "ternary_position": 24,
        "measurements": {
            "Round_1": "12.5_24_EW_01.xy",
            "Round_2": "12.5_24_EW_02.xy",
            "Round_3": "12.5_24_EW_03.xy"
        },
        "crystallinity": {
            "fractions": {
                "crystalline": {
                    "mean": 0.4745613994023699,
                    "std": 0.15643716682328646
                },
                "amorphous": {
                    "mean": 0.52543860059763,
                    "std": 0.15643716682328646
                }
            },
            "areas": {
                "crystalline": {
                    "mean": 34122.48891678838,
                    "std": 9217.048602932047
                },
                "amorphous": {
                    "mean": 41237.06033321162,
                    "std": 24134.610516418077
                }
            },
            "per_measurement": {
                "Round_1": {
                    "file": "12.5_24_EW_01.txt",
                    "total_area": 70340.29925000001,
                    "crystalline_area": 44238.62196687694,
                    "amorphous_area": 26101.677283123063,
                    "crystalline_fraction": 0.6289228570047196,
                    "amorphous_fraction": 0.37107714299528033
                },
                "Round_2": {
                    "file": "12.5_24_EW_02.txt",
                    "total_area": 100998.04925,
                    "crystalline_area": 31928.313806147075,
                    "amorphous_area": 69069.73544385293,
                    "crystalline_fraction": 0.3161280246820913,
                    "amorphous_fraction": 0.6838719753179087
                },
                "Round_3": {
                    "file": "12.5_24_EW_03.txt",
                    "total_area": 54740.29925,
                    "crystalline_area": 26200.530977341128,
                    "amorphous_area": 28539.76827265887,
                    "crystalline_fraction": 0.4786333165202989,
                    "amorphous_fraction": 0.5213666834797012
                }
            }
        },
        "phase_composition": {
            "Sodalite": {
                "mean": 1.0,
                "std": 0.0
            },
            "Diamondoid": {
                "mean": 0.0,
                "std": 0.0
            },
            "U12": {
                "mean": 0.0,
                "std": 0.0
            },
            "U13": {
                "mean": 0.0,
                "std": 0.0
            },
            "ZIF-EC-1": {
                "mean": 0.0,
                "std": 0.0
            },
            "ZIF-C": {
                "mean": 0.0,
                "std": 0.0
            },
            "ZIF-L": {
                "mean": 0.0,
                "std": 0.0
            }
        },
        "composition": {
            "M_percent": 40.0,
            "L_percent": 40.0,
            "BSA_percent": 20.0
        },
        "atr_file": "A12.5EW-24.xy",
        "ir_data": {
            "area_1647": 0.0134,
            "height_1647": 0.0017,
            "area_421": 0.3504,
            "peak_pos_421": 421.5056,
            "height_421": 0.0528,
            "ratio_selected_peaks": 0.0321
        },
        "encapsulation_efficiency": {
            "mean": 72.618,
            "error_bar": 0.59
        },
        "lc_data": {
            "lc_percent": 58.0
        }
    },
    "12.5_26_EW": {
        "washing": "ethanol_washing",
        "concentration": 12.5,
        "ternary_position": 26,
        "measurements": {
            "Round_1": "12.5_26_EW_01.xy",
            "Round_2": "12.5_26_EW_02.xy",
            "Round_3": "12.5_26_EW_03.xy"
        },
        "crystallinity": {
            "fractions": {
                "crystalline": {
                    "mean": 0.304956233949731,
                    "std": 0.013205573896978639
                },
                "amorphous": {
                    "mean": 0.695043766050269,
                    "std": 0.013205573896978682
                }
            },
            "areas": {
                "crystalline": {
                    "mean": 19292.367543700497,
                    "std": 5178.143832102814
                },
                "amorphous": {
                    "mean": 43769.481706299506,
                    "std": 10333.741175375182
                }
            },
            "per_measurement": {
                "Round_1": {
                    "file": "12.5_26_EW_01.txt",
                    "total_area": 75500.34925000001,
                    "crystalline_area": 24122.207193339007,
                    "amorphous_area": 51378.142056661,
                    "crystalline_fraction": 0.3194979550818303,
                    "amorphous_fraction": 0.6805020449181696
                },
                "Round_2": {
                    "file": "12.5_26_EW_02.txt",
                    "total_area": 45829.74925,
                    "crystalline_area": 13824.963441275666,
                    "amorphous_area": 32004.785808724337,
                    "crystalline_fraction": 0.30165915518893366,
                    "amorphous_fraction": 0.6983408448110664
                },
                "Round_3": {
                    "file": "12.5_26_EW_03.txt",
                    "total_area": 67855.44925,
                    "crystalline_area": 19929.931996486812,
                    "amorphous_area": 47925.517253513186,
                    "crystalline_fraction": 0.2937115915784289,
                    "amorphous_fraction": 0.706288408421571
                }
            }
        },
        "phase_composition": {
            "Sodalite": {
                "mean": 1.0,
                "std": 0.0
            },
            "Diamondoid": {
                "mean": 0.0,
                "std": 0.0
            },
            "U12": {
                "mean": 0.0,
                "std": 0.0
            },
            "U13": {
                "mean": 0.0,
                "std": 0.0
            },
            "ZIF-EC-1": {
                "mean": 0.0,
                "std": 0.0
            },
            "ZIF-C": {
                "mean": 0.0,
                "std": 0.0
            },
            "ZIF-L": {
                "mean": 0.0,
                "std": 0.0
            }
        },
        "composition": {
            "M_percent": 10.0,
            "L_percent": 50.0,
            "BSA_percent": 40.0
        },
        "atr_file": "A12.5EW-26.xy",
        "ir_data": {
            "area_1647": 0.019,
            "height_1647": 0.0021,
            "area_421": 0.1452,
            "peak_pos_421": 421.5056,
            "height_421": 0.0213,
            "ratio_selected_peaks": 0.0901
        },
        "encapsulation_efficiency": {
            "mean": 75.359,
            "error_bar": 2.141
        },
        "lc_data": {
            "lc_percent": 86.0
        }
    },
    "12.5_23_EW": {
        "washing": "ethanol_washing",
        "concentration": 12.5,
        "ternary_position": 23,
        "measurements": {
            "Round_1": "12.5_23_EW_01.xy",
            "Round_2": "12.5_23_EW_02.xy",
            "Round_3": "12.5_23_EW_03.xy"
        },
        "crystallinity": {
            "fractions": {
                "crystalline": {
                    "mean": 0.47998800318770063,
                    "std": 0.09345644708590062
                },
                "amorphous": {
                    "mean": 0.5200119968122993,
                    "std": 0.09345644708590062
                }
            },
            "areas": {
                "crystalline": {
                    "mean": 48160.89424429825,
                    "std": 5881.374118672616
                },
                "amorphous": {
                    "mean": 53159.52167236842,
                    "std": 13506.472132811903
                }
            },
            "per_measurement": {
                "Round_1": {
                    "file": "12.5_23_EW_01.txt",
                    "total_area": 94159.34925,
                    "crystalline_area": 54942.6014187357,
                    "amorphous_area": 39216.7478312643,
                    "crystalline_fraction": 0.5835065965978488,
                    "amorphous_fraction": 0.4164934034021513
                },
                "Round_2": {
                    "file": "12.5_23_EW_02.txt",
                    "total_area": 110641.44925,
                    "crystalline_area": 44458.75722685902,
                    "amorphous_area": 66182.69202314099,
                    "crystalline_fraction": 0.4018273217517441,
                    "amorphous_fraction": 0.5981726782482559
                },
                "Round_3": {
                    "file": "12.5_23_EW_03.txt",
                    "total_area": 99160.44925,
                    "crystalline_area": 45081.32408730004,
                    "amorphous_area": 54079.12516269995,
                    "crystalline_fraction": 0.4546300912135091,
                    "amorphous_fraction": 0.5453699087864908
                }
            }
        },
        "phase_composition": {
            "Sodalite": {
                "mean": 1.0,
                "std": 0.0
            },
            "Diamondoid": {
                "mean": 0.0,
                "std": 0.0
            },
            "U12": {
                "mean": 0.0,
                "std": 0.0
            },
            "U13": {
                "mean": 0.0,
                "std": 0.0
            },
            "ZIF-EC-1": {
                "mean": 0.0,
                "std": 0.0
            },
            "ZIF-C": {
                "mean": 0.0,
                "std": 0.0
            },
            "ZIF-L": {
                "mean": 0.0,
                "std": 0.0
            }
        },
        "composition": {
            "M_percent": 30.0,
            "L_percent": 40.0,
            "BSA_percent": 30.0
        },
        "atr_file": "A12.5EW-23.xy",
        "ir_data": {
            "area_1647": 0.0113,
            "height_1647": 0.0014,
            "area_421": 0.2152,
            "peak_pos_421": 421.5056,
            "height_421": 0.0322,
            "ratio_selected_peaks": 0.0428
        },
        "encapsulation_efficiency": {
            "mean": 88.402,
            "error_bar": 2.251
        },
        "lc_data": {
            "lc_percent": 59.0
        }
    },
    "12.5_28_EW": {
        "washing": "ethanol_washing",
        "concentration": 12.5,
        "ternary_position": 28,
        "measurements": {
            "Round_1": "12.5_28_EW_01.xy",
            "Round_2": "12.5_28_EW_02.xy",
            "Round_3": "12.5_28_EW_03.xy"
        },
        "crystallinity": {
            "fractions": {
                "crystalline": {
                    "mean": 0.6381608557867756,
                    "std": 0.05863009951727487
                },
                "amorphous": {
                    "mean": 0.3618391442132243,
                    "std": 0.05863009951727487
                }
            },
            "areas": {
                "crystalline": {
                    "mean": 73024.23886623657,
                    "std": 3327.5963422803384
                },
                "amorphous": {
                    "mean": 42036.66038376345,
                    "std": 11005.180820763622
                }
            },
            "per_measurement": {
                "Round_1": {
                    "file": "12.5_28_EW_01.txt",
                    "total_area": 109148.44925,
                    "crystalline_area": 75661.29549504473,
                    "amorphous_area": 33487.153754955274,
                    "crystalline_fraction": 0.6931962479993249,
                    "amorphous_fraction": 0.3068037520006751
                },
                "Round_2": {
                    "file": "12.5_28_EW_02.txt",
                    "total_area": 107454.84925000001,
                    "crystalline_area": 69285.51496686385,
                    "amorphous_area": 38169.33428313617,
                    "crystalline_fraction": 0.6447872334329652,
                    "amorphous_fraction": 0.35521276656703477
                },
                "Round_3": {
                    "file": "12.5_28_EW_03.txt",
                    "total_area": 128579.39925,
                    "crystalline_area": 74125.90613680112,
                    "amorphous_area": 54453.493113198885,
                    "crystalline_fraction": 0.5764990859280369,
                    "amorphous_fraction": 0.4235009140719631
                }
            }
        },
        "phase_composition": {
            "Sodalite": {
                "mean": 1.0,
                "std": 0.0
            },
            "Diamondoid": {
                "mean": 0.0,
                "std": 0.0
            },
            "U12": {
                "mean": 0.0,
                "std": 0.0
            },
            "U13": {
                "mean": 0.0,
                "std": 0.0
            },
            "ZIF-EC-1": {
                "mean": 0.0,
                "std": 0.0
            },
            "ZIF-C": {
                "mean": 0.0,
                "std": 0.0
            },
            "ZIF-L": {
                "mean": 0.0,
                "std": 0.0
            }
        },
        "composition": {
            "M_percent": 30.0,
            "L_percent": 50.0,
            "BSA_percent": 20.0
        },
        "atr_file": "A12.5EW-28.xy",
        "ir_data": {
            "area_1647": 0.0058,
            "height_1647": 0.0008,
            "area_421": 0.2294,
            "peak_pos_421": 421.5056,
            "height_421": 0.0337,
            "ratio_selected_peaks": 0.023
        },
        "encapsulation_efficiency": {
            "mean": 94.167,
            "error_bar": 0.59
        },
        "lc_data": {
            "lc_percent": 49.0
        }
    },
    "12.5_27_EW": {
        "washing": "ethanol_washing",
        "concentration": 12.5,
        "ternary_position": 27,
        "measurements": {
            "Round_1": "12.5_27_EW_01.xy",
            "Round_2": "12.5_27_EW_02.xy",
            "Round_3": "12.5_27_EW_03.xy"
        },
        "crystallinity": {
            "fractions": {
                "crystalline": {
                    "mean": 0.43246615145913475,
                    "std": 0.07133693735448829
                },
                "amorphous": {
                    "mean": 0.5675338485408653,
                    "std": 0.0713369373544883
                }
            },
            "areas": {
                "crystalline": {
                    "mean": 37953.59261729437,
                    "std": 8490.943551828164
                },
                "amorphous": {
                    "mean": 51559.239966038964,
                    "std": 19012.03080405345
                }
            },
            "per_measurement": {
                "Round_1": {
                    "file": "12.5_27_EW_01.txt",
                    "total_area": 62564.44925,
                    "crystalline_area": 29225.351532059947,
                    "amorphous_area": 33339.09771794005,
                    "crystalline_fraction": 0.4671239319198506,
                    "amorphous_fraction": 0.5328760680801494
                },
                "Round_2": {
                    "file": "12.5_27_EW_02.txt",
                    "total_area": 109724.79925,
                    "crystalline_area": 38449.9647103803,
                    "amorphous_area": 71274.83453961971,
                    "crystalline_fraction": 0.35042182782011605,
                    "amorphous_fraction": 0.649578172179884
                },
                "Round_3": {
                    "file": "12.5_27_EW_03.txt",
                    "total_area": 96249.24925,
                    "crystalline_area": 46185.461609442864,
                    "amorphous_area": 50063.78764055713,
                    "crystalline_fraction": 0.47985269463743757,
                    "amorphous_fraction": 0.5201473053625625
                }
            }
        },
        "phase_composition": {
            "Sodalite": {
                "mean": 1.0,
                "std": 0.0
            },
            "Diamondoid": {
                "mean": 0.0,
                "std": 0.0
            },
            "U12": {
                "mean": 0.0,
                "std": 0.0
            },
            "U13": {
                "mean": 0.0,
                "std": 0.0
            },
            "ZIF-EC-1": {
                "mean": 0.0,
                "std": 0.0
            },
            "ZIF-C": {
                "mean": 0.0,
                "std": 0.0
            },
            "ZIF-L": {
                "mean": 0.0,
                "std": 0.0
            }
        },
        "composition": {
            "M_percent": 20.0,
            "L_percent": 50.0,
            "BSA_percent": 30.0
        },
        "atr_file": "A12.5EW-27.xy",
        "ir_data": {
            "area_1647": 0.0156,
            "height_1647": 0.002,
            "area_421": 0.2537,
            "peak_pos_421": 421.5056,
            "height_421": 0.0383,
            "ratio_selected_peaks": 0.0489
        },
        "encapsulation_efficiency": {
            "mean": 93.222,
            "error_bar": 0.284
        },
        "lc_data": {
            "lc_percent": 76.0
        }
    },
    "12.5_25_EW": {
        "washing": "ethanol_washing",
        "concentration": 12.5,
        "ternary_position": 25,
        "measurements": {
            "Round_1": "12.5_25_EW_01.xy",
            "Round_2": "12.5_25_EW_02.xy",
            "Round_3": "12.5_25_EW_03.xy"
        },
        "crystallinity": {
            "fractions": {
                "crystalline": {
                    "mean": 0.43668591745832747,
                    "std": 0.08080474854448298
                },
                "amorphous": {
                    "mean": 0.5633140825416726,
                    "std": 0.08080474854448298
                }
            },
            "areas": {
                "crystalline": {
                    "mean": 31380.34525532123,
                    "std": 4609.505331544462
                },
                "amorphous": {
                    "mean": 41667.37066134543,
                    "std": 12984.317591409677
                }
            },
            "per_measurement": {
                "Round_1": {
                    "file": "12.5_25_EW_01.txt",
                    "total_area": 86349.24925,
                    "crystalline_area": 29884.635053076345,
                    "amorphous_area": 56464.61419692365,
                    "crystalline_fraction": 0.34609027076256077,
                    "amorphous_fraction": 0.6539097292374393
                },
                "Round_2": {
                    "file": "12.5_25_EW_02.txt",
                    "total_area": 72912.04925,
                    "crystalline_area": 36551.963194199816,
                    "amorphous_area": 36360.08605580017,
                    "crystalline_fraction": 0.5013158122722744,
                    "amorphous_fraction": 0.4986841877277257
                },
                "Round_3": {
                    "file": "12.5_25_EW_03.txt",
                    "total_area": 59881.84925,
                    "crystalline_area": 27704.43751868754,
                    "amorphous_area": 32177.411731312455,
                    "crystalline_fraction": 0.4626516693401472,
                    "amorphous_fraction": 0.5373483306598528
                }
            }
        },
        "phase_composition": {
            "Sodalite": {
                "mean": 1.0,
                "std": 0.0
            },
            "Diamondoid": {
                "mean": 0.0,
                "std": 0.0
            },
            "U12": {
                "mean": 0.0,
                "std": 0.0
            },
            "U13": {
                "mean": 0.0,
                "std": 0.0
            },
            "ZIF-EC-1": {
                "mean": 0.0,
                "std": 0.0
            },
            "ZIF-C": {
                "mean": 0.0,
                "std": 0.0
            },
            "ZIF-L": {
                "mean": 0.0,
                "std": 0.0
            }
        },
        "composition": {
            "M_percent": 50.0,
            "L_percent": 40.0,
            "BSA_percent": 10.0
        },
        "atr_file": "A12.5EW-25.xy",
        "ir_data": {
            "area_1647": 0.0042,
            "height_1647": 0.0007,
            "area_421": 0.1609,
            "peak_pos_421": 421.5056,
            "height_421": 0.0233,
            "ratio_selected_peaks": 0.0283
        },
        "encapsulation_efficiency": {
            "mean": 78.619,
            "error_bar": 3.007
        },
        "lc_data": {
            "lc_percent": 65.0
        }
    },
    "12.5_29_EW": {
        "washing": "ethanol_washing",
        "concentration": 12.5,
        "ternary_position": 29,
        "measurements": {
            "Round_1": "12.5_29_EW_01.xy",
            "Round_2": "12.5_29_EW_02.xy",
            "Round_3": "12.5_29_EW_03.xy"
        },
        "crystallinity": {
            "fractions": {
                "crystalline": {
                    "mean": 0.6724949190063297,
                    "std": 0.08665254127560874
                },
                "amorphous": {
                    "mean": 0.3275050809936702,
                    "std": 0.0866525412756087
                }
            },
            "areas": {
                "crystalline": {
                    "mean": 73512.74972705924,
                    "std": 8734.338621383518
                },
                "amorphous": {
                    "mean": 35913.41618960744,
                    "std": 10001.280805386628
                }
            },
            "per_measurement": {
                "Round_1": {
                    "file": "12.5_29_EW_01.txt",
                    "total_area": 109830.54925000001,
                    "crystalline_area": 80206.85094845321,
                    "amorphous_area": 29623.698301546803,
                    "crystalline_fraction": 0.7302781557240843,
                    "amorphous_fraction": 0.2697218442759158
                },
                "Round_2": {
                    "file": "12.5_29_EW_02.txt",
                    "total_area": 107369.19925,
                    "crystalline_area": 76698.72504477327,
                    "amorphous_area": 30670.474205226754,
                    "crystalline_fraction": 0.7143456929969909,
                    "amorphous_fraction": 0.28565430700300903
                },
                "Round_3": {
                    "file": "12.5_29_EW_03.txt",
                    "total_area": 111078.74925,
                    "crystalline_area": 63632.673187951244,
                    "amorphous_area": 47446.07606204876,
                    "crystalline_fraction": 0.572860908297914,
                    "amorphous_fraction": 0.4271390917020859
                }
            }
        },
        "phase_composition": {
            "Sodalite": {
                "mean": 1.0,
                "std": 0.0
            },
            "Diamondoid": {
                "mean": 0.0,
                "std": 0.0
            },
            "U12": {
                "mean": 0.0,
                "std": 0.0
            },
            "U13": {
                "mean": 0.0,
                "std": 0.0
            },
            "ZIF-EC-1": {
                "mean": 0.0,
                "std": 0.0
            },
            "ZIF-C": {
                "mean": 0.0,
                "std": 0.0
            },
            "ZIF-L": {
                "mean": 0.0,
                "std": 0.0
            }
        },
        "composition": {
            "M_percent": 40.0,
            "L_percent": 50.0,
            "BSA_percent": 10.0
        },
        "atr_file": "A12.5EW-29.xy",
        "ir_data": {
            "area_1647": 0.01,
            "height_1647": 0.0013,
            "area_421": 0.4131,
            "peak_pos_421": 421.5056,
            "height_421": 0.061,
            "ratio_selected_peaks": 0.0202
        },
        "encapsulation_efficiency": {
            "mean": 89.063,
            "error_bar": 2.166
        },
        "lc_data": {
            "lc_percent": 35.0
        }
    },
    "12.5_30_EW": {
        "washing": "ethanol_washing",
        "concentration": 12.5,
        "ternary_position": 30,
        "measurements": {
            "Round_1": "12.5_30_EW_01.xy",
            "Round_2": "12.5_30_EW_02.xy",
            "Round_3": "12.5_30_EW_03.xy"
        },
        "crystallinity": {
            "fractions": {
                "crystalline": {
                    "mean": 0.34446708254728087,
                    "std": 0.007493614856028156
                },
                "amorphous": {
                    "mean": 0.655532917452719,
                    "std": 0.00749361485602824
                }
            },
            "areas": {
                "crystalline": {
                    "mean": 19370.16118998636,
                    "std": 6203.44831811521
                },
                "amorphous": {
                    "mean": 36975.10472668031,
                    "std": 12133.618073848564
                }
            },
            "per_measurement": {
                "Round_1": {
                    "file": "12.5_30_EW_01.txt",
                    "total_area": 75423.64925,
                    "crystalline_area": 25986.09391714199,
                    "amorphous_area": 49437.55533285801,
                    "crystalline_fraction": 0.3445350917854454,
                    "amorphous_fraction": 0.6554649082145546
                },
                "Round_2": {
                    "file": "12.5_30_EW_02.txt",
                    "total_area": 54728.449250000005,
                    "crystalline_area": 18440.18697270334,
                    "amorphous_area": 36288.26227729666,
                    "crystalline_fraction": 0.33693969453562295,
                    "amorphous_fraction": 0.6630603054643771
                },
                "Round_3": {
                    "file": "12.5_30_EW_03.txt",
                    "total_area": 38883.699250000005,
                    "crystalline_area": 13684.202680113749,
                    "amorphous_area": 25199.496569886254,
                    "crystalline_fraction": 0.3519264613207743,
                    "amorphous_fraction": 0.6480735386792256
                }
            }
        },
        "phase_composition": {
            "Sodalite": {
                "mean": 1.0,
                "std": 0.0
            },
            "Diamondoid": {
                "mean": 0.0,
                "std": 0.0
            },
            "U12": {
                "mean": 0.0,
                "std": 0.0
            },
            "U13": {
                "mean": 0.0,
                "std": 0.0
            },
            "ZIF-EC-1": {
                "mean": 0.0,
                "std": 0.0
            },
            "ZIF-C": {
                "mean": 0.0,
                "std": 0.0
            },
            "ZIF-L": {
                "mean": 0.0,
                "std": 0.0
            }
        },
        "composition": {
            "M_percent": 10.0,
            "L_percent": 60.0,
            "BSA_percent": 30.0
        },
        "atr_file": "A12.5EW-30.xy",
        "ir_data": {
            "area_1647": 0.0129,
            "height_1647": 0.0016,
            "area_421": 0.1112,
            "peak_pos_421": 421.5056,
            "height_421": 0.0158,
            "ratio_selected_peaks": 0.09
        },
        "encapsulation_efficiency": {
            "mean": 92.466,
            "error_bar": 1.073
        },
        "lc_data": {
            "lc_percent": 72.0
        }
    },
    "12.5_32_EW": {
        "washing": "ethanol_washing",
        "concentration": 12.5,
        "ternary_position": 32,
        "measurements": {
            "Round_1": "12.5_32_EW_01.xy",
            "Round_2": "12.5_32_EW_02.xy",
            "Round_3": "12.5_32_EW_03.xy"
        },
        "crystallinity": {
            "fractions": {
                "crystalline": {
                    "mean": 0.6873057522531609,
                    "std": 0.043004219405311246
                },
                "amorphous": {
                    "mean": 0.31269424774683907,
                    "std": 0.04300421940531124
                }
            },
            "areas": {
                "crystalline": {
                    "mean": 89540.05850590121,
                    "std": 2307.4269378331824
                },
                "amorphous": {
                    "mean": 40981.307410765454,
                    "std": 7594.147359241893
                }
            },
            "per_measurement": {
                "Round_1": {
                    "file": "12.5_32_EW_01.txt",
                    "total_area": 126578.39925000002,
                    "crystalline_area": 92173.59387962418,
                    "amorphous_area": 34404.80537037582,
                    "crystalline_fraction": 0.7281937078187863,
                    "amorphous_fraction": 0.27180629218121366
                },
                "Round_2": {
                    "file": "12.5_32_EW_02.txt",
                    "total_area": 127119.44925000003,
                    "crystalline_area": 87873.16562721456,
                    "amorphous_area": 39246.28362278544,
                    "crystalline_fraction": 0.6912645243954639,
                    "amorphous_fraction": 0.3087354756045361
                },
                "Round_3": {
                    "file": "12.5_32_EW_03.txt",
                    "total_area": 137866.24925,
                    "crystalline_area": 88573.41601086492,
                    "amorphous_area": 49292.8332391351,
                    "crystalline_fraction": 0.6424590245452326,
                    "amorphous_fraction": 0.3575409754547674
                }
            }
        },
        "phase_composition": {
            "Sodalite": {
                "mean": 1.0,
                "std": 0.0
            },
            "Diamondoid": {
                "mean": 0.0,
                "std": 0.0
            },
            "U12": {
                "mean": 0.0,
                "std": 0.0
            },
            "U13": {
                "mean": 0.0,
                "std": 0.0
            },
            "ZIF-EC-1": {
                "mean": 0.0,
                "std": 0.0
            },
            "ZIF-C": {
                "mean": 0.0,
                "std": 0.0
            },
            "ZIF-L": {
                "mean": 0.0,
                "std": 0.0
            }
        },
        "composition": {
            "M_percent": 30.0,
            "L_percent": 60.0,
            "BSA_percent": 10.0
        },
        "atr_file": "A12.5EW-32.xy",
        "ir_data": {
            "area_1647": 0.0042,
            "height_1647": 0.0005,
            "area_421": 0.4269,
            "peak_pos_421": 421.5056,
            "height_421": 0.0626,
            "ratio_selected_peaks": 0.0086
        },
        "encapsulation_efficiency": {
            "mean": 93.6,
            "error_bar": 0.327
        },
        "lc_data": {
            "lc_percent": 32.0
        }
    },
    "12.5_33_EW": {
        "washing": "ethanol_washing",
        "concentration": 12.5,
        "ternary_position": 33,
        "measurements": {
            "Round_1": "12.5_33_EW_01.xy",
            "Round_2": "12.5_33_EW_02.xy",
            "Round_3": "12.5_33_EW_03.xy"
        },
        "crystallinity": {
            "fractions": {
                "crystalline": {
                    "mean": 0.29743343494272817,
                    "std": 0.056044546654104015
                },
                "amorphous": {
                    "mean": 0.7025665650572718,
                    "std": 0.05604454665410406
                }
            },
            "areas": {
                "crystalline": {
                    "mean": 17139.361594024038,
                    "std": 3957.1129393241436
                },
                "amorphous": {
                    "mean": 40462.28765597597,
                    "std": 5992.672697253425
                }
            },
            "per_measurement": {
                "Round_1": {
                    "file": "12.5_33_EW_01.txt",
                    "total_area": 60099.84924999999,
                    "crystalline_area": 21601.522759091065,
                    "amorphous_area": 38498.326490908934,
                    "crystalline_fraction": 0.35942723698414375,
                    "amorphous_fraction": 0.6405727630158562
                },
                "Round_2": {
                    "file": "12.5_33_EW_02.txt",
                    "total_area": 49754.49925,
                    "crystalline_area": 14056.470517723097,
