Repository: digital-chemistry/zif-vis

# ZIF Biocomposite Explorer

Interactive Flask app for exploring ZIF biocomposite formulations across composition, concentration, phase assignment, crystallinity, encapsulation efficiency, and experiment-level spectra.

## What this app shows

The explorer combines a summary dataset with repeat-level ATR-IR and XRD measurements.

- The main plot shows sample points in ternary composition space.
- The 3D view stacks concentration layers vertically.
- The 2D view isolates one concentration layer at a time.
- The right inspector explains the selected sample with parameters, phase composition, ATR-IR, and repeated XRD measurements.

File: project/Exp-M.json (part 9 of 39)
{
                    "total_area": 40840.89925,
                    "crystalline_area": 0.0,
                    "amorphous_area": 40840.89925,
                    "crystalline_fraction": 0.0,
                    "amorphous_fraction": 1.0
                }
            }
        },
        "phase_composition": {
            "Sodalite": {
                "mean": 0.0,
                "std": 0.0
            },
            "Diamondoid": {
                "mean": 0.0,
                "std": 0.0
            },
            "U12": {
                "mean": 0.0,
                "std": 0.0
            },
            "U13": {
                "mean": 0.0,
                "std": 0.0
            },
            "ZIF-EC-1": {
                "mean": 0.0,
                "std": 0.0
            },
            "ZIF-C": {
                "mean": 0.0,
                "std": 0.0
            },
            "ZIF-L": {
                "mean": 0.0,
                "std": 0.0
            }
        },
        "composition": {
            "M_percent": 20.0,
            "L_percent": 10.0,
            "BSA_percent": 70.0
        },
        "encapsulation_efficiency": {
            "mean": 95.158,
            "error_bar": 0.988
        },
        "atr_file": "A12.5EW-02.xy",
        "ir_data": {
            "area_1647": 0.0168,
            "height_1647": 0.0021,
            "area_421": 0.0004,
            "peak_pos_421": 419.4495,
            "height_421": 0.0002,
            "ratio_selected_peaks": 0.9777,
            "adaptive": {
                "method": "adaptive peak-finding; Amide I search 1620-1680 cm^-1, integrate ±25 cm^-1; Zn-N search 405-440 cm^-1, integrate ±10 cm^-1; optional nu-correction (A·nu); response factors f_BSA=600, f_MOF=30",
                "peak_1647_found": 1651.0684,
                "peak_1647_shift_cm1": 4.0684,
                "height_1647": 0.0226,
                "area_1647_raw": 0.5018,
                "area_1647_nu": 827.6715,
                "peak_421_found": 413.2811,
                "peak_421_shift_cm1": -7.7189,
                "height_421": 0.0015,
                "area_421_raw": 0.0117,
                "area_421_nu": 4.8695,
                "ratio_raw": 0.9771,
                "ratio_nu": 0.9942,
                "ratio_response": 0.8947
            },
            "ratio_raw_adaptive": 0.9771,
            "ratio_nu_corrected": 0.9942,
            "ratio_response_scaled": 0.8947
        },
        "LC_percent": null
    },
    "12.5_02_WW": {
        "washing": "water_washing",
        "concentration": 12.5,
        "ternary_position": 2,
        "measurements": {
            "Round_1": "12.5_02_WW_01.xy",
            "Round_2": "12.5_02_WW_02.xy",
            "Round_3": "12.5_02_WW_03.xy"
        },
        "crystallinity": {
            "fractions": {
                "crystalline": {
                    "mean": 0.0,
                    "std": 0.0
                },
                "amorphous": {
                    "mean": 1.0,
                    "std": 0.0
                }
            },
            "areas": {
                "crystalline": {
                    "mean": 0.0,
                    "std": 0.0
                },
                "amorphous": {
                    "mean": 67990.64925,
                    "std": 7716.45485780226
                }
            },
            "per_measurement": {
                "Round_1": {
                    "file": "12.5_02_WW_01.txt",
                    "total_area": 63638.99924999999,
                    "crystalline_area": 0.0,
                    "amorphous_area": 63638.99924999999,
                    "crystalline_fraction": 0.0,
                    "amorphous_fraction": 1.0
                },
                "Round_2": {
                    "file": "12.5_02_WW_02.txt",
                    "total_area": 76900.04925000001,
                    "crystalline_area": 0.0,
                    "amorphous_area": 76900.04925000001,
                    "crystalline_fraction": 0.0,
                    "amorphous_fraction": 1.0
                },
                "Round_3": {
                    "file": "12.5_02_WW_03.txt",
                    "total_area": 63432.89925,
                    "crystalline_area": 0.0,
                    "amorphous_area": 63432.89925,
                    "crystalline_fraction": 0.0,
                    "amorphous_fraction": 1.0
                }
            }
        },
        "phase_composition": {
            "Sodalite": {
                "mean": 0,
                "std": 0
            },
            "Diamondoid": {
                "mean": 0,
                "std": 0
            },
            "U12": {
                "mean": 0,
                "std": 0
            },
            "U13": {
                "mean": 0,
                "std": 0
            },
            "ZIF-EC-1": {
                "mean": 0,
                "std": 0
            },
            "ZIF-C": {
                "mean": 0,
                "std": 0
            },
            "ZIF-L": {
                "mean": 0,
                "std": 0
            }
        },
        "composition": {
            "M_percent": 20.0,
            "L_percent": 10.0,
            "BSA_percent": 70.0
        },
        "encapsulation_efficiency": {
            "mean": 93.585,
            "error_bar": 2.12
        },
        "atr_file": "A12.5WW-02.xy",
        "ir_data": {
            "area_1647": 0.0078,
            "height_1647": 0.001,
            "area_421": 0.0003,
            "peak_pos_421": 425.6179,
            "height_421": 0.0001,
            "ratio_selected_peaks": 0.9679,
            "adaptive": {
                "method": "adaptive peak-finding; Amide I search 1620-1680 cm^-1, integrate ±25 cm^-1; Zn-N search 405-440 cm^-1, integrate ±10 cm^-1; optional nu-correction (A·nu); response factors f_BSA=600, f_MOF=30",
                "peak_1647_found": 1651.0684,
                "peak_1647_shift_cm1": 4.0684,
                "height_1647": 0.0143,
                "area_1647_raw": 0.3211,
                "area_1647_nu": 529.7853,
                "peak_421_found": 433.8424,
                "peak_421_shift_cm1": 12.8424,
                "height_421": 0.0029,
                "area_421_raw": 0.016,
                "area_421_nu": 6.9331,
                "ratio_raw": 0.9526,
                "ratio_nu": 0.9871,
                "ratio_response": 0.7926
            },
            "ratio_raw_adaptive": 0.9526,
            "ratio_nu_corrected": 0.9871,
            "ratio_response_scaled": 0.7926
        },
        "LC_percent": null
    },
    "12.5_03_EW": {
        "washing": "ethanol_washing",
        "concentration": 12.5,
        "ternary_position": 3,
        "measurements": {
            "Round_1": "12.5_03_EW_01.xy",
            "Round_2": "12.5_03_EW_02.xy",
            "Round_3": "12.5_03_EW_03.xy"
        },
        "crystallinity": {
            "fractions": {
                "crystalline": {
                    "mean": 0.0,
                    "std": 0.0
                },
                "amorphous": {
                    "mean": 1.0,
                    "std": 0.0
                }
            },
            "areas": {
                "crystalline": {
                    "mean": 0.0,
                    "std": 0.0
                },
                "amorphous": {
                    "mean": 33068.98258333333,
                    "std": 6282.542252212341
                }
            },
            "per_measurement": {
                "Round_1": {
                    "file": "12.5_03_EW_01.txt",
                    "total_area": 33723.74925000001,
                    "crystalline_area": 0.0,
                    "amorphous_area": 33723.74925000001,
                    "crystalline_fraction": 0.0,
                    "amorphous_fraction": 1.0
                },
                "Round_2": {
                    "file": "12.5_03_EW_02.txt",
                    "total_area": 26484.699249999998,
                    "crystalline_area": 0.0,
                    "amorphous_area": 26484.699249999998,
                    "crystalline_fraction": 0.0,
                    "amorphous_fraction": 1.0
                },
                "Round_3": {
                    "file": "12.5_03_EW_03.txt",
                    "total_area": 38998.49924999999,
                    "crystalline_area": 0.0,
                    "amorphous_area": 38998.49924999999,
                    "crystalline_fraction": 0.0,
                    "amorphous_fraction": 1.0
                }
            }
        },
        "phase_composition": {
            "Sodalite": {
                "mean": 0.0,
                "std": 0.0
            },
            "Diamondoid": {
                "mean": 0.0,
                "std": 0.0
            },
            "U12": {
                "mean": 0.0,
                "std": 0.0
            },
            "U13": {
                "mean": 0.0,
                "std": 0.0
            },
            "ZIF-EC-1": {
                "mean": 0.0,
                "std": 0.0
            },
            "ZIF-C": {
                "mean": 0.0,
                "std": 0.0
            },
            "ZIF-L": {
                "mean": 0.0,
                "std": 0.0
            }
        },
        "composition": {
            "M_percent": 30.0,
            "L_percent": 10.0,
            "BSA_percent": 60.0
        },
        "encapsulation_efficiency": {
            "mean": 91.047,
            "error_bar": 2.192
        },
        "atr_file": "A12.5EW-03.xy",
        "ir_data": {
            "area_1647": 0.0193,
            "height_1647": 0.0022,
            "area_421": 0.0052,
            "peak_pos_421": 419.4495,
            "height_421": 0.0009,
            "ratio_selected_peaks": 0.788,
            "adaptive": {
                "method": "adaptive peak-finding; Amide I search 1620-1680 cm^-1, integrate ±25 cm^-1; Zn-N search 405-440 cm^-1, integrate ±10 cm^-1; optional nu-correction (A·nu); response factors f_BSA=600, f_MOF=30",
                "peak_1647_found": 1651.0684,
                "peak_1647_shift_cm1": 4.0684,
                "height_1647": 0.0271,
                "area_1647_raw": 0.6073,
                "area_1647_nu": 1001.7839,
                "peak_421_found": 411.225,
                "peak_421_shift_cm1": -9.775,
                "height_421": 0.0015,
                "area_421_raw": 0.0016,
                "area_421_nu": 0.6716,
                "ratio_raw": 0.9973,
                "ratio_nu": 0.9993,
                "ratio_response": 0.9868
            },
            "ratio_raw_adaptive": 0.9973,
            "ratio_nu_corrected": 0.9993,
            "ratio_response_scaled": 0.9868
        },
        "LC_percent": null
    },
    "12.5_03_WW": {
        "washing": "water_washing",
        "concentration": 12.5,
        "ternary_position": 3,
        "measurements": {
            "Round_1": "12.5_03_WW_01.xy",
            "Round_2": "12.5_03_WW_02.xy",
            "Round_3": "12.5_03_WW_03.xy"
        },
        "crystallinity": {
            "fractions": {
                "crystalline": {
                    "mean": 0.0,
                    "std": 0.0
                },
                "amorphous": {
                    "mean": 1.0,
                    "std": 0.0
                }
            },
            "areas": {
                "crystalline": {
                    "mean": 0.0,
                    "std": 0.0
                },
                "amorphous": {
                    "mean": 82788.69925,
                    "std": 15671.277604027688
                }
            },
            "per_measurement": {
                "Round_1": {
                    "file": "12.5_03_WW_01.txt",
                    "total_area": 73693.54925000001,
                    "crystalline_area": 0.0,
                    "amorphous_area": 73693.54925000001,
                    "crystalline_fraction": 0.0,
                    "amorphous_fraction": 1.0
                },
                "Round_2": {
                    "file": "12.5_03_WW_02.txt",
                    "total_area": 100884.24925,
                    "crystalline_area": 0.0,
                    "amorphous_area": 100884.24925,
                    "crystalline_fraction": 0.0,
                    "amorphous_fraction": 1.0
                },
                "Round_3": {
                    "file": "12.5_03_WW_03.txt",
                    "total_area": 73788.29925,
                    "crystalline_area": 0.0,
                    "amorphous_area": 73788.29925,
                    "crystalline_fraction": 0.0,
                    "amorphous_fraction": 1.0
                }
            }
        },
        "phase_composition": {
            "Sodalite": {
                "mean": 0,
                "std": 0
            },
            "Diamondoid": {
                "mean": 0,
                "std": 0
            },
            "U12": {
                "mean": 0,
                "std": 0
            },
            "U13": {
                "mean": 0,
                "std": 0
            },
            "ZIF-EC-1": {
                "mean": 0,
                "std": 0
            },
            "ZIF-C": {
                "mean": 0,
                "std": 0
            },
            "ZIF-L": {
                "mean": 0,
                "std": 0
            }
        },
        "composition": {
            "M_percent": 30.0,
            "L_percent": 10.0,
            "BSA_percent": 60.0
        },
        "encapsulation_efficiency": {
            "mean": 94.822,
            "error_bar": 0.667
        },
        "atr_file": "A12.5WW-03.xy",
        "ir_data": {
            "area_1647": 0.0112,
            "height_1647": 0.0013,
            "area_421": 0.0007,
            "peak_pos_421": 425.6179,
            "height_421": 0.0003,
            "ratio_selected_peaks": 0.9441,
            "adaptive": {
                "method": "adaptive peak-finding; Amide I search 1620-1680 cm^-1, integrate ±25 cm^-1; Zn-N search 405-440 cm^-1, integrate ±10 cm^-1; optional nu-correction (A·nu); response factors f_BSA=600, f_MOF=30",
                "peak_1647_found": 1651.0684,
                "peak_1647_shift_cm1": 4.0684,
                "height_1647": 0.0204,
                "area_1647_raw": 0.4575,
                "area_1647_nu": 754.7196,
                "peak_421_found": 411.225,
                "peak_421_shift_cm1": -9.775,
                "height_421": 0.003,
                "area_421_raw": 0.0326,
                "area_421_nu": 13.4,
                "ratio_raw": 0.9335,
                "ratio_nu": 0.9826,
                "ratio_response": 0.738
            },
            "ratio_raw_adaptive": 0.9335,
            "ratio_nu_corrected": 0.9826,
            "ratio_response_scaled": 0.738
        },
        "LC_percent": null
    },
    "12.5_04_EW": {
        "washing": "ethanol_washing",
        "concentration": 12.5,
        "ternary_position": 4,
        "measurements": {
            "Round_1": "12.5_04_EW_01.xy",
            "Round_2": "12.5_04_EW_02.xy",
            "Round_3": "12.5_04_EW_03.xy"
        },
        "crystallinity": {
            "fractions": {
                "crystalline": {
                    "mean": 0.0,
                    "std": 0.0
                },
                "amorphous": {
                    "mean": 1.0,
                    "std": 0.0
                }
            },
            "areas": {
                "crystalline": {
                    "mean": 0.0,
                    "std": 0.0
                },
                "amorphous": {
                    "mean": 40070.76591666666,
                    "std": 5781.903551671647
                }
            },
            "per_measurement": {
                "Round_1": {
                    "file": "12.5_04_EW_01.txt",
                    "total_area": 44542.24924999998,
                    "crystalline_area": 0.0,
                    "amorphous_area": 44542.24924999998,
                    "crystalline_fraction": 0.0,
                    "amorphous_fraction": 1.0
                },
                "Round_2": {
                    "file": "12.5_04_EW_02.txt",
                    "total_area": 42128.59925,
                    "crystalline_area": 0.0,
                    "amorphous_area": 42128.59925,
                    "crystalline_fraction": 0.0,
                    "amorphous_fraction": 1.0
                },
                "Round_3": {
                    "file": "12.5_04_EW_03.txt",
                    "total_area": 33541.449250000005,
                    "crystalline_area": 0.0,
                    "amorphous_area": 33541.449250000005,
                    "crystalline_fraction": 0.0,
                    "amorphous_fraction": 1.0
                }
            }
        },
        "phase_composition": {
            "Sodalite": {
                "mean": 0.0,
                "std": 0.0
            },
            "Diamondoid": {
                "mean": 0.0,
                "std": 0.0
            },
            "U12": {
                "mean": 0.0,
                "std": 0.0
            },
            "U13": {
                "mean": 0.0,
                "std": 0.0
            },
            "ZIF-EC-1": {
                "mean": 0.0,
                "std": 0.0
            },
            "ZIF-C": {
                "mean": 0.0,
                "std": 0.0
            },
            "ZIF-L": {
                "mean": 0.0,
                "std": 0.0
            }
        },
        "composition": {
            "M_percent": 40.0,
            "L_percent": 10.0,
            "BSA_percent": 50.0
        },
        "encapsulation_efficiency": {
            "mean": 88.763,
            "error_bar": 0.881
        },
        "atr_file": "A12.5EW-04.xy",
        "ir_data": {
            "area_1647": 0.011,
            "height_1647": 0.0012,
            "area_421": 0.0,
            "peak_pos_421": 415.3372,
            "height_421": 0.0,
            "ratio_selected_peaks": 1.0,
            "adaptive": {
                "method": "adaptive peak-finding; Amide I search 1620-1680 cm^-1, integrate ±25 cm^-1; Zn-N search 405-440 cm^-1, integrate ±10 cm^-1; optional nu-correction (A·nu); response factors f_BSA=600, f_MOF=30",
                "peak_1647_found": 1651.0684,
                "peak_1647_shift_cm1": 4.0684,
                "height_1647": 0.0164,
                "area_1647_raw": 0.3754,
                "area_1647_nu": 619.3615,
                "peak_421_found": 413.2811,
                "peak_421_shift_cm1": -7.7189,
                "height_421": 0.0026,
                "area_421_raw": 0.0185,
                "area_421_nu": 7.6672,
                "ratio_raw": 0.953,
                "ratio_nu": 0.9878,
                "ratio_response": 0.8015
            },
            "ratio_raw_adaptive": 0.953,
            "ratio_nu_corrected": 0.9878,
            "ratio_response_scaled": 0.8015
        },
        "LC_percent": null
    },
    "12.5_04_WW": {
        "washing": "water_washing",
        "concentration": 12.5,
        "ternary_position": 4,
        "measurements": {
            "Round_1": "12.5_04_WW_01.xy",
            "Round_2": "12.5_04_WW_02.xy",
            "Round_3": "12.5_04_WW_03.xy"
        },
        "crystallinity": {
            "fractions": {
                "crystalline": {
                    "mean": 0.0,
                    "std": 0.0
                },
                "amorphous": {
                    "mean": 1.0,
                    "std": 0.0
                }
            },
            "areas": {
                "crystalline": {
                    "mean": 0.0,
                    "std": 0.0
                },
                "amorphous": {
                    "mean": 86845.06591666666,
                    "std": 12490.49208401468
                }
            },
            "per_measurement": {
                "Round_1": {
                    "file": "12.5_04_WW_01.txt",
                    "total_area": 73947.94925,
                    "crystalline_area": 0.0,
                    "amorphous_area": 73947.94925,
                    "crystalline_fraction": 0.0,
                    "amorphous_fraction": 1.0
                },
                "Round_2": {
                    "file": "12.5_04_WW_02.txt",
                    "total_area": 98884.74925000001,
                    "crystalline_area": 0.0,
                    "amorphous_area": 98884.74925000001,
                    "crystalline_fraction": 0.0,
                    "amorphous_fraction": 1.0
                },
                "Round_3": {
                    "file": "12.5_04_WW_03.txt",
                    "total_area": 87702.49925000001,
                    "crystalline_area": 0.0,
                    "amorphous_area": 87702.49925000001,
                    "crystalline_fraction": 0.0,
                    "amorphous_fraction": 1.0
                }
            }
        },
        "phase_composition": {
            "Sodalite": {
                "mean": 0,
                "std": 0
            },
            "Diamondoid": {
                "mean": 0,
                "std": 0
            },
            "U12": {
                "mean": 0,
                "std": 0
            },
            "U13": {
                "mean": 0,
                "std": 0
            },
            "ZIF-EC-1": {
                "mean": 0,
                "std": 0
            },
            "ZIF-C": {
                "mean": 0,
                "std": 0
            },
            "ZIF-L": {
                "mean": 0,
                "std": 0
            }
        },
        "composition": {
            "M_percent": 40.0,
            "L_percent": 10.0,
            "BSA_percent": 50.0
        },
        "encapsulation_efficiency": {
            "mean": 93.143,
            "error_bar": 0.81
        },
        "atr_file": "A12.5WW-04.xy",
        "ir_data": {
            "area_1647": 0.0083,
            "height_1647": 0.001,
            "area_421": 0.0014,
            "peak_pos_421": 425.6179,
            "height_421": 0.0004,
            "ratio_selected_peaks": 0.8591,
            "adaptive": {
                "method": "adaptive peak-finding; Amide I search 1620-1680 cm^-1, integrate ±25 cm^-1; Zn-N search 405-440 cm^-1, integrate ±10 cm^-1; optional nu-correction (A·nu); response factors f_BSA=600, f_MOF=30",
                "peak_1647_found": 1651.0684,
                "peak_1647_shift_cm1": 4.0684,
                "height_1647": 0.0141,
                "area_1647_raw": 0.3187,
                "area_1647_nu": 525.8029,
                "peak_421_found": 409.1689,
                "peak_421_shift_cm1": -11.8311,
                "height_421": 0.0007,
                "area_421_raw": 0.0155,
                "area_421_nu": 6.361,
                "ratio_raw": 0.9535,
                "ratio_nu": 0.988,
                "ratio_response": 0.8052
            },
            "ratio_raw_adaptive": 0.9535,
            "ratio_nu_corrected": 0.988,
            "ratio_response_scaled": 0.8052
        },
        "LC_percent": null
    },
    "12.5_05_EW": {
        "washing": "ethanol_washing",
        "concentration": 12.5,
        "ternary_position": 5,
        "measurements": {
            "Round_1": "12.5_05_EW_01.xy",
            "Round_2": "12.5_05_EW_02.xy",
            "Round_3": "12.5_05_EW_03.xy"
        },
        "crystallinity": {
            "fractions": {
                "crystalline": {
                    "mean": 0.0,
                    "std": 0.0
                },
                "amorphous": {
                    "mean": 1.0,
                    "std": 0.0
                }
            },
            "areas": {
                "crystalline": {
                    "mean": 0.0,
                    "std": 0.0
                },
                "amorphous": {
                    "mean": 48026.98258333333,
                    "std": 9473.616742344677
                }
            },
            "per_measurement": {
                "Round_1": {
                    "file": "12.5_05_EW_01.txt",
                    "total_area": 52507.99925,
                    "crystalline_area": 0.0,
                    "amorphous_area": 52507.99925,
                    "crystalline_fraction": 0.0,
                    "amorphous_fraction": 1.0
                },
                "Round_2": {
                    "file": "12.5_05_EW_02.txt",
                    "total_area": 54428.79925,
                    "crystalline_area": 0.0,
                    "amorphous_area": 54428.79925,
                    "crystalline_fraction": 0.0,
                    "amorphous_fraction": 1.0
                },
                "Round_3": {
                    "file": "12.5_05_EW_03.txt",
                    "total_area": 37144.149249999995,
                    "crystalline_area": 0.0,
                    "amorphous_area": 37144.149249999995,
                    "crystalline_fraction": 0.0,
                    "amorphous_fraction": 1.0
                }
            }
        },
        "phase_composition": {
            "Sodalite": {
                "mean": 0.0,
                "std": 0.0
            },
            "Diamondoid": {
                "mean": 0.0,
                "std": 0.0
            },
            "U12": {
                "mean": 0.0,
                "std": 0.0
            },
            "U13": {
                "mean": 0.0,
                "std": 0.0
            },
            "ZIF-EC-1": {
                "mean": 0.0,
                "std": 0.0
            },
            "ZIF-C": {
                "mean": 0.0,
                "std": 0.0
            },
            "ZIF-L": {
                "mean": 0.0,
                "std": 0.0
            }
        },
        "composition": {
            "M_percent": 50.0,
            "L_percent": 10.0,
            "BSA_percent": 40.0
        },
        "encapsulation_efficiency": {
            "mean": 88.215,
            "error_bar": 0.419
        },
        "atr_file": "A12.5EW-05.xy",
        "ir_data": {
            "area_1647": 0.0204,
            "height_1647": 0.0022,
            "area_421": 0.0,
            "peak_pos_421": 415.3372,
            "height_421": 0.0,
            "ratio_selected_peaks": 1.0,
            "adaptive": {
                "method": "adaptive peak-finding; Amide I search 1620-1680 cm^-1, integrate ±25 cm^-1; Zn-N search 405-440 cm^-1, integrate ±10 cm^-1; optional nu-correction (A·nu); response factors f_BSA=600, f_MOF=30",
                "peak_1647_found": 1651.0684,
                "peak_1647_shift_cm1": 4.0684,
                "height_1647": 0.0313,
                "area_1647_raw": 0.7207,
                "area_1647_nu": 1189.2066,
                "peak_421_found": 413.2811,
                "peak_421_shift_cm1": -7.7189,
                "height_421": 0.0011,
                "area_421_raw": 0.0125,
                "area_421_nu": 5.1751,
                "ratio_raw": 0.983,
                "ratio_nu": 0.9957,
                "ratio_response": 0.9199
            },
            "ratio_raw_adaptive": 0.983,
            "ratio_nu_corrected": 0.9957,
            "ratio_response_scaled": 0.9199
        },
        "LC_percent": null
    },
    "12.5_05_WW": {
        "washing": "water_washing",
        "concentration": 12.5,
        "ternary_position": 5,
        "measurements": {
            "Round_1": "12.5_05_WW_01.xy",
            "Round_2": "12.5_05_WW_02.xy",
            "Round_3": "12.5_05_WW_03.xy"
        },
        "crystallinity": {
            "fractions": {
                "crystalline": {
                    "mean": 0.0,
                    "std": 0.0
                },
                "amorphous": {
                    "mean": 1.0,
                    "std": 0.0
                }
            },
            "areas": {
                "crystalline": {
                    "mean": 0.0,
                    "std": 0.0
                },
                "amorphous": {
                    "mean": 76874.63258333332,
                    "std": 20176.1834313587
                }
            },
            "per_measurement": {
                "Round_1": {
                    "file": "12.5_05_WW_01.txt",
                    "total_area": 53814.94924999999,
                    "crystalline_area": 0.0,
                    "amorphous_area": 53814.94924999999,
                    "crystalline_fraction": 0.0,
                    "amorphous_fraction": 1.0
                },
                "Round_2": {
                    "file": "12.5_05_WW_02.txt",
                    "total_area": 85529.29925,
                    "crystalline_area": 0.0,
                    "amorphous_area": 85529.29925,
                    "crystalline_fraction": 0.0,
                    "amorphous_fraction": 1.0
                },
                "Round_3": {
                    "file": "12.5_05_WW_03.txt",
                    "total_area": 91279.64924999999,
                    "crystalline_area": 0.0,
                    "amorphous_area": 91279.64924999999,
                    "crystalline_fraction": 0.0,
                    "amorphous_fraction": 1.0
                }
            }
        },
        "phase_composition": {
            "Sodalite": {
                "mean": 0,
                "std": 0
            },
            "Diamondoid": {
                "mean": 0,
                "std": 0
            },
            "U12": {
                "mean": 0,
                "std": 0
            },
            "U13": {
                "mean": 0,
                "std": 0
            },
            "ZIF-EC-1": {
                "mean": 0,
                "std": 0
            },
            "ZIF-C": {
                "mean": 0,
                "std": 0
            },
            "ZIF-L": {
                "mean": 0,
                "std": 0
            }
        },
        "composition": {
            "M_percent": 50.0,
            "L_percent": 10.0,
            "BSA_percent": 40.0
        },
        "encapsulation_efficiency": {
            "mean": 92.083,
            "error_bar": 1.195
        },
        "atr_file": "A12.5WW-05.xy",
        "ir_data": {
            "area_1647": 0.0043,
            "height_1647": 0.0006,
            "area_421": 0.0008,
            "peak_pos_421": 425.6179,
            "height_421": 0.0003,
            "ratio_selected_peaks": 0.8477,
            "adaptive": {
                "method": "adaptive peak-finding; Amide I search 1620-1680 cm^-1, integrate ±25 cm^-1; Zn-N search 405-440 cm^-1, integrate ±10 cm^-1; optional nu-correction (A·nu); response factors f_BSA=600, f_MOF=30",
                "peak_1647_found": 1651.0684,
                "peak_1647_shift_cm1": 4.0684,
                "height_1647": 0.0074,
                "area_1647_raw": 0.1676,
                "area_1647_nu": 276.5622,
                "peak_421_found": 427.674,
                "peak_421_shift_cm1": 6.674,
                "height_421": 0.003,
                "area_421_raw": 0.0273,
                "area_421_nu": 11.6675,
                "ratio_raw": 0.86,
                "ratio_nu": 0.9595,
                "ratio_response": 0.5424
            },
            "ratio_raw_adaptive": 0.86,
            "ratio_nu_corrected": 0.9595,
            "ratio_response_scaled": 0.5424
        },
        "LC_percent": null
    },
    "12.5_06_EW": {
        "washing": "ethanol_washing",
        "concentration": 12.5,
        "ternary_position": 6,
        "measurements": {
            "Round_1": "12.5_06_EW_01.xy",
            "Round_2": "12.5_06_EW_02.xy",
            "Round_3": "12.5_06_EW_03.xy"
        },
        "crystallinity": {
            "fractions": {
                "crystalline": {
                    "mean": 0.20590661190483428,
                    "std": 0.02214131441451793
                },
                "amorphous": {
                    "mean": 0.7940933880951656,
                    "std": 0.02214131441451789
                }
            },
            "areas": {
                "crystalline": {
                    "mean": 9451.586076660473,
                    "std": 655.6603390159548
                },
                "amorphous": {
                    "mean": 37057.31317333953,
                    "std": 7925.590940984476
                }
            },
            "per_measurement": {
                "Round_1": {
                    "file": "12.5_06_EW_01.txt",
                    "total_area": 56364.999250000015,
                    "crystalline_area": 10169.118703216267,
                    "amorphous_area": 46195.88054678375,
                    "crystalline_fraction": 0.18041548547020095,
                    "amorphous_fraction": 0.819584514529799
                },
                "Round_2": {
                    "file": "12.5_06_EW_02.txt",
                    "total_area": 42214.19924999999,
                    "crystalline_area": 9301.986389615042,
                    "amorphous_area": 32912.21286038495,
                    "crystalline_fraction": 0.22035207477292237,
                    "amorphous_fraction": 0.7796479252270776
                },
                "Round_3": {
                    "file": "12.5_06_EW_03.txt",
                    "total_area": 40947.49925000001,
                    "crystalline_area": 8883.653137150106,
                    "amorphous_area": 32063.846112849893,
                    "crystalline_fraction": 0.21695227547137952,
                    "amorphous_fraction": 0.7830477245286205
                }
            }
        },
        "phase_composition": {
            "Sodalite": {
                "mean": 0.0,
                "std": 0.0
            },
            "Diamondoid": {
                "mean": 0.0,
                "std": 0.0
            },
            "U12": {
                "mean": 0.0,
                "std": 0.0
            },
            "U13": {
                "mean": 1.0,
                "std": 0.0
            },
            "ZIF-EC-1": {
                "mean": 0.0,
                "std": 0.0
            },
            "ZIF-C": {
                "mean": 0.0,
                "std": 0.0
            },
            "ZIF-L": {
                "mean": 0.0,
                "std": 0.0
            }
        },
        "composition": {
            "M_percent": 60.0,
            "L_percent": 10.0,
            "BSA_percent": 30.0
        },
        "encapsulation_efficiency": {
            "mean": 88.489,
            "error_bar": 1.509
        },
        "atr_file": "A12.5EW-06.xy",
        "ir_data": {
            "area_1647": 0.0301,
            "height_1647": 0.0034,
            "area_421": 0.0016,
            "peak_pos_421": 425.6179,
            "height_421": 0.0006,
            "ratio_selected_peaks": 0.9482,
            "adaptive": {
                "method": "adaptive peak-finding; Amide I search 1620-1680 cm^-1, integrate ±25 cm^-1; Zn-N search 405-440 cm^-1, integrate ±10 cm^-1; optional nu-correction (A·nu); response factors f_BSA=600, f_MOF=30",
                "peak_1647_found": 1651.0684,
                "peak_1647_shift_cm1": 4.0684,
                "height_1647": 0.0458,
                "area_1647_raw": 1.0595,
                "area_1647_nu": 1748.6576,
                "peak_421_found": 411.225,
                "peak_421_shift_cm1": -9.775,
                "height_421": 0.0013,
                "area_421_raw": 0.007,
                "area_421_nu": 2.8842,
                "ratio_raw": 0.9934,
                "ratio_nu": 0.9984,
                "ratio_response": 0.9681
            },
            "ratio_raw_adaptive": 0.9934,
            "ratio_nu_corrected": 0.9984,
            "ratio_response_scaled": 0.9681
        },
        "LC_percent": 79
    },
    "12.5_06_WW": {
        "washing": "water_washing",
        "concentration": 12.5,
        "ternary_position": 6,
        "measurements": {
            "Round_1": "12.5_06_WW_01.xy",
            "Round_2": "12.5_06_WW_02.xy",
            "Round_3": "12.5_06_WW_03.xy"
        },
        "crystallinity": {
            "fractions": {
                "crystalline": {
                    "mean": 0.0,
                    "std": 0.0
                },
                "amorphous": {
                    "mean": 1.0,
                    "std": 0.0
                }
            },
            "areas": {
                "crystalline": {
                    "mean": 0.0,
                    "std": 0.0
                },
                "amorphous": {
                    "mean": 81276.98258333335,
                    "std": 32520.984805365802
                }
            },
            "per_measurement": {
                "Round_1": {
                    "file": "12.5_06_WW_01.txt",
                    "total_area": 46364.89925,
                    "crystalline_area": 0.0,
                    "amorphous_area": 46364.89925,
                    "crystalline_fraction": 0.0,
                    "amorphous_fraction": 1.0
                },
                "Round_2": {
                    "file": "12.5_06_WW_02.txt",
                    "total_area": 86754.94925,
                    "crystalline_area": 0.0,
                    "amorphous_area": 86754.94925,
                    "crystalline_fraction": 0.0,
                    "amorphous_fraction": 1.0
                },
                "Round_3": {
                    "file": "12.5_06_WW_03.txt",
                    "total_area": 110711.09925,
                    "crystalline_area": 0.0,
                    "amorphous_area": 110711.09925,
                    "crystalline_fraction": 0.0,
                    "amorphous_fraction": 1.0
                }
            }
        },
        "phase_composition": {
            "Sodalite": {
                "mean": 0,
                "std": 0
            },
            "Diamondoid": {
                "mean": 0,
                "std": 0
            },
            "U12": {
                "mean": 0,
                "std": 0
            },
            "U13": {
                "mean": 0,
                "std": 0
            },
            "ZIF-EC-1": {
                "mean": 0,
                "std": 0
            },
            "ZIF-C": {
                "mean": 0,
                "std": 0
            },
            "ZIF-L": {
                "mean": 0,
                "std": 0
            }
        },
        "composition": {
            "M_percent": 60.0,
            "L_percent": 10.0,
            "BSA_percent": 30.0
        },
        "encapsulation_efficiency": {
            "mean": 89.345,
            "error_bar": 0.53
        },
        "atr_file": "A12.5WW-06.xy",
        "ir_data": {
            "area_1647": 0.0118,
            "height_1647": 0.0013,
            "area_421": 0.0086,
            "peak_pos_421": 423.5618,
            "height_421": 0.0018,
            "ratio_selected_peaks": 0.5764,
            "adaptive": {
                "method": "adaptive peak-finding; Amide I search 1620-1680 cm^-1, integrate ±25 cm^-1; Zn-N search 405-440 cm^-1, integrate ±10 cm^-1; optional nu-correction (A·nu); response factors f_BSA=600, f_MOF=30",
                "peak_1647_found": 1651.0684,
                "peak_1647_shift_cm1": 4.0684,
                "height_1647": 0.0187,
                "area_1647_raw": 0.4205,
                "area_1647_nu": 693.7444,
                "peak_421_found": 423.5618,
                "peak_421_shift_cm1": 2.5618,
                "height_421": 0.0014,
                "area_421_raw": 0.0087,
                "area_421_nu": 3.6709,
                "ratio_raw": 0.9798,
                "ratio_nu": 0.9947,
                "ratio_response": 0.9043
            },
            "ratio_raw_adaptive": 0.9798,
            "ratio_nu_corrected": 0.9947,
            "ratio_response_scaled": 0.9043
        },
        "LC_percent": null
    },
    "12.5_07_EW": {
        "washing": "ethanol_washing",
        "concentration": 12.5,
        "ternary_position": 7,
