Repository: digital-chemistry/zif-vis

# ZIF Biocomposite Explorer

Interactive Flask app for exploring ZIF biocomposite formulations across composition, concentration, phase assignment, crystallinity, encapsulation efficiency, and experiment-level spectra.

## What this app shows

The explorer combines a summary dataset with repeat-level ATR-IR and XRD measurements.

- The main plot shows sample points in ternary composition space.
- The 3D view stacks concentration layers vertically.
- The 2D view isolates one concentration layer at a time.
- The right inspector explains the selected sample with parameters, phase composition, ATR-IR, and repeated XRD measurements.

File: project/zif_biocomposite_summary_by_point.json (part 9 of 19)
{
            "M_percent": 40.0,
            "L_percent": 10.0,
            "BSA_percent": 50.0
        },
        "encapsulation_efficiency": {
            "mean": 89.537,
            "error_bar": 1.39
        },
        "atr_file": "A25WW-04.xy",
        "ir_data": {
            "area_1647": 0.016,
            "height_1647": 0.0021,
            "area_421": 0.0041,
            "peak_pos_421": 417.3934,
            "height_421": 0.0016,
            "ratio_selected_peaks": 0.797
        }
    },
    "25_05_EW": {
        "washing": "ethanol_washing",
        "concentration": 25.0,
        "ternary_position": 5,
        "measurements": {
            "Round_1": "25_05_EW_01.xy",
            "Round_2": "25_05_EW_02.xy",
            "Round_3": "25_05_EW_03.xy"
        },
        "crystallinity": {
            "fractions": {
                "crystalline": {
                    "mean": 0.0,
                    "std": 0.0
                },
                "amorphous": {
                    "mean": 1.0,
                    "std": 0.0
                }
            },
            "areas": {
                "crystalline": {
                    "mean": 0.0,
                    "std": 0.0
                },
                "amorphous": {
                    "mean": 11478.9,
                    "std": 862.3
                }
            }
        },
        "phase_composition": {
            "Sodalite": {
                "mean": 0.0,
                "std": 0.0
            },
            "Diamondoid": {
                "mean": 0.0,
                "std": 0.0
            },
            "U12": {
                "mean": 0.0,
                "std": 0.0
            },
            "U13": {
                "mean": 0.0,
                "std": 0.0
            },
            "ZIF-EC-1": {
                "mean": 0.0,
                "std": 0.0
            },
            "ZIF-C": {
                "mean": 0.0,
                "std": 0.0
            },
            "ZIF-L": {
                "mean": 0.0,
                "std": 0.0
            }
        },
        "composition": {
            "M_percent": 50.0,
            "L_percent": 10.0,
            "BSA_percent": 40.0
        },
        "encapsulation_efficiency": {
            "mean": 83.383,
            "error_bar": 0.916
        },
        "atr_file": "A25EW-05.xy",
        "ir_data": {
            "area_1647": 0.0218,
            "height_1647": 0.0028,
            "area_421": 0.0134,
            "peak_pos_421": 421.5056,
            "height_421": 0.0024,
            "ratio_selected_peaks": 0.6188
        }
    },
    "25_05_WW": {
        "washing": "water_washing",
        "concentration": 25.0,
        "ternary_position": 5,
        "measurements": {
            "Round_1": "25_05_WW_01.xy",
            "Round_2": "25_05_WW_02.xy",
            "Round_3": "25_05_WW_03.xy"
        },
        "crystallinity": {
            "fractions": {
                "crystalline": {
                    "mean": 0.0,
                    "std": 0.0
                },
                "amorphous": {
                    "mean": 1.0,
                    "std": 0.0
                }
            },
            "areas": {
                "crystalline": {
                    "mean": 0.0,
                    "std": 0.0
                },
                "amorphous": {
                    "mean": 12001.6,
                    "std": 231.9
                }
            }
        },
        "phase_composition": {
            "Sodalite": {
                "mean": 0.0,
                "std": 0.0
            },
            "Diamondoid": {
                "mean": 0.0,
                "std": 0.0
            },
            "U12": {
                "mean": 0.0,
                "std": 0.0
            },
            "U13": {
                "mean": 0.0,
                "std": 0.0
            },
            "ZIF-EC-1": {
                "mean": 0.0,
                "std": 0.0
            },
            "ZIF-C": {
                "mean": 0.0,
                "std": 0.0
            },
            "ZIF-L": {
                "mean": 0.0,
                "std": 0.0
            }
        },
        "composition": {
            "M_percent": 50.0,
            "L_percent": 10.0,
            "BSA_percent": 40.0
        },
        "encapsulation_efficiency": {
            "mean": 82.867,
            "error_bar": 0.906
        },
        "atr_file": "A25WW-05.xy",
        "ir_data": {
            "area_1647": 0.006,
            "height_1647": 0.0008,
            "area_421": 0.0076,
            "peak_pos_421": 417.3934,
            "height_421": 0.001,
            "ratio_selected_peaks": 0.438
        }
    },
    "25_06_EW": {
        "washing": "ethanol_washing",
        "concentration": 25.0,
        "ternary_position": 6,
        "measurements": {
            "Round_1": "25_06_EW_01.xy",
            "Round_2": "25_06_EW_02.xy",
            "Round_3": "25_06_EW_03.xy"
        },
        "crystallinity": {
            "fractions": {
                "crystalline": {
                    "mean": 0.0,
                    "std": 0.0
                },
                "amorphous": {
                    "mean": 1.0,
                    "std": 0.0
                }
            },
            "areas": {
                "crystalline": {
                    "mean": 0.0,
                    "std": 0.0
                },
                "amorphous": {
                    "mean": 11539.4,
                    "std": 1131.9
                }
            }
        },
        "phase_composition": {
            "Sodalite": {
                "mean": 0.0,
                "std": 0.0
            },
            "Diamondoid": {
                "mean": 0.0,
                "std": 0.0
            },
            "U12": {
                "mean": 0.0,
                "std": 0.0
            },
            "U13": {
                "mean": 0.0,
                "std": 0.0
            },
            "ZIF-EC-1": {
                "mean": 0.0,
                "std": 0.0
            },
            "ZIF-C": {
                "mean": 0.0,
                "std": 0.0
            },
            "ZIF-L": {
                "mean": 0.0,
                "std": 0.0
            }
        },
        "composition": {
            "M_percent": 60.0,
            "L_percent": 10.0,
            "BSA_percent": 30.0
        },
        "encapsulation_efficiency": {
            "mean": 81.103,
            "error_bar": 2.062
        },
        "atr_file": "A25EW-06.xy",
        "ir_data": {
            "area_1647": 0.0274,
            "height_1647": 0.0031,
            "area_421": 0.013,
            "peak_pos_421": 423.5618,
            "height_421": 0.0021,
            "ratio_selected_peaks": 0.6785
        }
    },
    "25_06_WW": {
        "washing": "water_washing",
        "concentration": 25.0,
        "ternary_position": 6,
        "measurements": {
            "Round_1": "25_06_WW_01.xy",
            "Round_2": "25_06_WW_02.xy",
            "Round_3": "25_06_WW_03.xy"
        },
        "crystallinity": {
            "fractions": {
                "crystalline": {
                    "mean": 0.0,
                    "std": 0.0
                },
                "amorphous": {
                    "mean": 1.0,
                    "std": 0.0
                }
            },
            "areas": {
                "crystalline": {
                    "mean": 0.0,
                    "std": 0.0
                },
                "amorphous": {
                    "mean": 11558.8,
                    "std": 1721.5
                }
            }
        },
        "phase_composition": {
            "Sodalite": {
                "mean": 0.0,
                "std": 0.0
            },
            "Diamondoid": {
                "mean": 0.0,
                "std": 0.0
            },
            "U12": {
                "mean": 0.0,
                "std": 0.0
            },
            "U13": {
                "mean": 0.0,
                "std": 0.0
            },
            "ZIF-EC-1": {
                "mean": 0.0,
                "std": 0.0
            },
            "ZIF-C": {
                "mean": 0.0,
                "std": 0.0
            },
            "ZIF-L": {
                "mean": 0.0,
                "std": 0.0
            }
        },
        "composition": {
            "M_percent": 60.0,
            "L_percent": 10.0,
            "BSA_percent": 30.0
        },
        "encapsulation_efficiency": {
            "mean": 79.86,
            "error_bar": 1.229
        },
        "atr_file": "A25WW-06.xy",
        "ir_data": {
            "area_1647": 0.0112,
            "height_1647": 0.0013,
            "area_421": 0.0033,
            "peak_pos_421": 417.3934,
            "height_421": 0.0013,
            "ratio_selected_peaks": 0.7727
        }
    },
    "25_07_EW": {
        "washing": "ethanol_washing",
        "concentration": 25.0,
        "ternary_position": 7,
        "measurements": {
            "Round_1": "25_07_EW_01.xy",
            "Round_2": "25_07_EW_02.xy",
            "Round_3": "25_07_EW_03.xy"
        },
        "crystallinity": {
            "fractions": {
                "crystalline": {
                    "mean": 0.132,
                    "std": 0.012
                },
                "amorphous": {
                    "mean": 0.868,
                    "std": 0.012
                }
            },
            "areas": {
                "crystalline": {
                    "mean": 1577.9,
                    "std": 203.1
                },
                "amorphous": {
                    "mean": 10304.7,
                    "std": 244.2
                }
            }
        },
        "phase_composition": {
            "Sodalite": {
                "mean": 0.0,
                "std": 0.0
            },
            "Diamondoid": {
                "mean": 0.0,
                "std": 0.0
            },
            "U12": {
                "mean": 0.0,
                "std": 0.0
            },
            "U13": {
                "mean": 0.0,
                "std": 0.0
            },
            "ZIF-EC-1": {
                "mean": 0.0,
                "std": 0.0
            },
            "ZIF-C": {
                "mean": 0.0,
                "std": 0.0
            },
            "ZIF-L": {
                "mean": 0.0,
                "std": 0.0
            }
        },
        "composition": {
            "M_percent": 70.0,
            "L_percent": 10.0,
            "BSA_percent": 20.0
        },
        "encapsulation_efficiency": {
            "mean": 71.319,
            "error_bar": 1.508
        },
        "atr_file": "A25EW-07.xy",
        "ir_data": {
            "area_1647": 0.035,
            "height_1647": 0.0041,
            "area_421": 0.0117,
            "peak_pos_421": 421.5056,
            "height_421": 0.0024,
            "ratio_selected_peaks": 0.7499
        }
    },
    "25_07_WW": {
        "washing": "water_washing",
        "concentration": 25.0,
        "ternary_position": 7,
        "measurements": {
            "Round_1": "25_07_WW_01.xy",
            "Round_2": "25_07_WW_02.xy",
            "Round_3": "25_07_WW_03.xy"
        },
        "crystallinity": {
            "fractions": {
                "crystalline": {
                    "mean": 0.131,
                    "std": 0.022
                },
                "amorphous": {
                    "mean": 0.869,
                    "std": 0.022
                }
            },
            "areas": {
                "crystalline": {
                    "mean": 1784.4,
                    "std": 273.2
                },
                "amorphous": {
                    "mean": 11898.4,
                    "std": 601.3
                }
            }
        },
        "phase_composition": {
            "Sodalite": {
                "mean": 0.0,
                "std": 0.0
            },
            "Diamondoid": {
                "mean": 0.0,
                "std": 0.0
            },
            "U12": {
                "mean": 0.0,
                "std": 0.0
            },
            "U13": {
                "mean": 0.0,
                "std": 0.0
            },
            "ZIF-EC-1": {
                "mean": 0.0,
                "std": 0.0
            },
            "ZIF-C": {
                "mean": 0.0,
                "std": 0.0
            },
            "ZIF-L": {
                "mean": 0.0,
                "std": 0.0
            }
        },
        "composition": {
            "M_percent": 70.0,
            "L_percent": 10.0,
            "BSA_percent": 20.0
        },
        "encapsulation_efficiency": {
            "mean": 72.626,
            "error_bar": 0.709
        },
        "atr_file": "A25WW-07.xy",
        "ir_data": {
            "area_1647": 0.0069,
            "height_1647": 0.0009,
            "area_421": 0.0048,
            "peak_pos_421": 417.3934,
            "height_421": 0.0014,
            "ratio_selected_peaks": 0.5886
        }
    },
    "25_08_EW": {
        "washing": "ethanol_washing",
        "concentration": 25.0,
        "ternary_position": 8,
        "measurements": {
            "Round_1": "25_08_EW_01.xy",
            "Round_2": "25_08_EW_02.xy",
            "Round_3": "25_08_EW_03.xy"
        },
        "crystallinity": {
            "fractions": {
                "crystalline": {
                    "mean": 0.183,
                    "std": 0.019
                },
                "amorphous": {
                    "mean": 0.817,
                    "std": 0.019
                }
            },
            "areas": {
                "crystalline": {
                    "mean": 2282.1,
                    "std": 38.1
                },
                "amorphous": {
                    "mean": 10306.7,
                    "std": 1319.4
                }
            }
        },
        "phase_composition": {
            "Sodalite": {
                "mean": 1.0,
                "std": 0.0
            },
            "Diamondoid": {
                "mean": 0.0,
                "std": 0.0
            },
            "U12": {
                "mean": 0.0,
                "std": 0.0
            },
            "U13": {
                "mean": 0.0,
                "std": 0.0
            },
            "ZIF-EC-1": {
                "mean": 0.0,
                "std": 0.0
            },
            "ZIF-C": {
                "mean": 0.0,
                "std": 0.0
            },
            "ZIF-L": {
                "mean": 0.0,
                "std": 0.0
            }
        },
        "composition": {
            "M_percent": 10.0,
            "L_percent": 20.0,
            "BSA_percent": 70.0
        },
        "encapsulation_efficiency": {
            "mean": 73.219,
            "error_bar": 4.616
        },
        "atr_file": "A25EW-08.xy",
        "ir_data": {
            "area_1647": 0.0239,
            "height_1647": 0.0028,
            "area_421": 0.0887,
            "peak_pos_421": 421.5056,
            "height_421": 0.0124,
            "ratio_selected_peaks": 0.212
        }
    },
    "25_08_WW": {
        "washing": "water_washing",
        "concentration": 25.0,
        "ternary_position": 8,
        "measurements": {
            "Round_1": "25_08_WW_01.xy",
            "Round_2": "25_08_WW_02.xy",
            "Round_3": "25_08_WW_03.xy"
        },
        "crystallinity": {
            "fractions": {
                "crystalline": {
                    "mean": 0.0,
                    "std": 0.0
                },
                "amorphous": {
                    "mean": 1.0,
                    "std": 0.0
                }
            },
            "areas": {
                "crystalline": {
                    "mean": 0.0,
                    "std": 0.0
                },
                "amorphous": {
                    "mean": 10942.1,
                    "std": 1449.7
                }
            }
        },
        "phase_composition": {
            "Sodalite": {
                "mean": 0.0,
                "std": 0.0
            },
            "Diamondoid": {
                "mean": 0.0,
                "std": 0.0
            },
            "U12": {
                "mean": 0.0,
                "std": 0.0
            },
            "U13": {
                "mean": 0.0,
                "std": 0.0
            },
            "ZIF-EC-1": {
                "mean": 0.0,
                "std": 0.0
            },
            "ZIF-C": {
                "mean": 0.0,
                "std": 0.0
            },
            "ZIF-L": {
                "mean": 0.0,
                "std": 0.0
            }
        },
        "composition": {
            "M_percent": 10.0,
            "L_percent": 20.0,
            "BSA_percent": 70.0
        },
        "encapsulation_efficiency": {
            "mean": 83.148,
            "error_bar": 2.781
        },
        "atr_file": "A25WW-08.xy",
        "ir_data": {
            "area_1647": 0.0117,
            "height_1647": 0.0014,
            "area_421": 0.0287,
            "peak_pos_421": 419.4495,
            "height_421": 0.0034,
            "ratio_selected_peaks": 0.2901
        }
    },
    "25_09_EW": {
        "washing": "ethanol_washing",
        "concentration": 25.0,
        "ternary_position": 9,
        "measurements": {
            "Round_1": "25_09_EW_01.xy",
            "Round_2": "25_09_EW_02.xy",
            "Round_3": "25_09_EW_03.xy"
        },
        "crystallinity": {
            "fractions": {
                "crystalline": {
                    "mean": 0.141,
                    "std": 0.048
                },
                "amorphous": {
                    "mean": 0.859,
                    "std": 0.048
                }
            },
            "areas": {
                "crystalline": {
                    "mean": 1765.3,
                    "std": 646.5
                },
                "amorphous": {
                    "mean": 10766.7,
                    "std": 800.6
                }
            }
        },
        "phase_composition": {
            "Sodalite": {
                "mean": 0.881,
                "std": 0.206
            },
            "Diamondoid": {
                "mean": 0.0,
                "std": 0.0
            },
            "U12": {
                "mean": 0.0,
                "std": 0.0
            },
            "U13": {
                "mean": 0.0,
                "std": 0.0
            },
            "ZIF-EC-1": {
                "mean": 0.0,
                "std": 0.0
            },
            "ZIF-C": {
                "mean": 0.0,
                "std": 0.0
            },
            "ZIF-L": {
                "mean": 0.119,
                "std": 0.206
            }
        },
        "composition": {
            "M_percent": 20.0,
            "L_percent": 20.0,
            "BSA_percent": 60.0
        },
        "encapsulation_efficiency": {
            "mean": 73.694,
            "error_bar": 4.642
        },
        "atr_file": "A25EW-09.xy",
        "ir_data": {
            "area_1647": 0.0134,
            "height_1647": 0.0016,
            "area_421": 0.0379,
            "peak_pos_421": 421.5056,
            "height_421": 0.0066,
            "ratio_selected_peaks": 0.2613
        }
    },
    "25_09_WW": {
        "washing": "water_washing",
        "concentration": 25.0,
        "ternary_position": 9,
        "measurements": {
            "Round_1": "25_09_WW_01.xy",
            "Round_2": "25_09_WW_02.xy",
            "Round_3": "25_09_WW_03.xy"
        },
        "crystallinity": {
            "fractions": {
                "crystalline": {
                    "mean": 0.124,
                    "std": 0.028
                },
                "amorphous": {
                    "mean": 0.876,
                    "std": 0.028
                }
            },
            "areas": {
                "crystalline": {
                    "mean": 1861.2,
                    "std": 553.5
                },
                "amorphous": {
                    "mean": 12948.1,
                    "std": 812.8
                }
            }
        },
        "phase_composition": {
            "Sodalite": {
                "mean": 0.0,
                "std": 0.0
            },
            "Diamondoid": {
                "mean": 0.0,
                "std": 0.0
            },
            "U12": {
                "mean": 0.0,
                "std": 0.0
            },
            "U13": {
                "mean": 0.0,
                "std": 0.0
            },
            "ZIF-EC-1": {
                "mean": 0.0,
                "std": 0.0
            },
            "ZIF-C": {
                "mean": 1.0,
                "std": 0.0
            },
            "ZIF-L": {
                "mean": 0.0,
                "std": 0.0
            }
        },
        "composition": {
            "M_percent": 20.0,
            "L_percent": 20.0,
            "BSA_percent": 60.0
        },
        "encapsulation_efficiency": {
            "mean": 82.96,
            "error_bar": 0.976
        },
        "atr_file": "A25WW-09.xy",
        "ir_data": {
            "area_1647": 0.0216,
            "height_1647": 0.0027,
            "area_421": 0.0161,
            "peak_pos_421": 425.6179,
            "height_421": 0.0024,
            "ratio_selected_peaks": 0.573
        }
    },
    "25_10_EW": {
        "washing": "ethanol_washing",
        "concentration": 25.0,
        "ternary_position": 10,
        "measurements": {
            "Round_1": "25_10_EW_01.xy",
            "Round_2": "25_10_EW_02.xy",
            "Round_3": "25_10_EW_03.xy"
        },
        "crystallinity": {
            "fractions": {
                "crystalline": {
                    "mean": 0.104,
                    "std": 0.028
                },
                "amorphous": {
                    "mean": 0.896,
                    "std": 0.028
                }
            },
            "areas": {
                "crystalline": {
                    "mean": 1356.6,
                    "std": 438.8
                },
                "amorphous": {
                    "mean": 11487.4,
                    "std": 620.6
                }
            }
        },
        "phase_composition": {
            "Sodalite": {
                "mean": 0.643,
                "std": 0.0
            },
            "Diamondoid": {
                "mean": 0.0,
                "std": 0.0
            },
            "U12": {
                "mean": 0.0,
                "std": 0.0
            },
            "U13": {
                "mean": 0.0,
                "std": 0.0
            },
            "ZIF-EC-1": {
                "mean": 0.0,
                "std": 0.0
            },
            "ZIF-C": {
                "mean": 0.0,
                "std": 0.0
            },
            "ZIF-L": {
                "mean": 0.357,
                "std": 0.0
            }
        },
        "composition": {
            "M_percent": 30.0,
            "L_percent": 20.0,
            "BSA_percent": 50.0
        },
        "encapsulation_efficiency": {
            "mean": 80.248,
            "error_bar": 3.074
        },
        "atr_file": "A25EW-10.xy",
        "ir_data": {
            "area_1647": 0.0061,
            "height_1647": 0.0007,
            "area_421": 0.0245,
            "peak_pos_421": 423.5618,
            "height_421": 0.004,
            "ratio_selected_peaks": 0.2001
        }
    },
    "25_10_WW": {
        "washing": "water_washing",
        "concentration": 25.0,
        "ternary_position": 10,
        "measurements": {
            "Round_1": "25_10_WW_01.xy",
            "Round_2": "25_10_WW_02.xy",
            "Round_3": "25_10_WW_03.xy"
        },
        "crystallinity": {
            "fractions": {
                "crystalline": {
                    "mean": 0.086,
                    "std": 0.016
                },
                "amorphous": {
                    "mean": 0.914,
                    "std": 0.016
                }
            },
            "areas": {
                "crystalline": {
                    "mean": 1131.7,
                    "std": 296.0
                },
                "amorphous": {
                    "mean": 11853.4,
                    "std": 819.1
                }
            }
        },
        "phase_composition": {
            "Sodalite": {
                "mean": 0.0,
                "std": 0.0
            },
            "Diamondoid": {
                "mean": 0.0,
                "std": 0.0
            },
            "U12": {
                "mean": 0.0,
                "std": 0.0
            },
            "U13": {
                "mean": 0.0,
                "std": 0.0
            },
            "ZIF-EC-1": {
                "mean": 0.0,
                "std": 0.0
            },
            "ZIF-C": {
                "mean": 1.0,
                "std": 0.0
            },
            "ZIF-L": {
                "mean": 0.0,
                "std": 0.0
            }
        },
        "composition": {
            "M_percent": 30.0,
            "L_percent": 20.0,
            "BSA_percent": 50.0
        },
        "encapsulation_efficiency": {
            "mean": 81.739,
            "error_bar": 1.271
        },
        "atr_file": "A25WW-10.xy",
        "ir_data": {
            "area_1647": 0.0035,
            "height_1647": 0.0004,
            "area_421": 0.0135,
            "peak_pos_421": 419.4495,
            "height_421": 0.0016,
            "ratio_selected_peaks": 0.2064
        }
    },
    "25_11_EW": {
        "washing": "ethanol_washing",
        "concentration": 25.0,
        "ternary_position": 11,
        "measurements": {
            "Round_1": "25_11_EW_01.xy",
            "Round_2": "25_11_EW_02.xy",
            "Round_3": "25_11_EW_03.xy"
        },
        "crystallinity": {
            "fractions": {
                "crystalline": {
                    "mean": 0.02,
                    "std": 0.035
                },
                "amorphous": {
                    "mean": 0.98,
                    "std": 0.035
                }
            },
            "areas": {
                "crystalline": {
                    "mean": 215.0,
                    "std": 372.4
                },
                "amorphous": {
                    "mean": 10985.2,
                    "std": 1029.3
                }
            }
        },
        "phase_composition": {
            "Sodalite": {
                "mean": 0.214,
                "std": 0.371
            },
            "Diamondoid": {
                "mean": 0.0,
                "std": 0.0
            },
            "U12": {
                "mean": 0.0,
                "std": 0.0
            },
            "U13": {
                "mean": 0.0,
                "std": 0.0
            },
            "ZIF-EC-1": {
                "mean": 0.0,
                "std": 0.0
            },
            "ZIF-C": {
                "mean": 0.0,
                "std": 0.0
            },
            "ZIF-L": {
                "mean": 0.119,
                "std": 0.206
            }
        },
        "composition": {
            "M_percent": 40.0,
            "L_percent": 20.0,
            "BSA_percent": 40.0
        },
        "encapsulation_efficiency": {
            "mean": 73.599,
            "error_bar": 1.733
        },
        "atr_file": "A25EW-11.xy",
        "ir_data": {
            "area_1647": 0.025,
            "height_1647": 0.0027,
            "area_421": 0.0245,
            "peak_pos_421": 421.5056,
            "height_421": 0.0037,
            "ratio_selected_peaks": 0.5048
        }
    },
    "25_11_WW": {
        "washing": "water_washing",
        "concentration": 25.0,
        "ternary_position": 11,
        "measurements": {
            "Round_1": "25_11_WW_01.xy",
            "Round_2": "25_11_WW_02.xy",
            "Round_3": "25_11_WW_03.xy"
        },
        "crystallinity": {
            "fractions": {
                "crystalline": {
                    "mean": 0.0,
                    "std": 0.0
                },
                "amorphous": {
                    "mean": 1.0,
                    "std": 0.0
                }
            },
            "areas": {
                "crystalline": {
                    "mean": 0.0,
                    "std": 0.0
                },
                "amorphous": {
                    "mean": 12144.1,
                    "std": 562.2
                }
            }
        },
        "phase_composition": {
            "Sodalite": {
                "mean": 0.0,
                "std": 0.0
            },
            "Diamondoid": {
                "mean": 0.0,
                "std": 0.0
            },
            "U12": {
                "mean": 0.0,
                "std": 0.0
            },
            "U13": {
                "mean": 0.0,
                "std": 0.0
            },
            "ZIF-EC-1": {
                "mean": 0.0,
                "std": 0.0
            },
            "ZIF-C": {
                "mean": 0.0,
                "std": 0.0
            },
            "ZIF-L": {
                "mean": 0.0,
                "std": 0.0
            }
        },
        "composition": {
            "M_percent": 40.0,
            "L_percent": 20.0,
            "BSA_percent": 40.0
        },
        "encapsulation_efficiency": {
            "mean": 79.484,
            "error_bar": 1.877
        },
        "atr_file": "A25WW-11.xy",
        "ir_data": {
            "area_1647": 0.001,
            "height_1647": 0.0003,
            "area_421": 0.0069,
            "peak_pos_421": 417.3934,
            "height_421": 0.0018,
            "ratio_selected_peaks": 0.1248
        }
    },
    "25_12_EW": {
        "washing": "ethanol_washing",
        "concentration": 25.0,
        "ternary_position": 12,
        "measurements": {
            "Round_1": "25_12_EW_01.xy",
            "Round_2": "25_12_EW_02.xy",
            "Round_3": "25_12_EW_03.xy"
        },
        "crystallinity": {
            "fractions": {
                "crystalline": {
                    "mean": 0.133,
                    "std": 0.015
                },
                "amorphous": {
                    "mean": 0.867,
                    "std": 0.015
                }
            },
            "areas": {
                "crystalline": {
                    "mean": 1765.7,
                    "std": 285.2
                },
                "amorphous": {
                    "mean": 11521.0,
                    "std": 1567.9
                }
            }
        },
        "phase_composition": {
            "Sodalite": {
                "mean": 0.0,
                "std": 0.0
            },
            "Diamondoid": {
                "mean": 0.0,
                "std": 0.0
            },
            "U12": {
                "mean": 0.0,
                "std": 0.0
            },
            "U13": {
                "mean": 0.0,
                "std": 0.0
            },
            "ZIF-EC-1": {
                "mean": 0.0,
                "std": 0.0
            },
            "ZIF-C": {
                "mean": 0.0,
                "std": 0.0
            },
            "ZIF-L": {
                "mean": 0.0,
                "std": 0.0
            }
        },
        "composition": {
            "M_percent": 50.0,
            "L_percent": 20.0,
            "BSA_percent": 30.0
        },
        "encapsulation_efficiency": {
            "mean": 45.957,
            "error_bar": 2.612
        },
        "atr_file": "A25EW-12.xy",
        "ir_data": {
            "area_1647": 0.0196,
            "height_1647": 0.0023,
            "area_421": 0.0124,
            "peak_pos_421": 419.4495,
            "height_421": 0.0019,
            "ratio_selected_peaks": 0.6125
        }
    },
    "25_12_WW": {
        "washing": "water_washing",
        "concentration": 25.0,
        "ternary_position": 12,
        "measurements": {
            "Round_1": "25_12_WW_01.xy",
            "Round_2": "25_12_WW_02.xy",
            "Round_3": "25_12_WW_03.xy"
        },
        "crystallinity": {
            "fractions": {
                "crystalline": {
                    "mean": 0.074,
                    "std": 0.071
                },
                "amorphous": {
                    "mean": 0.926,
                    "std": 0.071
                }
            },
            "areas": {
                "crystalline": {
                    "mean": 1047.0,
                    "std": 1085.3
                },
                "amorphous": {
                    "mean": 12232.8,
                    "std": 826.9
                }
            }
        },
        "phase_composition": {
            "Sodalite": {
                "mean": 0.0,
                "std": 0.0
            },
            "Diamondoid": {
                "mean": 0.0,
                "std": 0.0
            },
            "U12": {
                "mean": 0.0,
                "std": 0.0
            },
            "U13": {
                "mean": 0.0,
                "std": 0.0
            },
            "ZIF-EC-1": {
                "mean": 0.0,
                "std": 0.0
            },
            "ZIF-C": {
                "mean": 0.0,
                "std": 0.0
            },
            "ZIF-L": {
                "mean": 0.0,
                "std": 0.0
            }
        },
        "composition": {
            "M_percent": 50.0,
            "L_percent": 20.0,
            "BSA_percent": 30.0
        },
        "encapsulation_efficiency": {
            "mean": 41.903,
            "error_bar": 15.557
        },
        "atr_file": "A25WW-12.xy",
        "ir_data": {
            "area_1647": 0.0035,
            "height_1647": 0.0005,
            "area_421": 0.0055,
            "peak_pos_421": 417.3934,
            "height_421": 0.0016,
            "ratio_selected_peaks": 0.3913
        }
    },
    "25_13_EW": {
        "washing": "ethanol_washing",
        "concentration": 25.0,
        "ternary_position": 13,
        "measurements": {
            "Round_1": "25_13_EW_01.xy",
            "Round_2": "25_13_EW_02.xy",
            "Round_3": "25_13_EW_03.xy"
        },
        "crystallinity": {
            "fractions": {
                "crystalline": {
                    "mean": 0.183,
                    "std": 0.016
                },
                "amorphous": {
                    "mean": 0.817,
                    "std": 0.016
                }
            },
            "areas": {
                "crystalline": {
                    "mean": 2688.0,
                    "std": 424.9
                },
                "amorphous": {
                    "mean": 11956.4,
                    "std": 707.1
                }
            }
        },
        "phase_composition": {
            "Sodalite": {
                "mean": 0.0,
                "std": 0.0
            },
            "Diamondoid": {
                "mean": 0.0,
                "std": 0.0
            },
            "U12": {
                "mean": 0.0,
                "std": 0.0
            },
            "U13": {
                "mean": 0.0,
                "std": 0.0
            },
            "ZIF-EC-1": {
                "mean": 0.0,
                "std": 0.0
            },
            "ZIF-C": {
                "mean": 0.0,
                "std": 0.0
            },
            "ZIF-L": {
                "mean": 0.0,
                "std": 0.0
            }
        },
        "composition": {
            "M_percent": 60.0,
            "L_percent": 20.0,
            "BSA_percent": 20.0
        },
        "encapsulation_efficiency": {
            "mean": 50.517,
            "error_bar": 1.78
        },
        "atr_file": "A25EW-13.xy",
        "ir_data": {
            "area_1647": 0.0127,
            "height_1647": 0.0014,
            "area_421": 0.0063,
            "peak_pos_421": 421.5056,
            "height_421": 0.0013,
            "ratio_selected_peaks": 0.6695
        }
    },
    "25_13_WW": {
        "washing": "water_washing",
        "concentration": 25.0,
        "ternary_position": 13,
        "measurements": {
            "Round_1": "25_13_WW_01.xy",
            "Round_2": "25_13_WW_02.xy",
            "Round_3": "25_13_WW_03.xy"
        },
        "crystallinity": {
            "fractions": {
                "crystalline": {
                    "mean": 0.196,
                    "std": 0.079
                },
                "amorphous": {
                    "mean": 0.804,
                    "std": 0.079
                }
            },
            "areas": {
                "crystalline": {
                    "mean": 3604.0,
                    "std": 1962.3
                },
                "amorphous": {
                    "mean": 13825.6,
                    "std": 1735.9
                }
            }
        },
        "phase_composition": {
            "Sodalite": {
                "mean": 0.0,
                "std": 0.0
            },
            "Diamondoid": {
                "mean": 0.0,
                "std": 0.0
            },
            "U12": {
                "mean": 0.0,
                "std": 0.0
            },
            "U13": {
                "mean": 0.0,
                "std": 0.0
            },
            "ZIF-EC-1": {
                "mean": 0.0,
                "std": 0.0
            },
            "ZIF-C": {
                "mean": 0.0,
                "std": 0.0
            },
            "ZIF-L": {
                "mean": 0.0,
                "std": 0.0
            }
        },
        "composition": {
            "M_percent": 60.0,
            "L_percent": 20.0,
            "BSA_percent": 20.0
        },
        "encapsulation_efficiency": {
            "mean": 55.902,
            "error_bar": 3.251
        },
        "atr_file": "A25WW-13.xy",
        "ir_data": {
            "area_1647": 0.0132,
            "height_1647": 0.0016,
            "area_421": 0.0107,
            "peak_pos_421": 417.3934,
            "height_421": 0.0014,
            "ratio_selected_peaks": 0.5519
        }
    },
    "25_14_EW": {
        "washing": "ethanol_washing",
        "concentration": 25.0,
        "ternary_position": 14,
        "measurements": {
            "Round_1": "25_14_EW_01.xy",
            "Round_2": "25_14_EW_02.xy",
            "Round_3": "25_14_EW_03.xy"
        },
        "crystallinity": {
            "fractions": {
                "crystalline": {
                    "mean": 0.117,
                    "std": 0.202
                },
                "amorphous": {
                    "mean": 0.883,
                    "std": 0.202
                }
            },
            "areas": {
                "crystalline": {
                    "mean": 2730.6,
                    "std": 4728.3
                },
                "amorphous": {
                    "mean": 12086.5,
                    "std": 2887.8
                }
            }
        },
        "phase_composition": {
            "Sodalite": {
                "mean": 0.667,
                "std": 0.577
            },
            "Diamondoid": {
                "mean": 0.0,
                "std": 0.0
            },
            "U12": {
                "mean": 0.0,
                "std": 0.0
            },
            "U13": {
                "mean": 0.0,
                "std": 0.0
            },
            "ZIF-EC-1": {
                "mean": 0.0,
                "std": 0.0
            },
            "ZIF-C": {
                "mean": 0.0,
                "std": 0.0
            },
            "ZIF-L": {
                "mean": 0.0,
                "std": 0.0
            }
        },
        "composition": {
            "M_percent": 70.0,
            "L_percent": 20.0,
            "BSA_percent": 10.0
        },
