Repository: digital-chemistry/zif-vis

# ZIF Biocomposite Explorer

Interactive Flask app for exploring ZIF biocomposite formulations across composition, concentration, phase assignment, crystallinity, encapsulation efficiency, and experiment-level spectra.

## What this app shows

The explorer combines a summary dataset with repeat-level ATR-IR and XRD measurements.

- The main plot shows sample points in ternary composition space.
- The 3D view stacks concentration layers vertically.
- The 2D view isolates one concentration layer at a time.
- The right inspector explains the selected sample with parameters, phase composition, ATR-IR, and repeated XRD measurements.

File: project/Exp-A.json (part 10 of 32)
{
                    "amorphous_area": 35698.0287322769,
                    "crystalline_fraction": 0.28251657095560256,
                    "amorphous_fraction": 0.7174834290443975
                },
                "Round_3": {
                    "file": "12.5_33_EW_03.txt",
                    "total_area": 62950.599250000014,
                    "crystalline_area": 15760.091505257948,
                    "amorphous_area": 47190.50774474206,
                    "crystalline_fraction": 0.2503564968884382,
                    "amorphous_fraction": 0.7496435031115618
                }
            }
        },
        "phase_composition": {
            "Sodalite": {
                "mean": 1.0,
                "std": 0.0
            },
            "Diamondoid": {
                "mean": 0.0,
                "std": 0.0
            },
            "U12": {
                "mean": 0.0,
                "std": 0.0
            },
            "U13": {
                "mean": 0.0,
                "std": 0.0
            },
            "ZIF-EC-1": {
                "mean": 0.0,
                "std": 0.0
            },
            "ZIF-C": {
                "mean": 0.0,
                "std": 0.0
            },
            "ZIF-L": {
                "mean": 0.0,
                "std": 0.0
            }
        },
        "composition": {
            "M_percent": 10.0,
            "L_percent": 70.0,
            "BSA_percent": 20.0
        },
        "atr_file": "A12.5EW-33.xy",
        "ir_data": {
            "area_1647": 0.0094,
            "height_1647": 0.0012,
            "area_421": 0.0379,
            "peak_pos_421": 419.4495,
            "height_421": 0.0055,
            "ratio_selected_peaks": 0.1819
        },
        "encapsulation_efficiency": {
            "mean": 95.632,
            "error_bar": 4.611
        },
        "lc_data": {
            "lc_percent": 60.0
        }
    },
    "12.5_31_EW": {
        "washing": "ethanol_washing",
        "concentration": 12.5,
        "ternary_position": 31,
        "measurements": {
            "Round_1": "12.5_31_EW_01.xy",
            "Round_2": "12.5_31_EW_02.xy",
            "Round_3": "12.5_31_EW_03.xy"
        },
        "crystallinity": {
            "fractions": {
                "crystalline": {
                    "mean": 0.5523936947655267,
                    "std": 0.03858940101498147
                },
                "amorphous": {
                    "mean": 0.4476063052344732,
                    "std": 0.038589401014981387
                }
            },
            "areas": {
                "crystalline": {
                    "mean": 57544.14316249604,
                    "std": 1597.7104804520586
                },
                "amorphous": {
                    "mean": 47070.55608750397,
                    "std": 8201.382685284918
                }
            },
            "per_measurement": {
                "Round_1": {
                    "file": "12.5_31_EW_01.txt",
                    "total_area": 113546.29925000001,
                    "crystalline_area": 59319.78508365924,
                    "amorphous_area": 54226.51416634077,
                    "crystalline_fraction": 0.5224281678529407,
                    "amorphous_fraction": 0.4775718321470593
                },
                "Round_2": {
                    "file": "12.5_31_EW_02.txt",
                    "total_area": 105954.34925,
                    "crystalline_area": 57089.91256758491,
                    "amorphous_area": 48864.436682415086,
                    "crystalline_fraction": 0.5388161313971254,
                    "amorphous_fraction": 0.46118386860287464
                },
                "Round_3": {
                    "file": "12.5_31_EW_03.txt",
                    "total_area": 94343.44925,
                    "crystalline_area": 56222.73183624398,
                    "amorphous_area": 38120.717413756036,
                    "crystalline_fraction": 0.5959367850465143,
                    "amorphous_fraction": 0.40406321495348585
                }
            }
        },
        "phase_composition": {
            "Sodalite": {
                "mean": 1.0,
                "std": 0.0
            },
            "Diamondoid": {
                "mean": 0.0,
                "std": 0.0
            },
            "U12": {
                "mean": 0.0,
                "std": 0.0
            },
            "U13": {
                "mean": 0.0,
                "std": 0.0
            },
            "ZIF-EC-1": {
                "mean": 0.0,
                "std": 0.0
            },
            "ZIF-C": {
                "mean": 0.0,
                "std": 0.0
            },
            "ZIF-L": {
                "mean": 0.0,
                "std": 0.0
            }
        },
        "composition": {
            "M_percent": 20.0,
            "L_percent": 60.0,
            "BSA_percent": 20.0
        },
        "atr_file": "A12.5EW-31.xy",
        "ir_data": {
            "area_1647": 0.0055,
            "height_1647": 0.0008,
            "area_421": 0.0848,
            "peak_pos_421": 421.5056,
            "height_421": 0.0113,
            "ratio_selected_peaks": 0.065
        },
        "encapsulation_efficiency": {
            "mean": 91.993,
            "error_bar": 0.911
        },
        "lc_data": {
            "lc_percent": 55.0
        }
    },
    "12.5_34_EW": {
        "washing": "ethanol_washing",
        "concentration": 12.5,
        "ternary_position": 34,
        "measurements": {
            "Round_1": "12.5_34_EW_01.xy",
            "Round_2": "12.5_34_EW_02.xy",
            "Round_3": "12.5_34_EW_03.xy"
        },
        "crystallinity": {
            "fractions": {
                "crystalline": {
                    "mean": 0.28763588073766533,
                    "std": 0.025702070224442316
                },
                "amorphous": {
                    "mean": 0.7123641192623346,
                    "std": 0.025702070224442312
                }
            },
            "areas": {
                "crystalline": {
                    "mean": 18360.454557324378,
                    "std": 1536.7817025363
                },
                "amorphous": {
                    "mean": 45516.3113593423,
                    "std": 2663.915352936243
                }
            },
            "per_measurement": {
                "Round_1": {
                    "file": "12.5_34_EW_01.txt",
                    "total_area": 66497.04925,
                    "crystalline_area": 19036.449518365524,
                    "amorphous_area": 47460.59973163448,
                    "crystalline_fraction": 0.2862751014228728,
                    "amorphous_fraction": 0.7137248985771271
                },
                "Round_2": {
                    "file": "12.5_34_EW_02.txt",
                    "total_area": 63209.99925000001,
                    "crystalline_area": 16601.552044531905,
                    "amorphous_area": 46608.4472054681,
                    "crystalline_fraction": 0.2626412314746532,
                    "amorphous_fraction": 0.7373587685253469
                },
                "Round_3": {
                    "file": "12.5_34_EW_03.txt",
                    "total_area": 61923.24924999999,
                    "crystalline_area": 19443.3621090757,
                    "amorphous_area": 42479.8871409243,
                    "crystalline_fraction": 0.3139913093154701,
                    "amorphous_fraction": 0.68600869068453
                }
            }
        },
        "phase_composition": {
            "Sodalite": {
                "mean": 1.0,
                "std": 0.0
            },
            "Diamondoid": {
                "mean": 0.0,
                "std": 0.0
            },
            "U12": {
                "mean": 0.0,
                "std": 0.0
            },
            "U13": {
                "mean": 0.0,
                "std": 0.0
            },
            "ZIF-EC-1": {
                "mean": 0.0,
                "std": 0.0
            },
            "ZIF-C": {
                "mean": 0.0,
                "std": 0.0
            },
            "ZIF-L": {
                "mean": 0.0,
                "std": 0.0
            }
        },
        "composition": {
            "M_percent": 20.0,
            "L_percent": 70.0,
            "BSA_percent": 10.0
        },
        "atr_file": "A12.5EW-34.xy",
        "ir_data": {
            "area_1647": 0.0095,
            "height_1647": 0.0011,
            "area_421": 0.1932,
            "peak_pos_421": 421.5056,
            "height_421": 0.0264,
            "ratio_selected_peaks": 0.041
        },
        "encapsulation_efficiency": {
            "mean": 91.804,
            "error_bar": 2.96
        },
        "lc_data": {
            "lc_percent": 32.0
        }
    },
    "12.5_35_EW": {
        "washing": "ethanol_washing",
        "concentration": 12.5,
        "ternary_position": 35,
        "measurements": {
            "Round_1": "12.5_35_EW_01.xy",
            "Round_2": "12.5_35_EW_02.xy",
            "Round_3": "12.5_35_EW_03.xy"
        },
        "crystallinity": {
            "fractions": {
                "crystalline": {
                    "mean": 0.2864811279029839,
                    "std": 0.03068007963386306
                },
                "amorphous": {
                    "mean": 0.713518872097016,
                    "std": 0.03068007963386303
                }
            },
            "areas": {
                "crystalline": {
                    "mean": 14504.92093967797,
                    "std": 3857.153305924764
                },
                "amorphous": {
                    "mean": 35622.078310322024,
                    "std": 4344.528753652032
                }
            },
            "per_measurement": {
                "Round_1": {
                    "file": "12.5_35_EW_01.txt",
                    "total_area": 58767.54924999999,
                    "crystalline_area": 18901.799476358246,
                    "amorphous_area": 39865.74977364174,
                    "crystalline_fraction": 0.32163668074619006,
                    "amorphous_fraction": 0.67836331925381
                },
                "Round_2": {
                    "file": "12.5_35_EW_02.txt",
                    "total_area": 42874.74924999999,
                    "crystalline_area": 11691.480878113487,
                    "amorphous_area": 31183.26837188651,
                    "crystalline_fraction": 0.27268919545024484,
                    "amorphous_fraction": 0.7273108045497552
                },
                "Round_3": {
                    "file": "12.5_35_EW_03.txt",
                    "total_area": 48738.699250000005,
                    "crystalline_area": 12921.482464562177,
                    "amorphous_area": 35817.216785437835,
                    "crystalline_fraction": 0.26511750751251684,
                    "amorphous_fraction": 0.7348824924874832
                }
            }
        },
        "phase_composition": {
            "Sodalite": {
                "mean": 1.0,
                "std": 0.0
            },
            "Diamondoid": {
                "mean": 0.0,
                "std": 0.0
            },
            "U12": {
                "mean": 0.0,
                "std": 0.0
            },
            "U13": {
                "mean": 0.0,
                "std": 0.0
            },
            "ZIF-EC-1": {
                "mean": 0.0,
                "std": 0.0
            },
            "ZIF-C": {
                "mean": 0.0,
                "std": 0.0
            },
            "ZIF-L": {
                "mean": 0.0,
                "std": 0.0
            }
        },
        "composition": {
            "M_percent": 10.0,
            "L_percent": 80.0,
            "BSA_percent": 10.0
        },
        "atr_file": "A12.5EW-35.xy",
        "ir_data": {
            "area_1647": 0.0106,
            "height_1647": 0.0012,
            "area_421": 0.1517,
            "peak_pos_421": 421.5056,
            "height_421": 0.0201,
            "ratio_selected_peaks": 0.0585
        },
        "encapsulation_efficiency": {
            "mean": 93.789,
            "error_bar": 1.299
        },
        "lc_data": {
            "lc_percent": 95.0
        }
    },
    "12.5_02_WW": {
        "washing": "water_washing",
        "concentration": 12.5,
        "ternary_position": 2,
        "measurements": {
            "Round_1": "12.5_02_WW_01.xy",
            "Round_2": "12.5_02_WW_02.xy",
            "Round_3": "12.5_02_WW_03.xy"
        },
        "crystallinity": {
            "fractions": {
                "crystalline": {
                    "mean": 0.16501318248433966,
                    "std": 0.015080681962036487
                },
                "amorphous": {
                    "mean": 0.8349868175156603,
                    "std": 0.01508068196203654
                }
            },
            "areas": {
                "crystalline": {
                    "mean": 11143.129366808169,
                    "std": 266.53723839638786
                },
                "amorphous": {
                    "mean": 56847.51988319183,
                    "std": 7518.078948262419
                }
            },
            "per_measurement": {
                "Round_1": {
                    "file": "12.5_02_WW_01.txt",
                    "total_area": 63638.99924999999,
                    "crystalline_area": 10853.0602177504,
                    "amorphous_area": 52785.9390322496,
                    "crystalline_fraction": 0.1705410258749536,
                    "amorphous_fraction": 0.8294589741250464
                },
                "Round_2": {
                    "file": "12.5_02_WW_02.txt",
                    "total_area": 76900.04925000001,
                    "crystalline_area": 11377.253873572125,
                    "amorphous_area": 65522.79537642787,
                    "crystalline_fraction": 0.14794859020941556,
                    "amorphous_fraction": 0.8520514097905845
                },
                "Round_3": {
                    "file": "12.5_02_WW_03.txt",
                    "total_area": 63432.89925,
                    "crystalline_area": 11199.07400910198,
                    "amorphous_area": 52233.82524089802,
                    "crystalline_fraction": 0.17654993136864983,
                    "amorphous_fraction": 0.8234500686313501
                }
            }
        },
        "phase_composition": {
            "Sodalite": {
                "mean": 0.0,
                "std": 0.0
            },
            "Diamondoid": {
                "mean": 0.0,
                "std": 0.0
            },
            "U12": {
                "mean": 0.0,
                "std": 0.0
            },
            "U13": {
                "mean": 0.0,
                "std": 0.0
            },
            "ZIF-EC-1": {
                "mean": 0.0,
                "std": 0.0
            },
            "ZIF-C": {
                "mean": 0.0,
                "std": 0.0
            },
            "ZIF-L": {
                "mean": 0.0,
                "std": 0.0
            }
        },
        "composition": {
            "M_percent": 20.0,
            "L_percent": 10.0,
            "BSA_percent": 70.0
        },
        "atr_file": "A12.5WW-02.xy",
        "ir_data": {
            "area_1647": 0.0078,
            "height_1647": 0.001,
            "area_421": 0.0003,
            "peak_pos_421": 425.6179,
            "height_421": 0.0001,
            "ratio_selected_peaks": 0.9198
        },
        "encapsulation_efficiency": {
            "mean": 93.585,
            "error_bar": 2.12
        },
        "lc_data": null
    },
    "12.5_01_WW": {
        "washing": "water_washing",
        "concentration": 12.5,
        "ternary_position": 1,
        "measurements": {
            "Round_1": "12.5_01_WW_01.xy",
            "Round_2": "12.5_01_WW_02.xy",
            "Round_3": "12.5_01_WW_03.xy"
        },
        "crystallinity": {
            "fractions": {
                "crystalline": {
                    "mean": 0.18759366501322164,
                    "std": 0.01385372860078108
                },
                "amorphous": {
                    "mean": 0.8124063349867784,
                    "std": 0.013853728600781068
                }
            },
            "areas": {
                "crystalline": {
                    "mean": 10691.3302208007,
                    "std": 557.0414086857887
                },
                "amorphous": {
                    "mean": 46618.40236253263,
                    "std": 6139.644824324114
                }
            },
            "per_measurement": {
                "Round_1": {
                    "file": "12.5_01_WW_01.txt",
                    "total_area": 49827.54925000001,
                    "crystalline_area": 10061.274190087119,
                    "amorphous_area": 39766.27505991289,
                    "crystalline_fraction": 0.20192191551718985,
                    "amorphous_fraction": 0.7980780844828101
                },
                "Round_2": {
                    "file": "12.5_01_WW_02.txt",
                    "total_area": 59587.64925,
                    "crystalline_area": 11118.461668806684,
                    "amorphous_area": 48469.18758119331,
                    "crystalline_fraction": 0.1865900368406744,
                    "amorphous_fraction": 0.8134099631593257
                },
                "Round_3": {
                    "file": "12.5_01_WW_03.txt",
                    "total_area": 62513.99925,
                    "crystalline_area": 10894.254803508302,
                    "amorphous_area": 51619.7444464917,
                    "crystalline_fraction": 0.17426904268180063,
                    "amorphous_fraction": 0.8257309573181993
                }
            }
        },
        "phase_composition": {
            "Sodalite": {
                "mean": 0.0,
                "std": 0.0
            },
            "Diamondoid": {
                "mean": 0.0,
                "std": 0.0
            },
            "U12": {
                "mean": 0.0,
                "std": 0.0
            },
            "U13": {
                "mean": 0.0,
                "std": 0.0
            },
            "ZIF-EC-1": {
                "mean": 0.0,
                "std": 0.0
            },
            "ZIF-C": {
                "mean": 0.0,
                "std": 0.0
            },
            "ZIF-L": {
                "mean": 0.0,
                "std": 0.0
            }
        },
        "composition": {
            "M_percent": 10.0,
            "L_percent": 10.0,
            "BSA_percent": 80.0
        },
        "atr_file": "A12.5WW-01.xy",
        "ir_data": {
            "area_1647": 0.0193,
            "height_1647": 0.0024,
            "area_421": 0.0015,
            "peak_pos_421": 425.6179,
            "height_421": 0.0008,
            "ratio_selected_peaks": 0.7639
        },
        "encapsulation_efficiency": {
            "mean": 94.115,
            "error_bar": 1.155
        },
        "lc_data": null
    },
    "12.5_03_WW": {
        "washing": "water_washing",
        "concentration": 12.5,
        "ternary_position": 3,
        "measurements": {
            "Round_1": "12.5_03_WW_01.xy",
            "Round_2": "12.5_03_WW_02.xy",
            "Round_3": "12.5_03_WW_03.xy"
        },
        "crystallinity": {
            "fractions": {
                "crystalline": {
                    "mean": 0.1403361520193324,
                    "std": 0.01927829305747207
                },
                "amorphous": {
                    "mean": 0.8596638479806676,
                    "std": 0.019278293057472105
                }
            },
            "areas": {
                "crystalline": {
                    "mean": 11421.216093621892,
                    "std": 551.9804611079774
                },
                "amorphous": {
                    "mean": 71367.48315637812,
                    "std": 15206.483376112532
                }
            },
            "per_measurement": {
                "Round_1": {
                    "file": "12.5_03_WW_01.txt",
                    "total_area": 73693.54925000001,
                    "crystalline_area": 11442.585640558456,
                    "amorphous_area": 62250.96360944156,
                    "crystalline_fraction": 0.15527255447746607,
                    "amorphous_fraction": 0.844727445522534
                },
                "Round_2": {
                    "file": "12.5_03_WW_02.txt",
                    "total_area": 100884.24925,
                    "crystalline_area": 11962.201453741396,
                    "amorphous_area": 88922.0477962586,
                    "crystalline_fraction": 0.11857352899656333,
                    "amorphous_fraction": 0.8814264710034367
                },
                "Round_3": {
                    "file": "12.5_03_WW_03.txt",
                    "total_area": 73788.29925,
                    "crystalline_area": 10858.861186565817,
                    "amorphous_area": 62929.43806343419,
                    "crystalline_fraction": 0.14716237258396783,
                    "amorphous_fraction": 0.8528376274160321
                }
            }
        },
        "phase_composition": {
            "Sodalite": {
                "mean": 0.0,
                "std": 0.0
            },
            "Diamondoid": {
                "mean": 0.0,
                "std": 0.0
            },
            "U12": {
                "mean": 0.0,
                "std": 0.0
            },
            "U13": {
                "mean": 0.0,
                "std": 0.0
            },
            "ZIF-EC-1": {
                "mean": 0.0,
                "std": 0.0
            },
            "ZIF-C": {
                "mean": 0.0,
                "std": 0.0
            },
            "ZIF-L": {
                "mean": 0.0,
                "std": 0.0
            }
        },
        "composition": {
            "M_percent": 30.0,
            "L_percent": 10.0,
            "BSA_percent": 60.0
        },
        "atr_file": "A12.5WW-03.xy",
        "ir_data": {
            "area_1647": 0.0112,
            "height_1647": 0.0013,
            "area_421": 0.0007,
            "peak_pos_421": 425.6179,
            "height_421": 0.0003,
            "ratio_selected_peaks": 0.8006
        },
        "encapsulation_efficiency": {
            "mean": 94.822,
            "error_bar": 0.667
        },
        "lc_data": null
    },
    "12.5_05_WW": {
        "washing": "water_washing",
        "concentration": 12.5,
        "ternary_position": 5,
        "measurements": {
            "Round_1": "12.5_05_WW_01.xy",
            "Round_2": "12.5_05_WW_02.xy",
            "Round_3": "12.5_05_WW_03.xy"
        },
        "crystallinity": {
            "fractions": {
                "crystalline": {
                    "mean": 0.15461944027907576,
                    "std": 0.030147617530611414
                },
                "amorphous": {
                    "mean": 0.8453805597209243,
                    "std": 0.030147617530611417
                }
            },
            "areas": {
                "crystalline": {
                    "mean": 11481.651112767884,
                    "std": 1135.290142373994
                },
                "amorphous": {
                    "mean": 65392.98147056545,
                    "std": 19041.176929091376
                }
            },
            "per_measurement": {
                "Round_1": {
                    "file": "12.5_05_WW_01.txt",
                    "total_area": 53814.94924999999,
                    "crystalline_area": 10188.472214613803,
                    "amorphous_area": 43626.47703538619,
                    "crystalline_fraction": 0.1893241999965986,
                    "amorphous_fraction": 0.8106758000034014
                },
                "Round_2": {
                    "file": "12.5_05_WW_02.txt",
                    "total_area": 85529.29925,
                    "crystalline_area": 11942.095563528264,
                    "amorphous_area": 73587.20368647174,
                    "crystalline_fraction": 0.1396257851782676,
                    "amorphous_fraction": 0.8603742148217325
                },
                "Round_3": {
                    "file": "12.5_05_WW_03.txt",
                    "total_area": 91279.64924999999,
                    "crystalline_area": 12314.385560161587,
                    "amorphous_area": 78965.26368983841,
                    "crystalline_fraction": 0.1349083356623611,
                    "amorphous_fraction": 0.865091664337639
                }
            }
        },
        "phase_composition": {
            "Sodalite": {
                "mean": 0.0,
                "std": 0.0
            },
            "Diamondoid": {
                "mean": 0.0,
                "std": 0.0
            },
            "U12": {
                "mean": 0.0,
                "std": 0.0
            },
            "U13": {
                "mean": 0.0,
                "std": 0.0
            },
            "ZIF-EC-1": {
                "mean": 0.0,
                "std": 0.0
            },
            "ZIF-C": {
                "mean": 0.0,
                "std": 0.0
            },
            "ZIF-L": {
                "mean": 0.0,
                "std": 0.0
            }
        },
        "composition": {
            "M_percent": 50.0,
            "L_percent": 10.0,
            "BSA_percent": 40.0
        },
        "atr_file": "A12.5WW-05.xy",
        "ir_data": {
            "area_1647": 0.0043,
            "height_1647": 0.0006,
            "area_421": 0.0008,
            "peak_pos_421": 425.6179,
            "height_421": 0.0003,
            "ratio_selected_peaks": 0.6351
        },
        "encapsulation_efficiency": {
            "mean": 92.083,
            "error_bar": 1.195
        },
        "lc_data": null
    },
    "12.5_36_EW": {
        "washing": "ethanol_washing",
        "concentration": 12.5,
        "ternary_position": 36,
        "measurements": {
            "Round_1": "12.5_36_EW_01.xy",
            "Round_2": "12.5_36_EW_02.xy",
            "Round_3": "12.5_36_EW_03.xy"
        },
        "crystallinity": {
            "fractions": {
                "crystalline": {
                    "mean": 0.2315387207969932,
                    "std": 0.02708228757046053
                },
                "amorphous": {
                    "mean": 0.7684612792030068,
                    "std": 0.02708228757046053
                }
            },
            "areas": {
                "crystalline": {
                    "mean": 14803.251404825578,
                    "std": 678.0484714539535
                },
                "amorphous": {
                    "mean": 49589.64784517442,
                    "std": 6590.26877689586
                }
            },
            "per_measurement": {
                "Round_1": {
                    "file": "12.5_36_EW_01.txt",
                    "total_area": 70929.84925,
                    "crystalline_area": 15196.873820118664,
                    "amorphous_area": 55732.975429881335,
                    "crystalline_fraction": 0.21425216577798753,
                    "amorphous_fraction": 0.7857478342220124
                },
                "Round_2": {
                    "file": "12.5_36_EW_02.txt",
                    "total_area": 64427.54925,
                    "crystalline_area": 14020.312416507302,
                    "amorphous_area": 50407.2368334927,
                    "crystalline_fraction": 0.21761362304972823,
                    "amorphous_fraction": 0.7823863769502718
                },
                "Round_3": {
                    "file": "12.5_36_EW_03.txt",
                    "total_area": 57821.29925,
                    "crystalline_area": 15192.567977850767,
                    "amorphous_area": 42628.731272149234,
                    "crystalline_fraction": 0.2627503735632638,
                    "amorphous_fraction": 0.7372496264367362
                }
            }
        },
        "phase_composition": {
            "Sodalite": {
                "mean": 0.0,
                "std": 0.0
            },
            "Diamondoid": {
                "mean": 0.0,
                "std": 0.0
            },
            "U12": {
                "mean": 0.0,
                "std": 0.0
            },
            "U13": {
                "mean": 1.0,
                "std": 0.0
            },
            "ZIF-EC-1": {
                "mean": 0.0,
                "std": 0.0
            },
            "ZIF-C": {
                "mean": 0.0,
                "std": 0.0
            },
            "ZIF-L": {
                "mean": 0.0,
                "std": 0.0
            }
        },
        "composition": {
            "M_percent": 80.0,
            "L_percent": 10.0,
            "BSA_percent": 10.0
        },
        "atr_file": "A12.5EW-36.xy",
        "ir_data": {
            "area_1647": 0.0142,
            "height_1647": 0.0018,
            "area_421": 0.004,
            "peak_pos_421": 419.4495,
            "height_421": 0.001,
            "ratio_selected_peaks": 0.6418
        },
        "encapsulation_efficiency": {
            "mean": 58.913,
            "error_bar": 1.5
        },
        "lc_data": {
            "lc_percent": 99.0
        }
    },
    "12.5_04_WW": {
        "washing": "water_washing",
        "concentration": 12.5,
        "ternary_position": 4,
        "measurements": {
            "Round_1": "12.5_04_WW_01.xy",
            "Round_2": "12.5_04_WW_02.xy",
            "Round_3": "12.5_04_WW_03.xy"
        },
        "crystallinity": {
            "fractions": {
                "crystalline": {
                    "mean": 0.13194247328735356,
                    "std": 0.012863245857878592
                },
                "amorphous": {
                    "mean": 0.8680575267126464,
                    "std": 0.012863245857878543
                }
            },
            "areas": {
                "crystalline": {
                    "mean": 11361.083032402566,
                    "std": 822.4011561737628
                },
                "amorphous": {
                    "mean": 75483.9828842641,
                    "std": 11894.74768015921
                }
            },
            "per_measurement": {
                "Round_1": {
                    "file": "12.5_04_WW_01.txt",
                    "total_area": 73947.94925,
                    "crystalline_area": 10446.764975750495,
                    "amorphous_area": 63501.18427424951,
                    "crystalline_fraction": 0.1412718686820175,
                    "amorphous_fraction": 0.8587281313179824
                },
                "Round_2": {
                    "file": "12.5_04_WW_02.txt",
                    "total_area": 98884.74925000001,
                    "crystalline_area": 11596.069762419553,
                    "amorphous_area": 87288.67948758043,
                    "crystalline_fraction": 0.11726853584977416,
                    "amorphous_fraction": 0.8827314641502257
                },
                "Round_3": {
                    "file": "12.5_04_WW_03.txt",
                    "total_area": 87702.49925000001,
                    "crystalline_area": 12040.414359037653,
                    "amorphous_area": 75662.08489096235,
                    "crystalline_fraction": 0.137287015330269,
                    "amorphous_fraction": 0.8627129846697311
                }
            }
        },
        "phase_composition": {
            "Sodalite": {
                "mean": 0.0,
                "std": 0.0
            },
            "Diamondoid": {
                "mean": 0.0,
                "std": 0.0
            },
            "U12": {
                "mean": 0.0,
                "std": 0.0
            },
            "U13": {
                "mean": 0.0,
                "std": 0.0
            },
            "ZIF-EC-1": {
                "mean": 0.0,
                "std": 0.0
            },
            "ZIF-C": {
                "mean": 0.0,
                "std": 0.0
            },
            "ZIF-L": {
                "mean": 0.0,
                "std": 0.0
            }
        },
        "composition": {
            "M_percent": 40.0,
            "L_percent": 10.0,
            "BSA_percent": 50.0
        },
        "atr_file": "A12.5WW-04.xy",
        "ir_data": {
            "area_1647": 0.0083,
            "height_1647": 0.001,
            "area_421": 0.0014,
            "peak_pos_421": 425.6179,
            "height_421": 0.0004,
            "ratio_selected_peaks": 0.7108
        },
        "encapsulation_efficiency": {
            "mean": 93.143,
            "error_bar": 0.81
        },
        "lc_data": null
    },
    "12.5_07_WW": {
        "washing": "water_washing",
        "concentration": 12.5,
        "ternary_position": 7,
        "measurements": {
            "Round_1": "12.5_07_WW_01.xy",
            "Round_2": "12.5_07_WW_02.xy",
            "Round_3": "12.5_07_WW_03.xy"
        },
        "crystallinity": {
            "fractions": {
                "crystalline": {
                    "mean": 0.1318151490849089,
                    "std": 0.031824901920873144
                },
                "amorphous": {
                    "mean": 0.8681848509150911,
                    "std": 0.031824901920873075
                }
            },
            "areas": {
                "crystalline": {
                    "mean": 13364.812455321415,
                    "std": 1087.7440471624202
                },
                "amorphous": {
                    "mean": 92898.77012801192,
                    "std": 29550.933449835637
                }
            },
            "per_measurement": {
                "Round_1": {
                    "file": "12.5_07_WW_01.txt",
                    "total_area": 72709.34925,
                    "crystalline_area": 12218.082831401658,
                    "amorphous_area": 60491.266418598345,
                    "crystalline_fraction": 0.1680400520350092,
                    "amorphous_fraction": 0.8319599479649908
                },
                "Round_2": {
                    "file": "12.5_07_WW_02.txt",
                    "total_area": 113346.34925,
                    "crystalline_area": 13494.391858152156,
                    "amorphous_area": 99851.95739184784,
                    "crystalline_fraction": 0.119054490483752,
                    "amorphous_fraction": 0.880945509516248
                },
                "Round_3": {
                    "file": "12.5_07_WW_03.txt",
                    "total_area": 132735.04925,
                    "crystalline_area": 14381.962676410436,
                    "amorphous_area": 118353.08657358956,
                    "crystalline_fraction": 0.10835090473596547,
                    "amorphous_fraction": 0.8916490952640345
                }
            }
        },
        "phase_composition": {
            "Sodalite": {
                "mean": 0.0,
                "std": 0.0
            },
            "Diamondoid": {
                "mean": 0.0,
                "std": 0.0
            },
            "U12": {
                "mean": 0.0,
                "std": 0.0
            },
            "U13": {
                "mean": 0.0,
                "std": 0.0
            },
            "ZIF-EC-1": {
                "mean": 0.0,
                "std": 0.0
            },
            "ZIF-C": {
                "mean": 0.0,
                "std": 0.0
            },
            "ZIF-L": {
                "mean": 0.0,
                "std": 0.0
            }
        },
        "composition": {
            "M_percent": 70.0,
            "L_percent": 10.0,
            "BSA_percent": 20.0
        },
        "atr_file": "A12.5WW-07.xy",
        "ir_data": {
            "area_1647": 0.0072,
            "height_1647": 0.0009,
            "area_421": 0.0007,
            "peak_pos_421": 425.6179,
            "height_421": 0.0003,
            "ratio_selected_peaks": 0.723
        },
        "encapsulation_efficiency": {
            "mean": 87.49,
            "error_bar": 1.325
        },
        "lc_data": null
    },
    "12.5_08_WW": {
        "washing": "water_washing",
        "concentration": 12.5,
        "ternary_position": 8,
        "measurements": {
            "Round_1": "12.5_08_WW_01.xy",
            "Round_2": "12.5_08_WW_02.xy",
            "Round_3": "12.5_08_WW_03.xy"
        },
        "crystallinity": {
            "fractions": {
                "crystalline": {
                    "mean": 0.17260054755351772,
                    "std": 0.045575042997285674
                },
                "amorphous": {
                    "mean": 0.8273994524464823,
                    "std": 0.04557504299728571
                }
            },
            "areas": {
                "crystalline": {
                    "mean": 12294.265177866553,
                    "std": 1817.781777706453
                },
                "amorphous": {
                    "mean": 65007.667405466775,
                    "std": 32982.521895337784
                }
            },
            "per_measurement": {
                "Round_1": {
                    "file": "12.5_08_WW_01.txt",
                    "total_area": 51009.599249999985,
                    "crystalline_area": 10811.73771573044,
                    "amorphous_area": 40197.861534269556,
                    "crystalline_fraction": 0.2119549628833918,
                    "amorphous_fraction": 0.7880450371166081
                },
                "Round_2": {
                    "file": "12.5_08_WW_02.txt",
                    "total_area": 64137.24925,
                    "crystalline_area": 11748.705364554564,
                    "amorphous_area": 52388.54388544543,
                    "crystalline_fraction": 0.18318068676065904,
                    "amorphous_fraction": 0.816819313239341
                },
                "Round_3": {
                    "file": "12.5_08_WW_03.txt",
                    "total_area": 116758.94924999999,
                    "crystalline_area": 14322.352453314656,
                    "amorphous_area": 102436.59679668533,
                    "crystalline_fraction": 0.12266599301650238,
                    "amorphous_fraction": 0.8773340069834976
                }
            }
        },
        "phase_composition": {
            "Sodalite": {
                "mean": 0.0,
                "std": 0.0
            },
            "Diamondoid": {
                "mean": 0.0,
                "std": 0.0
            },
            "U12": {
                "mean": 0.0,
                "std": 0.0
            },
            "U13": {
                "mean": 0.0,
                "std": 0.0
            },
            "ZIF-EC-1": {
                "mean": 0.0,
                "std": 0.0
            },
            "ZIF-C": {
                "mean": 0.0,
                "std": 0.0
            },
            "ZIF-L": {
                "mean": 0.0,
                "std": 0.0
            }
        },
        "composition": {
            "M_percent": 10.0,
            "L_percent": 20.0,
            "BSA_percent": 70.0
        },
        "atr_file": "A12.5WW-08.xy",
        "ir_data": {
            "area_1647": 0.0217,
            "height_1647": 0.0024,
            "area_421": 0.0187,
            "peak_pos_421": 423.5618,
            "height_421": 0.0034,
            "ratio_selected_peaks": 0.4146
        },
        "encapsulation_efficiency": {
            "mean": 88.197,
            "error_bar": 1.46
