Repository: digital-chemistry/zif-vis

# ZIF Biocomposite Explorer

Interactive Flask app for exploring ZIF biocomposite formulations across composition, concentration, phase assignment, crystallinity, encapsulation efficiency, and experiment-level spectra.

## What this app shows

The explorer combines a summary dataset with repeat-level ATR-IR and XRD measurements.

- The main plot shows sample points in ternary composition space.
- The 3D view stacks concentration layers vertically.
- The 2D view isolates one concentration layer at a time.
- The right inspector explains the selected sample with parameters, phase composition, ATR-IR, and repeated XRD measurements.

File: project/Exp-M.json (part 10 of 39)
{
        "measurements": {
            "Round_1": "12.5_07_EW_01.xy",
            "Round_2": "12.5_07_EW_02.xy",
            "Round_3": "12.5_07_EW_03.xy"
        },
        "crystallinity": {
            "fractions": {
                "crystalline": {
                    "mean": 0.20827295089750283,
                    "std": 0.07840675760129166
                },
                "amorphous": {
                    "mean": 0.7917270491024974,
                    "std": 0.07840675760129168
                }
            },
            "areas": {
                "crystalline": {
                    "mean": 10517.84524713578,
                    "std": 619.6052656674128
                },
                "amorphous": {
                    "mean": 46385.35400286422,
                    "std": 26046.268016235674
                }
            },
            "per_measurement": {
                "Round_1": {
                    "file": "12.5_07_EW_01.txt",
                    "total_area": 86883.54924999998,
                    "crystalline_area": 11208.635411491377,
                    "amorphous_area": 75674.91383850861,
                    "crystalline_fraction": 0.12900756827094492,
                    "amorphous_fraction": 0.8709924317290552
                },
                "Round_2": {
                    "file": "12.5_07_EW_02.txt",
                    "total_area": 36158.29925,
                    "crystalline_area": 10333.74925629132,
                    "amorphous_area": 25824.54999370868,
                    "crystalline_fraction": 0.285791905887037,
                    "amorphous_fraction": 0.714208094112963
                },
                "Round_3": {
                    "file": "12.5_07_EW_03.txt",
                    "total_area": 47667.74925,
                    "crystalline_area": 10011.151073624644,
                    "amorphous_area": 37656.59817637536,
                    "crystalline_fraction": 0.21001937853452654,
                    "amorphous_fraction": 0.7899806214654735
                }
            }
        },
        "phase_composition": {
            "Sodalite": {
                "mean": 0.0,
                "std": 0.0
            },
            "Diamondoid": {
                "mean": 0.0,
                "std": 0.0
            },
            "U12": {
                "mean": 0.0,
                "std": 0.0
            },
            "U13": {
                "mean": 1.0,
                "std": 0.0
            },
            "ZIF-EC-1": {
                "mean": 0.0,
                "std": 0.0
            },
            "ZIF-C": {
                "mean": 0.0,
                "std": 0.0
            },
            "ZIF-L": {
                "mean": 0.0,
                "std": 0.0
            }
        },
        "composition": {
            "M_percent": 70.0,
            "L_percent": 10.0,
            "BSA_percent": 20.0
        },
        "encapsulation_efficiency": {
            "mean": 88.215,
            "error_bar": 0.419
        },
        "atr_file": "A12.5EW-07.xy",
        "ir_data": {
            "area_1647": 0.0225,
            "height_1647": 0.0026,
            "area_421": 0.0058,
            "peak_pos_421": 419.4495,
            "height_421": 0.0014,
            "ratio_selected_peaks": 0.7939,
            "adaptive": {
                "method": "adaptive peak-finding; Amide I search 1620-1680 cm^-1, integrate ±25 cm^-1; Zn-N search 405-440 cm^-1, integrate ±10 cm^-1; optional nu-correction (A·nu); response factors f_BSA=600, f_MOF=30",
                "peak_1647_found": 1651.0684,
                "peak_1647_shift_cm1": 4.0684,
                "height_1647": 0.0353,
                "area_1647_raw": 0.8255,
                "area_1647_nu": 1363.0603,
                "peak_421_found": 419.4495,
                "peak_421_shift_cm1": -1.5505,
                "height_421": 0.0026,
                "area_421_raw": 0.0077,
                "area_421_nu": 3.2107,
                "ratio_raw": 0.9908,
                "ratio_nu": 0.9977,
                "ratio_response": 0.955
            },
            "ratio_raw_adaptive": 0.9908,
            "ratio_nu_corrected": 0.9977,
            "ratio_response_scaled": 0.955
        },
        "LC_percent": 64
    },
    "12.5_07_WW": {
        "washing": "water_washing",
        "concentration": 12.5,
        "ternary_position": 7,
        "measurements": {
            "Round_1": "12.5_07_WW_01.xy",
            "Round_2": "12.5_07_WW_02.xy",
            "Round_3": "12.5_07_WW_03.xy"
        },
        "crystallinity": {
            "fractions": {
                "crystalline": {
                    "mean": 0.0,
                    "std": 0.0
                },
                "amorphous": {
                    "mean": 1.0,
                    "std": 0.0
                }
            },
            "areas": {
                "crystalline": {
                    "mean": 0.0,
                    "std": 0.0
                },
                "amorphous": {
                    "mean": 106263.58258333332,
                    "std": 30633.239346555136
                }
            },
            "per_measurement": {
                "Round_1": {
                    "file": "12.5_07_WW_01.txt",
                    "total_area": 72709.34925,
                    "crystalline_area": 0.0,
                    "amorphous_area": 72709.34925,
                    "crystalline_fraction": 0.0,
                    "amorphous_fraction": 1.0
                },
                "Round_2": {
                    "file": "12.5_07_WW_02.txt",
                    "total_area": 113346.34925,
                    "crystalline_area": 0.0,
                    "amorphous_area": 113346.34925,
                    "crystalline_fraction": 0.0,
                    "amorphous_fraction": 1.0
                },
                "Round_3": {
                    "file": "12.5_07_WW_03.txt",
                    "total_area": 132735.04925,
                    "crystalline_area": 0.0,
                    "amorphous_area": 132735.04925,
                    "crystalline_fraction": 0.0,
                    "amorphous_fraction": 1.0
                }
            }
        },
        "phase_composition": {
            "Sodalite": {
                "mean": 0,
                "std": 0
            },
            "Diamondoid": {
                "mean": 0,
                "std": 0
            },
            "U12": {
                "mean": 0,
                "std": 0
            },
            "U13": {
                "mean": 0,
                "std": 0
            },
            "ZIF-EC-1": {
                "mean": 0,
                "std": 0
            },
            "ZIF-C": {
                "mean": 0,
                "std": 0
            },
            "ZIF-L": {
                "mean": 0,
                "std": 0
            }
        },
        "composition": {
            "M_percent": 70.0,
            "L_percent": 10.0,
            "BSA_percent": 20.0
        },
        "encapsulation_efficiency": {
            "mean": 87.49,
            "error_bar": 1.325
        },
        "atr_file": "A12.5WW-07.xy",
        "ir_data": {
            "area_1647": 0.0072,
            "height_1647": 0.0009,
            "area_421": 0.0007,
            "peak_pos_421": 425.6179,
            "height_421": 0.0003,
            "ratio_selected_peaks": 0.9096,
            "adaptive": {
                "method": "adaptive peak-finding; Amide I search 1620-1680 cm^-1, integrate ±25 cm^-1; Zn-N search 405-440 cm^-1, integrate ±10 cm^-1; optional nu-correction (A·nu); response factors f_BSA=600, f_MOF=30",
                "peak_1647_found": 1651.0684,
                "peak_1647_shift_cm1": 4.0684,
                "height_1647": 0.0121,
                "area_1647_raw": 0.2648,
                "area_1647_nu": 436.8862,
                "peak_421_found": 425.6179,
                "peak_421_shift_cm1": 4.6179,
                "height_421": 0.0017,
                "area_421_raw": 0.0053,
                "area_421_nu": 2.2596,
                "ratio_raw": 0.9804,
                "ratio_nu": 0.9949,
                "ratio_response": 0.9063
            },
            "ratio_raw_adaptive": 0.9804,
            "ratio_nu_corrected": 0.9949,
            "ratio_response_scaled": 0.9063
        },
        "LC_percent": null
    },
    "12.5_08_EW": {
        "washing": "ethanol_washing",
        "concentration": 12.5,
        "ternary_position": 8,
        "measurements": {
            "Round_1": "12.5_08_EW_01.xy",
            "Round_2": "12.5_08_EW_02.xy",
            "Round_3": "12.5_08_EW_03.xy"
        },
        "crystallinity": {
            "fractions": {
                "crystalline": {
                    "mean": 0.25552478545767016,
                    "std": 0.057458255254539195
                },
                "amorphous": {
                    "mean": 0.7444752145423298,
                    "std": 0.05745825525453914
                }
            },
            "areas": {
                "crystalline": {
                    "mean": 11698.256577526161,
                    "std": 331.45679209713506
                },
                "amorphous": {
                    "mean": 35483.20933914051,
                    "std": 9457.199584056034
                }
            },
            "per_measurement": {
                "Round_1": {
                    "file": "12.5_08_EW_01.txt",
                    "total_area": 54777.74925,
                    "crystalline_area": 11354.155324145957,
                    "amorphous_area": 43423.593925854046,
                    "crystalline_fraction": 0.2072767771513715,
                    "amorphous_fraction": 0.7927232228486285
                },
                "Round_2": {
                    "file": "12.5_08_EW_02.txt",
                    "total_area": 50020.84925,
                    "crystalline_area": 12015.425606198758,
                    "amorphous_area": 38005.423643801245,
                    "crystalline_fraction": 0.24020834884563178,
                    "amorphous_fraction": 0.7597916511543683
                },
                "Round_3": {
                    "file": "12.5_08_EW_03.txt",
                    "total_area": 36745.799250000004,
                    "crystalline_area": 11725.188802233763,
                    "amorphous_area": 25020.610447766237,
                    "crystalline_fraction": 0.3190892303760072,
                    "amorphous_fraction": 0.6809107696239929
                }
            }
        },
        "phase_composition": {
            "Sodalite": {
                "mean": 1.0,
                "std": 0.0
            },
            "Diamondoid": {
                "mean": 0.0,
                "std": 0.0
            },
            "U12": {
                "mean": 0.0,
                "std": 0.0
            },
            "U13": {
                "mean": 0.0,
                "std": 0.0
            },
            "ZIF-EC-1": {
                "mean": 0.0,
                "std": 0.0
            },
            "ZIF-C": {
                "mean": 0.0,
                "std": 0.0
            },
            "ZIF-L": {
                "mean": 0.0,
                "std": 0.0
            }
        },
        "composition": {
            "M_percent": 10.0,
            "L_percent": 20.0,
            "BSA_percent": 70.0
        },
        "encapsulation_efficiency": {
            "mean": 91.23,
            "error_bar": 1.352
        },
        "atr_file": "A12.5EW-08.xy",
        "ir_data": {
            "area_1647": 0.018,
            "height_1647": 0.0019,
            "area_421": 0.0321,
            "peak_pos_421": 421.5056,
            "height_421": 0.0045,
            "ratio_selected_peaks": 0.3596,
            "adaptive": {
                "method": "adaptive peak-finding; Amide I search 1620-1680 cm^-1, integrate ±25 cm^-1; Zn-N search 405-440 cm^-1, integrate ±10 cm^-1; optional nu-correction (A·nu); response factors f_BSA=600, f_MOF=30",
                "peak_1647_found": 1651.0684,
                "peak_1647_shift_cm1": 4.0684,
                "height_1647": 0.0285,
                "area_1647_raw": 0.6478,
                "area_1647_nu": 1068.8463,
                "peak_421_found": 421.5056,
                "peak_421_shift_cm1": 0.5056,
                "height_421": 0.0082,
                "area_421_raw": 0.0425,
                "area_421_nu": 17.9312,
                "ratio_raw": 0.9384,
                "ratio_nu": 0.9835,
                "ratio_response": 0.7488
            },
            "ratio_raw_adaptive": 0.9384,
            "ratio_nu_corrected": 0.9835,
            "ratio_response_scaled": 0.7488
        },
        "LC_percent": 83
    },
    "12.5_08_WW": {
        "washing": "water_washing",
        "concentration": 12.5,
        "ternary_position": 8,
        "measurements": {
            "Round_1": "12.5_08_WW_01.xy",
            "Round_2": "12.5_08_WW_02.xy",
            "Round_3": "12.5_08_WW_03.xy"
        },
        "crystallinity": {
            "fractions": {
                "crystalline": {
                    "mean": 0.0,
                    "std": 0.0
                },
                "amorphous": {
                    "mean": 1.0,
                    "std": 0.0
                }
            },
            "areas": {
                "crystalline": {
                    "mean": 0.0,
                    "std": 0.0
                },
                "amorphous": {
                    "mean": 77301.93258333333,
                    "std": 34795.487089647606
                }
            },
            "per_measurement": {
                "Round_1": {
                    "file": "12.5_08_WW_01.txt",
                    "total_area": 51009.599249999985,
                    "crystalline_area": 0.0,
                    "amorphous_area": 51009.599249999985,
                    "crystalline_fraction": 0.0,
                    "amorphous_fraction": 1.0
                },
                "Round_2": {
                    "file": "12.5_08_WW_02.txt",
                    "total_area": 64137.24925,
                    "crystalline_area": 0.0,
                    "amorphous_area": 64137.24925,
                    "crystalline_fraction": 0.0,
                    "amorphous_fraction": 1.0
                },
                "Round_3": {
                    "file": "12.5_08_WW_03.txt",
                    "total_area": 116758.94924999999,
                    "crystalline_area": 0.0,
                    "amorphous_area": 116758.94924999999,
                    "crystalline_fraction": 0.0,
                    "amorphous_fraction": 1.0
                }
            }
        },
        "phase_composition": {
            "Sodalite": {
                "mean": 0,
                "std": 0
            },
            "Diamondoid": {
                "mean": 0,
                "std": 0
            },
            "U12": {
                "mean": 0,
                "std": 0
            },
            "U13": {
                "mean": 0,
                "std": 0
            },
            "ZIF-EC-1": {
                "mean": 0,
                "std": 0
            },
            "ZIF-C": {
                "mean": 0,
                "std": 0
            },
            "ZIF-L": {
                "mean": 0,
                "std": 0
            }
        },
        "composition": {
            "M_percent": 10.0,
            "L_percent": 20.0,
            "BSA_percent": 70.0
        },
        "encapsulation_efficiency": {
            "mean": 88.197,
            "error_bar": 1.46
        },
        "atr_file": "A12.5WW-08.xy",
        "ir_data": {
            "area_1647": 0.0217,
            "height_1647": 0.0024,
            "area_421": 0.0187,
            "peak_pos_421": 423.5618,
            "height_421": 0.0034,
            "ratio_selected_peaks": 0.5372,
            "adaptive": {
                "method": "adaptive peak-finding; Amide I search 1620-1680 cm^-1, integrate ±25 cm^-1; Zn-N search 405-440 cm^-1, integrate ±10 cm^-1; optional nu-correction (A·nu); response factors f_BSA=600, f_MOF=30",
                "peak_1647_found": 1651.0684,
                "peak_1647_shift_cm1": 4.0684,
                "height_1647": 0.034,
                "area_1647_raw": 0.7562,
                "area_1647_nu": 1247.3976,
                "peak_421_found": 423.5618,
                "peak_421_shift_cm1": 2.5618,
                "height_421": 0.0074,
                "area_421_raw": 0.0356,
                "area_421_nu": 15.0754,
                "ratio_raw": 0.9551,
                "ratio_nu": 0.9881,
                "ratio_response": 0.8053
            },
            "ratio_raw_adaptive": 0.9551,
            "ratio_nu_corrected": 0.9881,
            "ratio_response_scaled": 0.8053
        },
        "LC_percent": null
    },
    "12.5_09_EW": {
        "washing": "ethanol_washing",
        "concentration": 12.5,
        "ternary_position": 9,
        "measurements": {
            "Round_1": "12.5_09_EW_01.xy",
            "Round_2": "12.5_09_EW_02.xy",
            "Round_3": "12.5_09_EW_03.xy"
        },
        "crystallinity": {
            "fractions": {
                "crystalline": {
                    "mean": 0.21176822944811288,
                    "std": 0.057850144594067086
                },
                "amorphous": {
                    "mean": 0.7882317705518872,
                    "std": 0.057850144594067156
                }
            },
            "areas": {
                "crystalline": {
                    "mean": 10261.106628848729,
                    "std": 1316.6199550875729
                },
                "amorphous": {
                    "mean": 41040.675954484606,
                    "std": 15079.138262002674
                }
            },
            "per_measurement": {
                "Round_1": {
                    "file": "12.5_09_EW_01.txt",
                    "total_area": 32718.44925,
                    "crystalline_area": 9081.870636974752,
                    "amorphous_area": 23636.578613025245,
                    "crystalline_fraction": 0.27757643913929547,
                    "amorphous_fraction": 0.7224235608607045
                },
                "Round_2": {
                    "file": "12.5_09_EW_02.txt",
                    "total_area": 59311.39925,
                    "crystalline_area": 10019.737282682028,
                    "amorphous_area": 49291.661967317974,
                    "crystalline_fraction": 0.16893442760384764,
                    "amorphous_fraction": 0.8310655723961524
                },
                "Round_3": {
                    "file": "12.5_09_EW_03.txt",
                    "total_area": 61875.49925,
                    "crystalline_area": 11681.711966889405,
                    "amorphous_area": 50193.78728311059,
                    "crystalline_fraction": 0.1887938216011955,
                    "amorphous_fraction": 0.8112061783988046
                }
            }
        },
        "phase_composition": {
            "Sodalite": {
                "mean": 1.0,
                "std": 0.0
            },
            "Diamondoid": {
                "mean": 0.0,
                "std": 0.0
            },
            "U12": {
                "mean": 0.0,
                "std": 0.0
            },
            "U13": {
                "mean": 0.0,
                "std": 0.0
            },
            "ZIF-EC-1": {
                "mean": 0.0,
                "std": 0.0
            },
            "ZIF-C": {
                "mean": 0.0,
                "std": 0.0
            },
            "ZIF-L": {
                "mean": 0.0,
                "std": 0.0
            }
        },
        "composition": {
            "M_percent": 20.0,
            "L_percent": 20.0,
            "BSA_percent": 60.0
        },
        "encapsulation_efficiency": {
            "mean": 92.554,
            "error_bar": 0.194
        },
        "atr_file": "A12.5EW-09.xy",
        "ir_data": {
            "area_1647": 0.0217,
            "height_1647": 0.0025,
            "area_421": 0.0219,
            "peak_pos_421": 419.4495,
            "height_421": 0.0033,
            "ratio_selected_peaks": 0.4968,
            "adaptive": {
                "method": "adaptive peak-finding; Amide I search 1620-1680 cm^-1, integrate ±25 cm^-1; Zn-N search 405-440 cm^-1, integrate ±10 cm^-1; optional nu-correction (A·nu); response factors f_BSA=600, f_MOF=30",
                "peak_1647_found": 1651.0684,
                "peak_1647_shift_cm1": 4.0684,
                "height_1647": 0.0317,
                "area_1647_raw": 0.7216,
                "area_1647_nu": 1190.4412,
                "peak_421_found": 419.4495,
                "peak_421_shift_cm1": -1.5505,
                "height_421": 0.0053,
                "area_421_raw": 0.0402,
                "area_421_nu": 16.8599,
                "ratio_raw": 0.9472,
                "ratio_nu": 0.986,
                "ratio_response": 0.7793
            },
            "ratio_raw_adaptive": 0.9472,
            "ratio_nu_corrected": 0.986,
            "ratio_response_scaled": 0.7793
        },
        "LC_percent": 86
    },
    "12.5_09_WW": {
        "washing": "water_washing",
        "concentration": 12.5,
        "ternary_position": 9,
        "measurements": {
            "Round_1": "12.5_09_WW_01.xy",
            "Round_2": "12.5_09_WW_02.xy",
            "Round_3": "12.5_09_WW_03.xy"
        },
        "crystallinity": {
            "fractions": {
                "crystalline": {
                    "mean": 0.16117883723219634,
                    "std": 0.038576087631678774
                },
                "amorphous": {
                    "mean": 0.8388211627678036,
                    "std": 0.03857608763167875
                }
            },
            "areas": {
                "crystalline": {
                    "mean": 10787.779896180346,
                    "std": 1063.159936162573
                },
                "amorphous": {
                    "mean": 60354.30268715299,
                    "std": 25375.791216243273
                }
            },
            "per_measurement": {
                "Round_1": {
                    "file": "12.5_09_WW_01.txt",
                    "total_area": 61273.09924999999,
                    "crystalline_area": 10695.39494059753,
                    "amorphous_area": 50577.704309402456,
                    "crystalline_fraction": 0.17455286367936634,
                    "amorphous_fraction": 0.8254471363206337
                },
                "Round_2": {
                    "file": "12.5_09_WW_02.txt",
                    "total_area": 51094.79925,
                    "crystalline_area": 9773.827188231764,
                    "amorphous_area": 41320.97206176823,
                    "crystalline_fraction": 0.19128810234501048,
                    "amorphous_fraction": 0.8087118976549895
                },
                "Round_3": {
                    "file": "12.5_09_WW_03.txt",
                    "total_area": 101058.34925,
                    "crystalline_area": 11894.117559711744,
                    "amorphous_area": 89164.23169028826,
                    "crystalline_fraction": 0.11769554567221217,
                    "amorphous_fraction": 0.8823044543277878
                }
            }
        },
        "phase_composition": {
            "Sodalite": {
                "mean": 0.0,
                "std": 0.0
            },
            "Diamondoid": {
                "mean": 0.0,
                "std": 0.0
            },
            "U12": {
                "mean": 0.0,
                "std": 0.0
            },
            "U13": {
                "mean": 0.0,
                "std": 0.0
            },
            "ZIF-EC-1": {
                "mean": 0.0,
                "std": 0.0
            },
            "ZIF-C": {
                "mean": 1.0,
                "std": 0.0
            },
            "ZIF-L": {
                "mean": 0.0,
                "std": 0.0
            }
        },
        "composition": {
            "M_percent": 20.0,
            "L_percent": 20.0,
            "BSA_percent": 60.0
        },
        "encapsulation_efficiency": {
            "mean": 92.525,
            "error_bar": 1.612
        },
        "atr_file": "A12.5WW-09.xy",
        "ir_data": {
            "area_1647": 0.0045,
            "height_1647": 0.0006,
            "area_421": 0.0052,
            "peak_pos_421": 425.6179,
            "height_421": 0.0012,
            "ratio_selected_peaks": 0.4638,
            "adaptive": {
                "method": "adaptive peak-finding; Amide I search 1620-1680 cm^-1, integrate ±25 cm^-1; Zn-N search 405-440 cm^-1, integrate ±10 cm^-1; optional nu-correction (A·nu); response factors f_BSA=600, f_MOF=30",
                "peak_1647_found": 1651.0684,
                "peak_1647_shift_cm1": 4.0684,
                "height_1647": 0.0094,
                "area_1647_raw": 0.2113,
                "area_1647_nu": 348.5604,
                "peak_421_found": 425.6179,
                "peak_421_shift_cm1": 4.6179,
                "height_421": 0.0027,
                "area_421_raw": 0.0155,
                "area_421_nu": 6.5668,
                "ratio_raw": 0.9318,
                "ratio_nu": 0.9815,
                "ratio_response": 0.7263
            },
            "ratio_raw_adaptive": 0.9318,
            "ratio_nu_corrected": 0.9815,
            "ratio_response_scaled": 0.7263
        },
        "LC_percent": 77
    },
    "12.5_10_EW": {
        "washing": "ethanol_washing",
        "concentration": 12.5,
        "ternary_position": 10,
        "measurements": {
            "Round_1": "12.5_10_EW_01.xy",
            "Round_2": "12.5_10_EW_02.xy",
            "Round_3": "12.5_10_EW_03.xy"
        },
        "crystallinity": {
            "fractions": {
                "crystalline": {
                    "mean": 0.17518650980394548,
                    "std": 0.04809017771302201
                },
                "amorphous": {
                    "mean": 0.8248134901960545,
                    "std": 0.04809017771302207
                }
            },
            "areas": {
                "crystalline": {
                    "mean": 9861.420860735027,
                    "std": 267.66118197329746
                },
                "amorphous": {
                    "mean": 49896.92838926497,
                    "std": 19168.39367730652
                }
            },
            "per_measurement": {
                "Round_1": {
                    "file": "12.5_10_EW_01.txt",
                    "total_area": 81868.29924999998,
                    "crystalline_area": 9922.322799159901,
                    "amorphous_area": 71945.97645084008,
                    "crystalline_fraction": 0.12119859445058527,
                    "amorphous_fraction": 0.8788014055494148
                },
                "Round_2": {
                    "file": "12.5_10_EW_02.txt",
                    "total_area": 50116.34925000001,
                    "crystalline_area": 9568.556622503258,
                    "amorphous_area": 40547.79262749674,
                    "crystalline_fraction": 0.1909268485374213,
                    "amorphous_fraction": 0.8090731514625786
                },
                "Round_3": {
                    "file": "12.5_10_EW_03.txt",
                    "total_area": 47290.39925,
                    "crystalline_area": 10093.383160541922,
                    "amorphous_area": 37197.01608945808,
                    "crystalline_fraction": 0.2134340864238299,
                    "amorphous_fraction": 0.78656591357617
                }
            }
        },
        "phase_composition": {
            "Sodalite": {
                "mean": 1.0,
                "std": 0.0
            },
            "Diamondoid": {
                "mean": 0.0,
                "std": 0.0
            },
            "U12": {
                "mean": 0.0,
                "std": 0.0
            },
            "U13": {
                "mean": 0.0,
                "std": 0.0
            },
            "ZIF-EC-1": {
                "mean": 0.0,
                "std": 0.0
            },
            "ZIF-C": {
                "mean": 0.0,
                "std": 0.0
            },
            "ZIF-L": {
                "mean": 0.0,
                "std": 0.0
            }
        },
        "composition": {
            "M_percent": 30.0,
            "L_percent": 20.0,
            "BSA_percent": 50.0
        },
        "encapsulation_efficiency": {
            "mean": 94.884,
            "error_bar": 2.175
        },
        "atr_file": "A12.5EW-10.xy",
        "ir_data": {
            "area_1647": 0.0114,
            "height_1647": 0.0013,
            "area_421": 0.0007,
            "peak_pos_421": 425.6179,
            "height_421": 0.0003,
            "ratio_selected_peaks": 0.9453,
            "adaptive": {
                "method": "adaptive peak-finding; Amide I search 1620-1680 cm^-1, integrate ±25 cm^-1; Zn-N search 405-440 cm^-1, integrate ±10 cm^-1; optional nu-correction (A·nu); response factors f_BSA=600, f_MOF=30",
                "peak_1647_found": 1651.0684,
                "peak_1647_shift_cm1": 4.0684,
                "height_1647": 0.0196,
                "area_1647_raw": 0.4495,
                "area_1647_nu": 741.7386,
                "peak_421_found": 413.2811,
                "peak_421_shift_cm1": -7.7189,
                "height_421": 0.0021,
                "area_421_raw": 0.017,
                "area_421_nu": 7.0405,
                "ratio_raw": 0.9635,
                "ratio_nu": 0.9906,
                "ratio_response": 0.8405
            },
            "ratio_raw_adaptive": 0.9635,
            "ratio_nu_corrected": 0.9906,
            "ratio_response_scaled": 0.8405
        },
        "LC_percent": 85
    },
    "12.5_10_WW": {
        "washing": "water_washing",
        "concentration": 12.5,
        "ternary_position": 10,
        "measurements": {
            "Round_1": "12.5_10_WW_01.xy",
            "Round_2": "12.5_10_WW_02.xy",
            "Round_3": "12.5_10_WW_03.xy"
        },
        "crystallinity": {
            "fractions": {
                "crystalline": {
                    "mean": 0.0,
                    "std": 0.0
                },
                "amorphous": {
                    "mean": 1.0,
                    "std": 0.0
                }
            },
            "areas": {
                "crystalline": {
                    "mean": 0.0,
                    "std": 0.0
                },
                "amorphous": {
                    "mean": 67846.08258333332,
                    "std": 15812.733480041748
                }
            },
            "per_measurement": {
                "Round_1": {
                    "file": "12.5_10_WW_01.txt",
                    "total_area": 51729.449250000005,
                    "crystalline_area": 0.0,
                    "amorphous_area": 51729.449250000005,
                    "crystalline_fraction": 0.0,
                    "amorphous_fraction": 1.0
                },
                "Round_2": {
                    "file": "12.5_10_WW_02.txt",
                    "total_area": 83336.29925,
                    "crystalline_area": 0.0,
                    "amorphous_area": 83336.29925,
                    "crystalline_fraction": 0.0,
                    "amorphous_fraction": 1.0
                },
                "Round_3": {
                    "file": "12.5_10_WW_03.txt",
                    "total_area": 68472.49925,
                    "crystalline_area": 0.0,
                    "amorphous_area": 68472.49925,
                    "crystalline_fraction": 0.0,
                    "amorphous_fraction": 1.0
                }
            }
        },
        "phase_composition": {
            "Sodalite": {
                "mean": 0,
                "std": 0
            },
            "Diamondoid": {
                "mean": 0,
                "std": 0
            },
            "U12": {
                "mean": 0,
                "std": 0
            },
            "U13": {
                "mean": 0,
                "std": 0
            },
            "ZIF-EC-1": {
                "mean": 0,
                "std": 0
            },
            "ZIF-C": {
                "mean": 0,
                "std": 0
            },
            "ZIF-L": {
                "mean": 0,
                "std": 0
            }
        },
        "composition": {
            "M_percent": 30.0,
            "L_percent": 20.0,
            "BSA_percent": 50.0
        },
        "encapsulation_efficiency": {
            "mean": 94.292,
            "error_bar": 2.142
        },
        "atr_file": "A12.5WW-10.xy",
        "ir_data": {
            "area_1647": 0.0198,
            "height_1647": 0.0022,
            "area_421": 0.0002,
            "peak_pos_421": 425.6179,
            "height_421": 0.0001,
            "ratio_selected_peaks": 0.9899,
            "adaptive": {
                "method": "adaptive peak-finding; Amide I search 1620-1680 cm^-1, integrate ±25 cm^-1; Zn-N search 405-440 cm^-1, integrate ±10 cm^-1; optional nu-correction (A·nu); response factors f_BSA=600, f_MOF=30",
                "peak_1647_found": 1651.0684,
                "peak_1647_shift_cm1": 4.0684,
                "height_1647": 0.0334,
                "area_1647_raw": 0.7468,
                "area_1647_nu": 1231.9868,
                "peak_421_found": 415.3372,
                "peak_421_shift_cm1": -5.6628,
                "height_421": 0.0033,
                "area_421_raw": 0.0169,
                "area_421_nu": 7.0253,
                "ratio_raw": 0.9779,
                "ratio_nu": 0.9943,
                "ratio_response": 0.8976
            },
            "ratio_raw_adaptive": 0.9779,
            "ratio_nu_corrected": 0.9943,
            "ratio_response_scaled": 0.8976
        },
        "LC_percent": null
    },
    "12.5_11_EW": {
        "washing": "ethanol_washing",
        "concentration": 12.5,
        "ternary_position": 11,
        "measurements": {
            "Round_1": "12.5_11_EW_01.xy",
            "Round_2": "12.5_11_EW_02.xy",
            "Round_3": "12.5_11_EW_03.xy"
        },
        "crystallinity": {
            "fractions": {
                "crystalline": {
                    "mean": 0.16953249584169616,
                    "std": 0.04096836622666777
                },
                "amorphous": {
                    "mean": 0.830467504158304,
                    "std": 0.04096836622666769
                }
            },
            "areas": {
                "crystalline": {
                    "mean": 9382.777752008038,
                    "std": 878.6083198721401
                },
                "amorphous": {
                    "mean": 49094.43816465863,
                    "std": 19618.72126046029
                }
            },
            "per_measurement": {
                "Round_1": {
                    "file": "12.5_11_EW_01.txt",
                    "total_area": 81917.49925,
                    "crystalline_area": 10180.84789870672,
                    "amorphous_area": 71736.65135129327,
                    "crystalline_fraction": 0.12428172236601473,
                    "amorphous_fraction": 0.8757182776339852
                },
                "Round_2": {
                    "file": "12.5_11_EW_02.txt",
                    "total_area": 46673.54925000001,
                    "crystalline_area": 9526.205221568163,
                    "amorphous_area": 37147.34402843185,
                    "crystalline_fraction": 0.20410286714092482,
                    "amorphous_fraction": 0.7958971328590753
                },
                "Round_3": {
                    "file": "12.5_11_EW_03.txt",
                    "total_area": 46840.59925,
                    "crystalline_area": 8441.280135749232,
                    "amorphous_area": 38399.31911425077,
                    "crystalline_fraction": 0.1802128980181489,
                    "amorphous_fraction": 0.8197871019818512
                }
            }
        },
        "phase_composition": {
            "Sodalite": {
                "mean": 1.0,
                "std": 0.0
            },
            "Diamondoid": {
                "mean": 0.0,
                "std": 0.0
            },
            "U12": {
                "mean": 0.0,
                "std": 0.0
            },
            "U13": {
                "mean": 0.0,
                "std": 0.0
            },
            "ZIF-EC-1": {
                "mean": 0.0,
                "std": 0.0
            },
            "ZIF-C": {
                "mean": 0.0,
                "std": 0.0
            },
            "ZIF-L": {
                "mean": 0.0,
                "std": 0.0
            }
        },
        "composition": {
            "M_percent": 40.0,
            "L_percent": 20.0,
            "BSA_percent": 40.0
        },
        "encapsulation_efficiency": {
            "mean": 85.383,
            "error_bar": 0.316
        },
        "atr_file": "A12.5EW-11.xy",
        "ir_data": {
            "area_1647": 0.0361,
            "height_1647": 0.0039,
            "area_421": 0.0165,
            "peak_pos_421": 419.4495,
            "height_421": 0.0027,
            "ratio_selected_peaks": 0.6855,
            "adaptive": {
                "method": "adaptive peak-finding; Amide I search 1620-1680 cm^-1, integrate ±25 cm^-1; Zn-N search 405-440 cm^-1, integrate ±10 cm^-1; optional nu-correction (A·nu); response factors f_BSA=600, f_MOF=30",
                "peak_1647_found": 1651.0684,
                "peak_1647_shift_cm1": 4.0684,
                "height_1647": 0.0552,
                "area_1647_raw": 1.2714,
                "area_1647_nu": 2097.9619,
                "peak_421_found": 419.4495,
                "peak_421_shift_cm1": -1.5505,
                "height_421": 0.0046,
                "area_421_raw": 0.0214,
                "area_421_nu": 9.0003,
                "ratio_raw": 0.9834,
                "ratio_nu": 0.9957,
                "ratio_response": 0.921
            },
            "ratio_raw_adaptive": 0.9834,
            "ratio_nu_corrected": 0.9957,
            "ratio_response_scaled": 0.921
        },
        "LC_percent": 83
    },
    "12.5_11_WW": {
        "washing": "water_washing",
        "concentration": 12.5,
        "ternary_position": 11,
        "measurements": {
            "Round_1": "12.5_11_WW_01.xy",
            "Round_2": "12.5_11_WW_02.xy",
            "Round_3": "12.5_11_WW_03.xy"
        },
        "crystallinity": {
            "fractions": {
                "crystalline": {
                    "mean": 0.0,
                    "std": 0.0
                },
                "amorphous": {
                    "mean": 1.0,
                    "std": 0.0
                }
            },
            "areas": {
                "crystalline": {
                    "mean": 0.0,
                    "std": 0.0
                },
                "amorphous": {
                    "mean": 70641.29925,
                    "std": 15950.469070610432
                }
            },
            "per_measurement": {
                "Round_1": {
                    "file": "12.5_11_WW_01.txt",
                    "total_area": 53788.69924999999,
                    "crystalline_area": 0.0,
                    "amorphous_area": 53788.69924999999,
                    "crystalline_fraction": 0.0,
                    "amorphous_fraction": 1.0
                },
                "Round_2": {
                    "file": "12.5_11_WW_02.txt",
                    "total_area": 85502.64924999999,
                    "crystalline_area": 0.0,
                    "amorphous_area": 85502.64924999999,
