Repository: digital-chemistry/zif-vis

# ZIF Biocomposite Explorer

Interactive Flask app for exploring ZIF biocomposite formulations across composition, concentration, phase assignment, crystallinity, encapsulation efficiency, and experiment-level spectra.

## What this app shows

The explorer combines a summary dataset with repeat-level ATR-IR and XRD measurements.

- The main plot shows sample points in ternary composition space.
- The 3D view stacks concentration layers vertically.
- The 2D view isolates one concentration layer at a time.
- The right inspector explains the selected sample with parameters, phase composition, ATR-IR, and repeated XRD measurements.

File: project/zif_biocomposite_summary_by_point.json (part 10 of 19)
{
        "encapsulation_efficiency": {
            "mean": 35.793,
            "error_bar": 13.608
        },
        "atr_file": "A25EW-14.xy",
        "ir_data": {
            "area_1647": 0.0067,
            "height_1647": 0.0009,
            "area_421": 0.0047,
            "peak_pos_421": 425.6179,
            "height_421": 0.0011,
            "ratio_selected_peaks": 0.5842
        }
    },
    "25_14_WW": {
        "washing": "water_washing",
        "concentration": 25.0,
        "ternary_position": 14,
        "measurements": {
            "Round_1": "25_14_WW_01.xy",
            "Round_2": "25_14_WW_02.xy",
            "Round_3": "25_14_WW_03.xy"
        },
        "crystallinity": {
            "fractions": {
                "crystalline": {
                    "mean": 0.0,
                    "std": 0.0
                },
                "amorphous": {
                    "mean": 1.0,
                    "std": 0.0
                }
            },
            "areas": {
                "crystalline": {
                    "mean": 0.4,
                    "std": 0.2
                },
                "amorphous": {
                    "mean": 11958.9,
                    "std": 145.6
                }
            }
        },
        "phase_composition": {
            "Sodalite": {
                "mean": 1.0,
                "std": 0.0
            },
            "Diamondoid": {
                "mean": 0.0,
                "std": 0.0
            },
            "U12": {
                "mean": 0.0,
                "std": 0.0
            },
            "U13": {
                "mean": 0.0,
                "std": 0.0
            },
            "ZIF-EC-1": {
                "mean": 0.0,
                "std": 0.0
            },
            "ZIF-C": {
                "mean": 0.0,
                "std": 0.0
            },
            "ZIF-L": {
                "mean": 0.0,
                "std": 0.0
            }
        },
        "composition": {
            "M_percent": 70.0,
            "L_percent": 20.0,
            "BSA_percent": 10.0
        },
        "encapsulation_efficiency": {
            "mean": 43.124,
            "error_bar": 0.861
        },
        "atr_file": "A25WW-14.xy",
        "ir_data": {
            "area_1647": 0.0023,
            "height_1647": 0.0005,
            "area_421": 0.0022,
            "peak_pos_421": 417.3934,
            "height_421": 0.0006,
            "ratio_selected_peaks": 0.5098
        }
    },
    "25_15_EW": {
        "washing": "ethanol_washing",
        "concentration": 25.0,
        "ternary_position": 15,
        "measurements": {
            "Round_1": "25_15_EW_01.xy",
            "Round_2": "25_15_EW_02.xy",
            "Round_3": "25_15_EW_03.xy"
        },
        "crystallinity": {
            "fractions": {
                "crystalline": {
                    "mean": 0.239,
                    "std": 0.035
                },
                "amorphous": {
                    "mean": 0.761,
                    "std": 0.035
                }
            },
            "areas": {
                "crystalline": {
                    "mean": 2951.0,
                    "std": 430.7
                },
                "amorphous": {
                    "mean": 9425.9,
                    "std": 615.9
                }
            }
        },
        "phase_composition": {
            "Sodalite": {
                "mean": 1.0,
                "std": 0.0
            },
            "Diamondoid": {
                "mean": 0.0,
                "std": 0.0
            },
            "U12": {
                "mean": 0.0,
                "std": 0.0
            },
            "U13": {
                "mean": 0.0,
                "std": 0.0
            },
            "ZIF-EC-1": {
                "mean": 0.0,
                "std": 0.0
            },
            "ZIF-C": {
                "mean": 0.0,
                "std": 0.0
            },
            "ZIF-L": {
                "mean": 0.0,
                "std": 0.0
            }
        },
        "composition": {
            "M_percent": 10.0,
            "L_percent": 30.0,
            "BSA_percent": 60.0
        },
        "encapsulation_efficiency": {
            "mean": 76.924,
            "error_bar": 2.303
        },
        "atr_file": "A25EW-15.xy",
        "ir_data": {
            "area_1647": 0.0364,
            "height_1647": 0.004,
            "area_421": 0.1669,
            "peak_pos_421": 421.5056,
            "height_421": 0.0251,
            "ratio_selected_peaks": 0.1791
        }
    },
    "25_15_WW": {
        "washing": "water_washing",
        "concentration": 25.0,
        "ternary_position": 15,
        "measurements": {
            "Round_1": "25_15_WW_01.xy",
            "Round_2": "25_15_WW_02.xy",
            "Round_3": "25_15_WW_03.xy"
        },
        "crystallinity": {
            "fractions": {
                "crystalline": {
                    "mean": 0.0,
                    "std": 0.0
                },
                "amorphous": {
                    "mean": 1.0,
                    "std": 0.0
                }
            },
            "areas": {
                "crystalline": {
                    "mean": 0.0,
                    "std": 0.0
                },
                "amorphous": {
                    "mean": 12227.0,
                    "std": 1472.8
                }
            }
        },
        "phase_composition": {
            "Sodalite": {
                "mean": 0.0,
                "std": 0.0
            },
            "Diamondoid": {
                "mean": 0.0,
                "std": 0.0
            },
            "U12": {
                "mean": 0.0,
                "std": 0.0
            },
            "U13": {
                "mean": 0.0,
                "std": 0.0
            },
            "ZIF-EC-1": {
                "mean": 0.0,
                "std": 0.0
            },
            "ZIF-C": {
                "mean": 0.0,
                "std": 0.0
            },
            "ZIF-L": {
                "mean": 0.0,
                "std": 0.0
            }
        },
        "composition": {
            "M_percent": 10.0,
            "L_percent": 30.0,
            "BSA_percent": 60.0
        },
        "encapsulation_efficiency": {
            "mean": 65.673,
            "error_bar": 0.651
        },
        "atr_file": "A25WW-15.xy",
        "ir_data": {
            "area_1647": 0.008,
            "height_1647": 0.0009,
            "area_421": 0.0536,
            "peak_pos_421": 419.4495,
            "height_421": 0.0064,
            "ratio_selected_peaks": 0.1301
        }
    },
    "25_16_EW": {
        "washing": "ethanol_washing",
        "concentration": 25.0,
        "ternary_position": 16,
        "measurements": {
            "Round_1": "25_16_EW_01.xy",
            "Round_2": "25_16_EW_02.xy",
            "Round_3": "25_16_EW_03.xy"
        },
        "crystallinity": {
            "fractions": {
                "crystalline": {
                    "mean": 0.267,
                    "std": 0.107
                },
                "amorphous": {
                    "mean": 0.733,
                    "std": 0.107
                }
            },
            "areas": {
                "crystalline": {
                    "mean": 4080.7,
                    "std": 2321.2
                },
                "amorphous": {
                    "mean": 10371.6,
                    "std": 1225.2
                }
            }
        },
        "phase_composition": {
            "Sodalite": {
                "mean": 1.0,
                "std": 0.0
            },
            "Diamondoid": {
                "mean": 0.0,
                "std": 0.0
            },
            "U12": {
                "mean": 0.0,
                "std": 0.0
            },
            "U13": {
                "mean": 0.0,
                "std": 0.0
            },
            "ZIF-EC-1": {
                "mean": 0.0,
                "std": 0.0
            },
            "ZIF-C": {
                "mean": 0.0,
                "std": 0.0
            },
            "ZIF-L": {
                "mean": 0.0,
                "std": 0.0
            }
        },
        "composition": {
            "M_percent": 20.0,
            "L_percent": 30.0,
            "BSA_percent": 50.0
        },
        "encapsulation_efficiency": {
            "mean": 80.628,
            "error_bar": 1.67
        },
        "atr_file": "A25EW-16.xy",
        "ir_data": {
            "area_1647": 0.015,
            "height_1647": 0.0019,
            "area_421": 0.1079,
            "peak_pos_421": 421.5056,
            "height_421": 0.0153,
            "ratio_selected_peaks": 0.1218
        }
    },
    "25_16_WW": {
        "washing": "water_washing",
        "concentration": 25.0,
        "ternary_position": 16,
        "measurements": {
            "Round_1": "25_16_WW_01.xy",
            "Round_2": "25_16_WW_02.xy",
            "Round_3": "25_16_WW_03.xy"
        },
        "crystallinity": {
            "fractions": {
                "crystalline": {
                    "mean": 0.099,
                    "std": 0.003
                },
                "amorphous": {
                    "mean": 0.901,
                    "std": 0.003
                }
            },
            "areas": {
                "crystalline": {
                    "mean": 1305.0,
                    "std": 43.2
                },
                "amorphous": {
                    "mean": 11937.5,
                    "std": 298.6
                }
            }
        },
        "phase_composition": {
            "Sodalite": {
                "mean": 0.0,
                "std": 0.0
            },
            "Diamondoid": {
                "mean": 0.0,
                "std": 0.0
            },
            "U12": {
                "mean": 0.0,
                "std": 0.0
            },
            "U13": {
                "mean": 0.0,
                "std": 0.0
            },
            "ZIF-EC-1": {
                "mean": 0.0,
                "std": 0.0
            },
            "ZIF-C": {
                "mean": 1.0,
                "std": 0.0
            },
            "ZIF-L": {
                "mean": 0.0,
                "std": 0.0
            }
        },
        "composition": {
            "M_percent": 20.0,
            "L_percent": 30.0,
            "BSA_percent": 50.0
        },
        "encapsulation_efficiency": {
            "mean": 77.041,
            "error_bar": 3.906
        },
        "atr_file": "A25WW-16.xy",
        "ir_data": {
            "area_1647": 0.0054,
            "height_1647": 0.0008,
            "area_421": 0.029,
            "peak_pos_421": 419.4495,
            "height_421": 0.0039,
            "ratio_selected_peaks": 0.1558
        }
    },
    "25_17_EW": {
        "washing": "ethanol_washing",
        "concentration": 25.0,
        "ternary_position": 17,
        "measurements": {
            "Round_1": "25_17_EW_01.xy",
            "Round_2": "25_17_EW_02.xy",
            "Round_3": "25_17_EW_03.xy"
        },
        "crystallinity": {
            "fractions": {
                "crystalline": {
                    "mean": 0.268,
                    "std": 0.068
                },
                "amorphous": {
                    "mean": 0.732,
                    "std": 0.068
                }
            },
            "areas": {
                "crystalline": {
                    "mean": 4197.1,
                    "std": 825.3
                },
                "amorphous": {
                    "mean": 11641.3,
                    "std": 1901.5
                }
            }
        },
        "phase_composition": {
            "Sodalite": {
                "mean": 1.0,
                "std": 0.0
            },
            "Diamondoid": {
                "mean": 0.0,
                "std": 0.0
            },
            "U12": {
                "mean": 0.0,
                "std": 0.0
            },
            "U13": {
                "mean": 0.0,
                "std": 0.0
            },
            "ZIF-EC-1": {
                "mean": 0.0,
                "std": 0.0
            },
            "ZIF-C": {
                "mean": 0.0,
                "std": 0.0
            },
            "ZIF-L": {
                "mean": 0.0,
                "std": 0.0
            }
        },
        "composition": {
            "M_percent": 30.0,
            "L_percent": 30.0,
            "BSA_percent": 40.0
        },
        "encapsulation_efficiency": {
            "mean": 14.136,
            "error_bar": 2.768
        },
        "atr_file": "A25EW-17.xy",
        "ir_data": {
            "area_1647": 0.0106,
            "height_1647": 0.0013,
            "area_421": 0.1772,
            "peak_pos_421": 421.5056,
            "height_421": 0.0269,
            "ratio_selected_peaks": 0.0565
        }
    },
    "25_17_WW": {
        "washing": "water_washing",
        "concentration": 25.0,
        "ternary_position": 17,
        "measurements": {
            "Round_1": "25_17_WW_01.xy",
            "Round_2": "25_17_WW_02.xy",
            "Round_3": "25_17_WW_03.xy"
        },
        "crystallinity": {
            "fractions": {
                "crystalline": {
                    "mean": 0.069,
                    "std": 0.02
                },
                "amorphous": {
                    "mean": 0.931,
                    "std": 0.02
                }
            },
            "areas": {
                "crystalline": {
                    "mean": 919.4,
                    "std": 266.6
                },
                "amorphous": {
                    "mean": 12430.7,
                    "std": 378.7
                }
            }
        },
        "phase_composition": {
            "Sodalite": {
                "mean": 0.333,
                "std": 0.577
            },
            "Diamondoid": {
                "mean": 0.0,
                "std": 0.0
            },
            "U12": {
                "mean": 0.0,
                "std": 0.0
            },
            "U13": {
                "mean": 0.0,
                "std": 0.0
            },
            "ZIF-EC-1": {
                "mean": 0.0,
                "std": 0.0
            },
            "ZIF-C": {
                "mean": 0.667,
                "std": 0.577
            },
            "ZIF-L": {
                "mean": 0.0,
                "std": 0.0
            }
        },
        "composition": {
            "M_percent": 30.0,
            "L_percent": 30.0,
            "BSA_percent": 40.0
        },
        "encapsulation_efficiency": {
            "mean": 19.072,
            "error_bar": 3.363
        },
        "atr_file": "A25WW-17.xy",
        "ir_data": {
            "area_1647": 0.0025,
            "height_1647": 0.0005,
            "area_421": 0.0097,
            "peak_pos_421": 417.3934,
            "height_421": 0.0018,
            "ratio_selected_peaks": 0.2027
        }
    },
    "25_18_EW": {
        "washing": "ethanol_washing",
        "concentration": 25.0,
        "ternary_position": 18,
        "measurements": {
            "Round_1": "25_18_EW_01.xy",
            "Round_2": "25_18_EW_02.xy",
            "Round_3": "25_18_EW_03.xy"
        },
        "crystallinity": {
            "fractions": {
                "crystalline": {
                    "mean": 0.306,
                    "std": 0.062
                },
                "amorphous": {
                    "mean": 0.694,
                    "std": 0.062
                }
            },
            "areas": {
                "crystalline": {
                    "mean": 5426.4,
                    "std": 2061.8
                },
                "amorphous": {
                    "mean": 11869.7,
                    "std": 1790.0
                }
            }
        },
        "phase_composition": {
            "Sodalite": {
                "mean": 1.0,
                "std": 0.0
            },
            "Diamondoid": {
                "mean": 0.0,
                "std": 0.0
            },
            "U12": {
                "mean": 0.0,
                "std": 0.0
            },
            "U13": {
                "mean": 0.0,
                "std": 0.0
            },
            "ZIF-EC-1": {
                "mean": 0.0,
                "std": 0.0
            },
            "ZIF-C": {
                "mean": 0.0,
                "std": 0.0
            },
            "ZIF-L": {
                "mean": 0.0,
                "std": 0.0
            }
        },
        "composition": {
            "M_percent": 40.0,
            "L_percent": 30.0,
            "BSA_percent": 30.0
        },
        "encapsulation_efficiency": {
            "mean": 23.35,
            "error_bar": 5.257
        },
        "atr_file": "A25EW-18.xy",
        "ir_data": {
            "area_1647": 0.0074,
            "height_1647": 0.0009,
            "area_421": 0.087,
            "peak_pos_421": 421.5056,
            "height_421": 0.0124,
            "ratio_selected_peaks": 0.0785
        }
    },
    "25_18_WW": {
        "washing": "water_washing",
        "concentration": 25.0,
        "ternary_position": 18,
        "measurements": {
            "Round_1": "25_18_WW_01.xy",
            "Round_2": "25_18_WW_02.xy",
            "Round_3": "25_18_WW_03.xy"
        },
        "crystallinity": {
            "fractions": {
                "crystalline": {
                    "mean": 0.173,
                    "std": 0.019
                },
                "amorphous": {
                    "mean": 0.827,
                    "std": 0.019
                }
            },
            "areas": {
                "crystalline": {
                    "mean": 2781.7,
                    "std": 564.5
                },
                "amorphous": {
                    "mean": 13201.3,
                    "std": 1056.4
                }
            }
        },
        "phase_composition": {
            "Sodalite": {
                "mean": 0.0,
                "std": 0.0
            },
            "Diamondoid": {
                "mean": 0.0,
                "std": 0.0
            },
            "U12": {
                "mean": 0.0,
                "std": 0.0
            },
            "U13": {
                "mean": 0.0,
                "std": 0.0
            },
            "ZIF-EC-1": {
                "mean": 0.0,
                "std": 0.0
            },
            "ZIF-C": {
                "mean": 1.0,
                "std": 0.0
            },
            "ZIF-L": {
                "mean": 0.0,
                "std": 0.0
            }
        },
        "composition": {
            "M_percent": 40.0,
            "L_percent": 30.0,
            "BSA_percent": 30.0
        },
        "encapsulation_efficiency": {
            "mean": 4.791,
            "error_bar": 2.893
        },
        "atr_file": "A25WW-18.xy",
        "ir_data": {
            "area_1647": 0.0021,
            "height_1647": 0.0004,
            "area_421": 0.0162,
            "peak_pos_421": 423.5618,
            "height_421": 0.0021,
            "ratio_selected_peaks": 0.1159
        }
    },
    "25_19_EW": {
        "washing": "ethanol_washing",
        "concentration": 25.0,
        "ternary_position": 19,
        "measurements": {
            "Round_1": "25_19_EW_01.xy",
            "Round_2": "25_19_EW_02.xy",
            "Round_3": "25_19_EW_03.xy"
        },
        "crystallinity": {
            "fractions": {
                "crystalline": {
                    "mean": 0.274,
                    "std": 0.035
                },
                "amorphous": {
                    "mean": 0.726,
                    "std": 0.035
                }
            },
            "areas": {
                "crystalline": {
                    "mean": 4242.5,
                    "std": 1389.2
                },
                "amorphous": {
                    "mean": 10976.8,
                    "std": 2038.9
                }
            }
        },
        "phase_composition": {
            "Sodalite": {
                "mean": 1.0,
                "std": 0.0
            },
            "Diamondoid": {
                "mean": 0.0,
                "std": 0.0
            },
            "U12": {
                "mean": 0.0,
                "std": 0.0
            },
            "U13": {
                "mean": 0.0,
                "std": 0.0
            },
            "ZIF-EC-1": {
                "mean": 0.0,
                "std": 0.0
            },
            "ZIF-C": {
                "mean": 0.0,
                "std": 0.0
            },
            "ZIF-L": {
                "mean": 0.0,
                "std": 0.0
            }
        },
        "composition": {
            "M_percent": 50.0,
            "L_percent": 30.0,
            "BSA_percent": 20.0
        },
        "encapsulation_efficiency": {
            "mean": 35.236,
            "error_bar": 3.99
        },
        "atr_file": "A25EW-19.xy",
        "ir_data": {
            "area_1647": 0.0114,
            "height_1647": 0.0014,
            "area_421": 0.2225,
            "peak_pos_421": 421.5056,
            "height_421": 0.0324,
            "ratio_selected_peaks": 0.0489
        }
    },
    "25_19_WW": {
        "washing": "water_washing",
        "concentration": 25.0,
        "ternary_position": 19,
        "measurements": {
            "Round_1": "25_19_WW_01.xy",
            "Round_2": "25_19_WW_02.xy",
            "Round_3": "25_19_WW_03.xy"
        },
        "crystallinity": {
            "fractions": {
                "crystalline": {
                    "mean": 0.121,
                    "std": 0.072
                },
                "amorphous": {
                    "mean": 0.879,
                    "std": 0.072
                }
            },
            "areas": {
                "crystalline": {
                    "mean": 1912.5,
                    "std": 1503.5
                },
                "amorphous": {
                    "mean": 12776.4,
                    "std": 1455.7
                }
            }
        },
        "phase_composition": {
            "Sodalite": {
                "mean": 0.0,
                "std": 0.0
            },
            "Diamondoid": {
                "mean": 0.0,
                "std": 0.0
            },
            "U12": {
                "mean": 0.0,
                "std": 0.0
            },
            "U13": {
                "mean": 0.0,
                "std": 0.0
            },
            "ZIF-EC-1": {
                "mean": 0.0,
                "std": 0.0
            },
            "ZIF-C": {
                "mean": 1.0,
                "std": 0.0
            },
            "ZIF-L": {
                "mean": 0.0,
                "std": 0.0
            }
        },
        "composition": {
            "M_percent": 50.0,
            "L_percent": 30.0,
            "BSA_percent": 20.0
        },
        "encapsulation_efficiency": {
            "mean": 35.138,
            "error_bar": 4.565
        },
        "atr_file": "A25WW-19.xy",
        "ir_data": {
            "area_1647": 0.0141,
            "height_1647": 0.0017,
            "area_421": 0.0601,
            "peak_pos_421": 419.4495,
            "height_421": 0.0076,
            "ratio_selected_peaks": 0.1896
        }
    },
    "25_20_EW": {
        "washing": "ethanol_washing",
        "concentration": 25.0,
        "ternary_position": 20,
        "measurements": {
            "Round_1": "25_20_EW_01.xy",
            "Round_2": "25_20_EW_02.xy",
            "Round_3": "25_20_EW_03.xy"
        },
        "crystallinity": {
            "fractions": {
                "crystalline": {
                    "mean": 0.202,
                    "std": 0.177
                },
                "amorphous": {
                    "mean": 0.798,
                    "std": 0.177
                }
            },
            "areas": {
                "crystalline": {
                    "mean": 3848.2,
                    "std": 3600.2
                },
                "amorphous": {
                    "mean": 12288.7,
                    "std": 1936.3
                }
            }
        },
        "phase_composition": {
            "Sodalite": {
                "mean": 0.333,
                "std": 0.577
            },
            "Diamondoid": {
                "mean": 0.0,
                "std": 0.0
            },
            "U12": {
                "mean": 0.0,
                "std": 0.0
            },
            "U13": {
                "mean": 0.0,
                "std": 0.0
            },
            "ZIF-EC-1": {
                "mean": 0.0,
                "std": 0.0
            },
            "ZIF-C": {
                "mean": 0.0,
                "std": 0.0
            },
            "ZIF-L": {
                "mean": 0.0,
                "std": 0.0
            }
        },
        "composition": {
            "M_percent": 60.0,
            "L_percent": 30.0,
            "BSA_percent": 10.0
        },
        "encapsulation_efficiency": {
            "mean": 45.482,
            "error_bar": 5.532
        },
        "atr_file": "A25EW-20.xy",
        "ir_data": {
            "area_1647": 0.0053,
            "height_1647": 0.0008,
            "area_421": 0.0168,
            "peak_pos_421": 423.5618,
            "height_421": 0.0027,
            "ratio_selected_peaks": 0.2386
        }
    },
    "25_20_WW": {
        "washing": "water_washing",
        "concentration": 25.0,
        "ternary_position": 20,
        "measurements": {
            "Round_1": "25_20_WW_01.xy",
            "Round_2": "25_20_WW_02.xy",
            "Round_3": "25_20_WW_03.xy"
        },
        "crystallinity": {
            "fractions": {
                "crystalline": {
                    "mean": 0.0,
                    "std": 0.0
                },
                "amorphous": {
                    "mean": 1.0,
                    "std": 0.0
                }
            },
            "areas": {
                "crystalline": {
                    "mean": 0.1,
                    "std": 0.2
                },
                "amorphous": {
                    "mean": 10687.4,
                    "std": 768.3
                }
            }
        },
        "phase_composition": {
            "Sodalite": {
                "mean": 1.0,
                "std": 0.0
            },
            "Diamondoid": {
                "mean": 0.0,
                "std": 0.0
            },
            "U12": {
                "mean": 0.0,
                "std": 0.0
            },
            "U13": {
                "mean": 0.0,
                "std": 0.0
            },
            "ZIF-EC-1": {
                "mean": 0.0,
                "std": 0.0
            },
            "ZIF-C": {
                "mean": 0.0,
                "std": 0.0
            },
            "ZIF-L": {
                "mean": 0.0,
                "std": 0.0
            }
        },
        "composition": {
            "M_percent": 60.0,
            "L_percent": 30.0,
            "BSA_percent": 10.0
        },
        "encapsulation_efficiency": {
            "mean": 46.976,
            "error_bar": 9.152
        },
        "atr_file": "A25WW-20.xy",
        "ir_data": {
            "area_1647": 0.005,
            "height_1647": 0.0008,
            "area_421": 0.0084,
            "peak_pos_421": 417.3934,
            "height_421": 0.0022,
            "ratio_selected_peaks": 0.3727
        }
    },
    "25_21_EW": {
        "washing": "ethanol_washing",
        "concentration": 25.0,
        "ternary_position": 21,
        "measurements": {
            "Round_1": "25_21_EW_01.xy",
            "Round_2": "25_21_EW_02.xy",
            "Round_3": "25_21_EW_03.xy"
        },
        "crystallinity": {
            "fractions": {
                "crystalline": {
                    "mean": 0.402,
                    "std": 0.057
                },
                "amorphous": {
                    "mean": 0.598,
                    "std": 0.057
                }
            },
            "areas": {
                "crystalline": {
                    "mean": 6795.8,
                    "std": 281.6
                },
                "amorphous": {
                    "mean": 10289.2,
                    "std": 2288.2
                }
            }
        },
        "phase_composition": {
            "Sodalite": {
                "mean": 1.0,
                "std": 0.0
            },
            "Diamondoid": {
                "mean": 0.0,
                "std": 0.0
            },
            "U12": {
                "mean": 0.0,
                "std": 0.0
            },
            "U13": {
                "mean": 0.0,
                "std": 0.0
            },
            "ZIF-EC-1": {
                "mean": 0.0,
                "std": 0.0
            },
            "ZIF-C": {
                "mean": 0.0,
                "std": 0.0
            },
            "ZIF-L": {
                "mean": 0.0,
                "std": 0.0
            }
        },
        "composition": {
            "M_percent": 10.0,
            "L_percent": 40.0,
            "BSA_percent": 50.0
        },
        "encapsulation_efficiency": {
            "mean": 69.299,
            "error_bar": 0.412
        },
        "atr_file": "A25EW-21.xy",
        "ir_data": {
            "area_1647": 0.0379,
            "height_1647": 0.0041,
            "area_421": 0.2741,
            "peak_pos_421": 421.5056,
            "height_421": 0.0411,
            "ratio_selected_peaks": 0.1214
        }
    },
    "25_21_WW": {
        "washing": "water_washing",
        "concentration": 25.0,
        "ternary_position": 21,
        "measurements": {
            "Round_1": "25_21_WW_01.xy",
            "Round_2": "25_21_WW_02.xy",
            "Round_3": "25_21_WW_03.xy"
        },
        "crystallinity": {
            "fractions": {
                "crystalline": {
                    "mean": 0.0,
                    "std": 0.0
                },
                "amorphous": {
                    "mean": 1.0,
                    "std": 0.0
                }
            },
            "areas": {
                "crystalline": {
                    "mean": 0.0,
                    "std": 0.0
                },
                "amorphous": {
                    "mean": 12842.3,
                    "std": 590.9
                }
            }
        },
        "phase_composition": {
            "Sodalite": {
                "mean": 0.0,
                "std": 0.0
            },
            "Diamondoid": {
                "mean": 0.0,
                "std": 0.0
            },
            "U12": {
                "mean": 0.0,
                "std": 0.0
            },
            "U13": {
                "mean": 0.0,
                "std": 0.0
            },
            "ZIF-EC-1": {
                "mean": 0.0,
                "std": 0.0
            },
            "ZIF-C": {
                "mean": 0.0,
                "std": 0.0
            },
            "ZIF-L": {
                "mean": 0.0,
                "std": 0.0
            }
        },
        "composition": {
            "M_percent": 10.0,
            "L_percent": 40.0,
            "BSA_percent": 50.0
        },
        "encapsulation_efficiency": {
            "mean": 68.398,
            "error_bar": 3.386
        },
        "atr_file": "A25WW-21.xy",
        "ir_data": {
            "area_1647": 0.0133,
            "height_1647": 0.0016,
            "area_421": 0.0379,
            "peak_pos_421": 421.5056,
            "height_421": 0.0046,
            "ratio_selected_peaks": 0.2599
        }
    },
    "25_22_EW": {
        "washing": "ethanol_washing",
        "concentration": 25.0,
        "ternary_position": 22,
        "measurements": {
            "Round_1": "25_22_EW_01.xy",
            "Round_2": "25_22_EW_02.xy",
            "Round_3": "25_22_EW_03.xy"
        },
        "crystallinity": {
            "fractions": {
                "crystalline": {
                    "mean": 0.483,
                    "std": 0.133
                },
                "amorphous": {
                    "mean": 0.517,
                    "std": 0.133
                }
            },
            "areas": {
                "crystalline": {
                    "mean": 11432.7,
                    "std": 5860.6
                },
                "amorphous": {
                    "mean": 11395.6,
                    "std": 1745.2
                }
            }
        },
        "phase_composition": {
            "Sodalite": {
                "mean": 1.0,
                "std": 0.0
            },
            "Diamondoid": {
                "mean": 0.0,
                "std": 0.0
            },
            "U12": {
                "mean": 0.0,
                "std": 0.0
            },
            "U13": {
                "mean": 0.0,
                "std": 0.0
            },
            "ZIF-EC-1": {
                "mean": 0.0,
                "std": 0.0
            },
            "ZIF-C": {
                "mean": 0.0,
                "std": 0.0
            },
            "ZIF-L": {
                "mean": 0.0,
                "std": 0.0
            }
        },
        "composition": {
            "M_percent": 20.0,
            "L_percent": 40.0,
            "BSA_percent": 40.0
        },
        "encapsulation_efficiency": {
            "mean": 92.847,
            "error_bar": 1.795
        },
        "atr_file": "A25EW-22.xy",
        "ir_data": {
            "area_1647": 0.0063,
            "height_1647": 0.0008,
            "area_421": 0.1066,
            "peak_pos_421": 421.5056,
            "height_421": 0.0157,
            "ratio_selected_peaks": 0.0557
        }
    },
    "25_22_WW": {
        "washing": "water_washing",
        "concentration": 25.0,
        "ternary_position": 22,
        "measurements": {
            "Round_1": "25_22_WW_01.xy",
            "Round_2": "25_22_WW_02.xy",
            "Round_3": "25_22_WW_03.xy"
        },
        "crystallinity": {
            "fractions": {
                "crystalline": {
                    "mean": 0.084,
                    "std": 0.03
                },
                "amorphous": {
                    "mean": 0.916,
                    "std": 0.03
                }
            },
            "areas": {
                "crystalline": {
                    "mean": 1021.1,
                    "std": 380.6
                },
                "amorphous": {
                    "mean": 11047.8,
                    "std": 663.5
                }
            }
        },
        "phase_composition": {
            "Sodalite": {
                "mean": 0.0,
                "std": 0.0
            },
            "Diamondoid": {
                "mean": 0.0,
                "std": 0.0
            },
            "U12": {
                "mean": 0.0,
                "std": 0.0
            },
            "U13": {
                "mean": 0.0,
                "std": 0.0
            },
            "ZIF-EC-1": {
                "mean": 0.0,
                "std": 0.0
            },
            "ZIF-C": {
                "mean": 0.667,
                "std": 0.577
            },
            "ZIF-L": {
                "mean": 0.0,
                "std": 0.0
            }
        },
        "composition": {
            "M_percent": 20.0,
            "L_percent": 40.0,
            "BSA_percent": 40.0
        },
        "encapsulation_efficiency": {
            "mean": 84.464,
            "error_bar": 2.526
        },
        "atr_file": "A25WW-22.xy",
        "ir_data": {
            "area_1647": 0.0089,
            "height_1647": 0.0012,
            "area_421": 0.0132,
            "peak_pos_421": 417.3934,
            "height_421": 0.0039,
            "ratio_selected_peaks": 0.4038
        }
    },
    "25_23_EW": {
        "washing": "ethanol_washing",
        "concentration": 25.0,
        "ternary_position": 23,
        "measurements": {
            "Round_1": "25_23_EW_01.xy",
            "Round_2": "25_23_EW_02.xy",
            "Round_3": "25_23_EW_03.xy"
        },
        "crystallinity": {
            "fractions": {
                "crystalline": {
                    "mean": 0.626,
                    "std": 0.149
                },
                "amorphous": {
                    "mean": 0.374,
                    "std": 0.149
                }
            },
            "areas": {
                "crystalline": {
                    "mean": 22992.2,
                    "std": 13183.6
                },
                "amorphous": {
                    "mean": 11794.4,
                    "std": 2272.0
                }
            }
        },
        "phase_composition": {
            "Sodalite": {
                "mean": 1.0,
                "std": 0.0
            },
            "Diamondoid": {
                "mean": 0.0,
                "std": 0.0
            },
            "U12": {
                "mean": 0.0,
                "std": 0.0
            },
            "U13": {
                "mean": 0.0,
                "std": 0.0
            },
            "ZIF-EC-1": {
                "mean": 0.0,
                "std": 0.0
            },
            "ZIF-C": {
                "mean": 0.0,
                "std": 0.0
            },
            "ZIF-L": {
                "mean": 0.0,
                "std": 0.0
            }
        },
        "composition": {
            "M_percent": 30.0,
            "L_percent": 40.0,
            "BSA_percent": 30.0
        },
        "encapsulation_efficiency": {
            "mean": 75.77,
            "error_bar": 2.66
        },
        "atr_file": "A25EW-23.xy",
        "ir_data": {
            "area_1647": 0.0182,
            "height_1647": 0.0021,
            "area_421": 0.353,
            "peak_pos_421": 421.5056,
            "height_421": 0.0522,
            "ratio_selected_peaks": 0.0491
        }
    },
    "25_23_WW": {
        "washing": "water_washing",
        "concentration": 25.0,
        "ternary_position": 23,
        "measurements": {
            "Round_1": "25_23_WW_01.xy",
            "Round_2": "25_23_WW_02.xy",
            "Round_3": "25_23_WW_03.xy"
        },
        "crystallinity": {
            "fractions": {
                "crystalline": {
                    "mean": 0.125,
                    "std": 0.058
                },
                "amorphous": {
                    "mean": 0.875,
                    "std": 0.058
                }
            },
            "areas": {
                "crystalline": {
                    "mean": 1745.7,
                    "std": 847.3
                },
                "amorphous": {
                    "mean": 12092.1,
                    "std": 634.8
                }
            }
        },
        "phase_composition": {
            "Sodalite": {
                "mean": 0.0,
                "std": 0.0
            },
            "Diamondoid": {
                "mean": 0.0,
                "std": 0.0
            },
            "U12": {
                "mean": 0.0,
                "std": 0.0
            },
            "U13": {
                "mean": 0.0,
                "std": 0.0
            },
            "ZIF-EC-1": {
                "mean": 0.0,
                "std": 0.0
            },
            "ZIF-C": {
                "mean": 1.0,
                "std": 0.0
            },
            "ZIF-L": {
                "mean": 0.0,
                "std": 0.0
            }
        },
        "composition": {
            "M_percent": 30.0,
            "L_percent": 40.0,
            "BSA_percent": 30.0
        },
        "encapsulation_efficiency": {
            "mean": 62.667,
