Repository: digital-chemistry/zif-vis

# ZIF Biocomposite Explorer

Interactive Flask app for exploring ZIF biocomposite formulations across composition, concentration, phase assignment, crystallinity, encapsulation efficiency, and experiment-level spectra.

## What this app shows

The explorer combines a summary dataset with repeat-level ATR-IR and XRD measurements.

- The main plot shows sample points in ternary composition space.
- The 3D view stacks concentration layers vertically.
- The 2D view isolates one concentration layer at a time.
- The right inspector explains the selected sample with parameters, phase composition, ATR-IR, and repeated XRD measurements.

File: project/Exp-A.json (part 11 of 32)
{
        },
        "lc_data": null
    },
    "12.5_06_WW": {
        "washing": "water_washing",
        "concentration": 12.5,
        "ternary_position": 6,
        "measurements": {
            "Round_1": "12.5_06_WW_01.xy",
            "Round_2": "12.5_06_WW_02.xy",
            "Round_3": "12.5_06_WW_03.xy"
        },
        "crystallinity": {
            "fractions": {
                "crystalline": {
                    "mean": 0.1631790965421887,
                    "std": 0.07605337018756195
                },
                "amorphous": {
                    "mean": 0.8368209034578112,
                    "std": 0.07605337018756192
                }
            },
            "areas": {
                "crystalline": {
                    "mean": 11659.82372262075,
                    "std": 386.6372903711068
                },
                "amorphous": {
                    "mean": 69617.15886071259,
                    "std": 32331.478006638106
                }
            },
            "per_measurement": {
                "Round_1": {
                    "file": "12.5_06_WW_01.txt",
                    "total_area": 46364.89925,
                    "crystalline_area": 11597.418115499198,
                    "amorphous_area": 34767.481134500806,
                    "crystalline_fraction": 0.2501335774066024,
                    "amorphous_fraction": 0.7498664225933976
                },
                "Round_2": {
                    "file": "12.5_06_WW_02.txt",
                    "total_area": 86754.94925,
                    "crystalline_area": 11308.18511063802,
                    "amorphous_area": 75446.76413936197,
                    "crystalline_fraction": 0.13034628235504409,
                    "amorphous_fraction": 0.8696537176449559
                },
                "Round_3": {
                    "file": "12.5_06_WW_03.txt",
                    "total_area": 110711.09925,
                    "crystalline_area": 12073.86794172503,
                    "amorphous_area": 98637.23130827496,
                    "crystalline_fraction": 0.10905742986491963,
                    "amorphous_fraction": 0.8909425701350804
                }
            }
        },
        "phase_composition": {
            "Sodalite": {
                "mean": 0.0,
                "std": 0.0
            },
            "Diamondoid": {
                "mean": 0.0,
                "std": 0.0
            },
            "U12": {
                "mean": 0.0,
                "std": 0.0
            },
            "U13": {
                "mean": 0.0,
                "std": 0.0
            },
            "ZIF-EC-1": {
                "mean": 0.0,
                "std": 0.0
            },
            "ZIF-C": {
                "mean": 0.0,
                "std": 0.0
            },
            "ZIF-L": {
                "mean": 0.0,
                "std": 0.0
            }
        },
        "composition": {
            "M_percent": 60.0,
            "L_percent": 10.0,
            "BSA_percent": 30.0
        },
        "atr_file": "A12.5WW-06.xy",
        "ir_data": {
            "area_1647": 0.0118,
            "height_1647": 0.0013,
            "area_421": 0.0086,
            "peak_pos_421": 423.5618,
            "height_421": 0.0018,
            "ratio_selected_peaks": 0.4257
        },
        "encapsulation_efficiency": {
            "mean": 89.345,
            "error_bar": 0.53
        },
        "lc_data": null
    },
    "12.5_10_WW": {
        "washing": "water_washing",
        "concentration": 12.5,
        "ternary_position": 10,
        "measurements": {
            "Round_1": "12.5_10_WW_01.xy",
            "Round_2": "12.5_10_WW_02.xy",
            "Round_3": "12.5_10_WW_03.xy"
        },
        "crystallinity": {
            "fractions": {
                "crystalline": {
                    "mean": 0.16752842260735248,
                    "std": 0.030824118694618815
                },
                "amorphous": {
                    "mean": 0.8324715773926474,
                    "std": 0.03082411869461883
                }
            },
            "areas": {
                "crystalline": {
                    "mean": 11041.20912037284,
                    "std": 653.5655599749851
                },
                "amorphous": {
                    "mean": 56804.873462960495,
                    "std": 15230.220270780397
                }
            },
            "per_measurement": {
                "Round_1": {
                    "file": "12.5_10_WW_01.txt",
                    "total_area": 51729.449250000005,
                    "crystalline_area": 10286.834937991756,
                    "amorphous_area": 41442.61431200824,
                    "crystalline_fraction": 0.1988583889280777,
                    "amorphous_fraction": 0.8011416110719223
                },
                "Round_2": {
                    "file": "12.5_10_WW_02.txt",
                    "total_area": 83336.29925,
                    "crystalline_area": 11436.77108307504,
                    "amorphous_area": 71899.52816692495,
                    "crystalline_fraction": 0.13723636861730504,
                    "amorphous_fraction": 0.862763631382695
                },
                "Round_3": {
                    "file": "12.5_10_WW_03.txt",
                    "total_area": 68472.49925,
                    "crystalline_area": 11400.021340051722,
                    "amorphous_area": 57072.47790994827,
                    "crystalline_fraction": 0.16649051027667466,
                    "amorphous_fraction": 0.8335094897233253
                }
            }
        },
        "phase_composition": {
            "Sodalite": {
                "mean": 0.0,
                "std": 0.0
            },
            "Diamondoid": {
                "mean": 0.0,
                "std": 0.0
            },
            "U12": {
                "mean": 0.0,
                "std": 0.0
            },
            "U13": {
                "mean": 0.0,
                "std": 0.0
            },
            "ZIF-EC-1": {
                "mean": 0.0,
                "std": 0.0
            },
            "ZIF-C": {
                "mean": 0.0,
                "std": 0.0
            },
            "ZIF-L": {
                "mean": 0.0,
                "std": 0.0
            }
        },
        "composition": {
            "M_percent": 30.0,
            "L_percent": 20.0,
            "BSA_percent": 50.0
        },
        "atr_file": "A12.5WW-10.xy",
        "ir_data": {
            "area_1647": 0.0198,
            "height_1647": 0.0022,
            "area_421": 0.0002,
            "peak_pos_421": 425.6179,
            "height_421": 0.0001,
            "ratio_selected_peaks": 0.9767
        },
        "encapsulation_efficiency": {
            "mean": 94.292,
            "error_bar": 2.142
        },
        "lc_data": null
    },
    "12.5_11_WW": {
        "washing": "water_washing",
        "concentration": 12.5,
        "ternary_position": 11,
        "measurements": {
            "Round_1": "12.5_11_WW_01.xy",
            "Round_2": "12.5_11_WW_02.xy",
            "Round_3": "12.5_11_WW_03.xy"
        },
        "crystallinity": {
            "fractions": {
                "crystalline": {
                    "mean": 0.16763841600108473,
                    "std": 0.03531499498414864
                },
                "amorphous": {
                    "mean": 0.8323615839989152,
                    "std": 0.035314994984148716
                }
            },
            "areas": {
                "crystalline": {
                    "mean": 11474.759124713026,
                    "std": 462.3367494935096
                },
                "amorphous": {
                    "mean": 59166.540125286985,
                    "std": 15554.050599161483
                }
            },
            "per_measurement": {
                "Round_1": {
                    "file": "12.5_11_WW_01.txt",
                    "total_area": 53788.69924999999,
                    "crystalline_area": 11163.493132600197,
                    "amorphous_area": 42625.2061173998,
                    "crystalline_fraction": 0.20754346708988686,
                    "amorphous_fraction": 0.7924565329101131
                },
                "Round_2": {
                    "file": "12.5_11_WW_02.txt",
                    "total_area": 85502.64924999999,
                    "crystalline_area": 12006.012116972699,
                    "amorphous_area": 73496.6371330273,
                    "crystalline_fraction": 0.1404168434812878,
                    "amorphous_fraction": 0.8595831565187123
                },
                "Round_3": {
                    "file": "12.5_11_WW_03.txt",
                    "total_area": 72632.54925000001,
                    "crystalline_area": 11254.77212456618,
                    "amorphous_area": 61377.77712543383,
                    "crystalline_fraction": 0.15495493743207944,
                    "amorphous_fraction": 0.8450450625679206
                }
            }
        },
        "phase_composition": {
            "Sodalite": {
                "mean": 0.0,
                "std": 0.0
            },
            "Diamondoid": {
                "mean": 0.0,
                "std": 0.0
            },
            "U12": {
                "mean": 0.0,
                "std": 0.0
            },
            "U13": {
                "mean": 0.0,
                "std": 0.0
            },
            "ZIF-EC-1": {
                "mean": 0.0,
                "std": 0.0
            },
            "ZIF-C": {
                "mean": 0.0,
                "std": 0.0
            },
            "ZIF-L": {
                "mean": 0.0,
                "std": 0.0
            }
        },
        "composition": {
            "M_percent": 40.0,
            "L_percent": 20.0,
            "BSA_percent": 40.0
        },
        "atr_file": "A12.5WW-11.xy",
        "ir_data": {
            "area_1647": 0.0111,
            "height_1647": 0.0013,
            "area_421": 0.0056,
            "peak_pos_421": 423.5618,
            "height_421": 0.0012,
            "ratio_selected_peaks": 0.5249
        },
        "encapsulation_efficiency": {
            "mean": 95.793,
            "error_bar": 0.852
        },
        "lc_data": null
    },
    "12.5_09_WW": {
        "washing": "water_washing",
        "concentration": 12.5,
        "ternary_position": 9,
        "measurements": {
            "Round_1": "12.5_09_WW_01.xy",
            "Round_2": "12.5_09_WW_02.xy",
            "Round_3": "12.5_09_WW_03.xy"
        },
        "crystallinity": {
            "fractions": {
                "crystalline": {
                    "mean": 0.1821450964305502,
                    "std": 0.04329994335630638
                },
                "amorphous": {
                    "mean": 0.8178549035694497,
                    "std": 0.04329994335630638
                }
            },
            "areas": {
                "crystalline": {
                    "mean": 12198.296816469243,
                    "std": 1227.6170575141698
                },
                "amorphous": {
                    "mean": 58943.785766864086,
                    "std": 25187.514513354963
                }
            },
            "per_measurement": {
                "Round_1": {
                    "file": "12.5_09_WW_01.txt",
                    "total_area": 61273.09924999999,
                    "crystalline_area": 11924.718649792205,
                    "amorphous_area": 49348.38060020778,
                    "crystalline_fraction": 0.19461588846906921,
                    "amorphous_fraction": 0.8053841115309308
                },
                "Round_2": {
                    "file": "12.5_09_WW_02.txt",
                    "total_area": 51094.79925,
                    "crystalline_area": 11130.548694098463,
                    "amorphous_area": 39964.25055590154,
                    "crystalline_fraction": 0.21784112781495002,
                    "amorphous_fraction": 0.78215887218505
                },
                "Round_3": {
                    "file": "12.5_09_WW_03.txt",
                    "total_area": 101058.34925,
                    "crystalline_area": 13539.623105517065,
                    "amorphous_area": 87518.72614448293,
                    "crystalline_fraction": 0.13397827300763143,
                    "amorphous_fraction": 0.8660217269923686
                }
            }
        },
        "phase_composition": {
            "Sodalite": {
                "mean": 0.0,
                "std": 0.0
            },
            "Diamondoid": {
                "mean": 0.0,
                "std": 0.0
            },
            "U12": {
                "mean": 0.0,
                "std": 0.0
            },
            "U13": {
                "mean": 0.0,
                "std": 0.0
            },
            "ZIF-EC-1": {
                "mean": 0.0,
                "std": 0.0
            },
            "ZIF-C": {
                "mean": 1.0,
                "std": 0.0
            },
            "ZIF-L": {
                "mean": 0.0,
                "std": 0.0
            }
        },
        "composition": {
            "M_percent": 20.0,
            "L_percent": 20.0,
            "BSA_percent": 60.0
        },
        "atr_file": "A12.5WW-09.xy",
        "ir_data": {
            "area_1647": 0.0045,
            "height_1647": 0.0006,
            "area_421": 0.0052,
            "peak_pos_421": 425.6179,
            "height_421": 0.0012,
            "ratio_selected_peaks": 0.3421
        },
        "encapsulation_efficiency": {
            "mean": 92.525,
            "error_bar": 1.612
        },
        "lc_data": {
            "lc_percent": 77.0
        }
    },
    "12.5_14_WW": {
        "washing": "water_washing",
        "concentration": 12.5,
        "ternary_position": 14,
        "measurements": {
            "Round_1": "12.5_14_WW_01.xy",
            "Round_2": "12.5_14_WW_02.xy",
            "Round_3": "12.5_14_WW_03.xy"
        },
        "crystallinity": {
            "fractions": {
                "crystalline": {
                    "mean": 0.16201411141989716,
                    "std": 0.017188671070951442
                },
                "amorphous": {
                    "mean": 0.8379858885801029,
                    "std": 0.017188671070951442
                }
            },
            "areas": {
                "crystalline": {
                    "mean": 15398.657239924374,
                    "std": 1937.535754668146
                },
                "amorphous": {
                    "mean": 79842.14201007562,
                    "std": 8344.808091455072
                }
            },
            "per_measurement": {
                "Round_1": {
                    "file": "12.5_14_WW_01.txt",
                    "total_area": 100190.59925,
                    "crystalline_area": 17631.07026324664,
                    "amorphous_area": 82559.52898675336,
                    "crystalline_fraction": 0.17597529503993498,
                    "amorphous_fraction": 0.824024704960065
                },
                "Round_2": {
                    "file": "12.5_14_WW_02.txt",
                    "total_area": 100899.64925,
                    "crystalline_area": 14410.098174745039,
                    "amorphous_area": 86489.55107525496,
                    "crystalline_fraction": 0.14281613743810948,
                    "amorphous_fraction": 0.8571838625618905
                },
                "Round_3": {
                    "file": "12.5_14_WW_03.txt",
                    "total_area": 84632.14924999999,
                    "crystalline_area": 14154.803281781446,
                    "amorphous_area": 70477.34596821855,
                    "crystalline_fraction": 0.1672509017816471,
                    "amorphous_fraction": 0.832749098218353
                }
            }
        },
        "phase_composition": {
            "Sodalite": {
                "mean": 0.0,
                "std": 0.0
            },
            "Diamondoid": {
                "mean": 0.0,
                "std": 0.0
            },
            "U12": {
                "mean": 0.0,
                "std": 0.0
            },
            "U13": {
                "mean": 1.0,
                "std": 0.0
            },
            "ZIF-EC-1": {
                "mean": 0.0,
                "std": 0.0
            },
            "ZIF-C": {
                "mean": 0.0,
                "std": 0.0
            },
            "ZIF-L": {
                "mean": 0.0,
                "std": 0.0
            }
        },
        "composition": {
            "M_percent": 70.0,
            "L_percent": 20.0,
            "BSA_percent": 10.0
        },
        "atr_file": "A12.5WW-14.xy",
        "ir_data": {
            "area_1647": 0.0095,
            "height_1647": 0.0011,
            "area_421": 0.0,
            "peak_pos_421": 427.674,
            "height_421": 0.0,
            "ratio_selected_peaks": 1.0
        },
        "encapsulation_efficiency": {
            "mean": 75.035,
            "error_bar": 5.247
        },
        "lc_data": {
            "lc_percent": 76.0
        }
    },
    "12.5_12_WW": {
        "washing": "water_washing",
        "concentration": 12.5,
        "ternary_position": 12,
        "measurements": {
            "Round_1": "12.5_12_WW_01.xy",
            "Round_2": "12.5_12_WW_02.xy",
            "Round_3": "12.5_12_WW_03.xy"
        },
        "crystallinity": {
            "fractions": {
                "crystalline": {
                    "mean": 0.14875580307888625,
                    "std": 0.05403086991010809
                },
                "amorphous": {
                    "mean": 0.8512441969211139,
                    "std": 0.05403086991010814
                }
            },
            "areas": {
                "crystalline": {
                    "mean": 12648.329744589224,
                    "std": 842.8158563565058
                },
                "amorphous": {
                    "mean": 79761.4028387441,
                    "std": 30172.13649023794
                }
            },
            "per_measurement": {
                "Round_1": {
                    "file": "12.5_12_WW_01.txt",
                    "total_area": 56963.049250000004,
                    "crystalline_area": 12017.919008931302,
                    "amorphous_area": 44945.130241068706,
                    "crystalline_fraction": 0.21097745235138196,
                    "amorphous_fraction": 0.789022547648618
                },
                "Round_2": {
                    "file": "12.5_12_WW_02.txt",
                    "total_area": 111883.39925,
                    "crystalline_area": 13605.621785696316,
                    "amorphous_area": 98277.77746430368,
                    "crystalline_fraction": 0.12160536663079903,
                    "amorphous_fraction": 0.878394633369201
                },
                "Round_3": {
                    "file": "12.5_12_WW_03.txt",
                    "total_area": 108382.74925,
                    "crystalline_area": 12321.448439140051,
                    "amorphous_area": 96061.30081085995,
                    "crystalline_fraction": 0.11368459025447772,
                    "amorphous_fraction": 0.8863154097455224
                }
            }
        },
        "phase_composition": {
            "Sodalite": {
                "mean": 0.0,
                "std": 0.0
            },
            "Diamondoid": {
                "mean": 0.0,
                "std": 0.0
            },
            "U12": {
                "mean": 0.0,
                "std": 0.0
            },
            "U13": {
                "mean": 0.0,
                "std": 0.0
            },
            "ZIF-EC-1": {
                "mean": 0.0,
                "std": 0.0
            },
            "ZIF-C": {
                "mean": 0.0,
                "std": 0.0
            },
            "ZIF-L": {
                "mean": 0.0,
                "std": 0.0
            }
        },
        "composition": {
            "M_percent": 50.0,
            "L_percent": 20.0,
            "BSA_percent": 30.0
        },
        "atr_file": "A12.5WW-12.xy",
        "ir_data": {
            "area_1647": 0.0091,
            "height_1647": 0.0012,
            "area_421": 0.0002,
            "peak_pos_421": 425.6179,
            "height_421": 0.0001,
            "ratio_selected_peaks": 0.9326
        },
        "encapsulation_efficiency": {
            "mean": 90.582,
            "error_bar": 1.224
        },
        "lc_data": null
    },
    "12.5_16_WW": {
        "washing": "water_washing",
        "concentration": 12.5,
        "ternary_position": 16,
        "measurements": {
            "Round_1": "12.5_16_WW_01.xy",
            "Round_2": "12.5_16_WW_02.xy",
            "Round_3": "12.5_16_WW_03.xy"
        },
        "crystallinity": {
            "fractions": {
                "crystalline": {
                    "mean": 0.16758224820351178,
                    "std": 0.011420588312033178
                },
                "amorphous": {
                    "mean": 0.8324177517964881,
                    "std": 0.011420588312033159
                }
            },
            "areas": {
                "crystalline": {
                    "mean": 13110.791973378686,
                    "std": 660.3440202174269
                },
                "amorphous": {
                    "mean": 65427.44060995464,
                    "std": 7272.76288238891
                }
            },
            "per_measurement": {
                "Round_1": {
                    "file": "12.5_16_WW_01.txt",
                    "total_area": 87285.59925,
                    "crystalline_area": 13798.81536387949,
                    "amorphous_area": 73486.78388612051,
                    "crystalline_fraction": 0.15808810940688467,
                    "amorphous_fraction": 0.8419118905931153
                },
                "Round_2": {
                    "file": "12.5_16_WW_02.txt",
                    "total_area": 75923.99925,
                    "crystalline_area": 12482.136490861203,
                    "amorphous_area": 63441.862759138785,
                    "crystalline_fraction": 0.1644030427027486,
                    "amorphous_fraction": 0.8355969572972513
                },
                "Round_3": {
                    "file": "12.5_16_WW_03.txt",
                    "total_area": 72405.09925,
                    "crystalline_area": 13051.42406539537,
                    "amorphous_area": 59353.67518460463,
                    "crystalline_fraction": 0.18025559250090206,
                    "amorphous_fraction": 0.8197444074990979
                }
            }
        },
        "phase_composition": {
            "Sodalite": {
                "mean": 0.0,
                "std": 0.0
            },
            "Diamondoid": {
                "mean": 0.0,
                "std": 0.0
            },
            "U12": {
                "mean": 0.0,
                "std": 0.0
            },
            "U13": {
                "mean": 0.0,
                "std": 0.0
            },
            "ZIF-EC-1": {
                "mean": 0.0,
                "std": 0.0
            },
            "ZIF-C": {
                "mean": 1.0,
                "std": 0.0
            },
            "ZIF-L": {
                "mean": 0.0,
                "std": 0.0
            }
        },
        "composition": {
            "M_percent": 20.0,
            "L_percent": 30.0,
            "BSA_percent": 50.0
        },
        "atr_file": "A12.5WW-16.xy",
        "ir_data": {
            "area_1647": 0.0044,
            "height_1647": 0.0007,
            "area_421": 0.0262,
            "peak_pos_421": 419.4495,
            "height_421": 0.0036,
            "ratio_selected_peaks": 0.1695
        },
        "encapsulation_efficiency": {
            "mean": 94.115,
            "error_bar": 4.598
        },
        "lc_data": {
            "lc_percent": 82.0
        }
    },
    "12.5_13_WW": {
        "washing": "water_washing",
        "concentration": 12.5,
        "ternary_position": 13,
        "measurements": {
            "Round_1": "12.5_13_WW_01.xy",
            "Round_2": "12.5_13_WW_02.xy",
            "Round_3": "12.5_13_WW_03.xy"
        },
        "crystallinity": {
            "fractions": {
                "crystalline": {
                    "mean": 0.1580397330386122,
                    "std": 0.07553336567023904
                },
                "amorphous": {
                    "mean": 0.8419602669613878,
                    "std": 0.07553336567023906
                }
            },
            "areas": {
                "crystalline": {
                    "mean": 14342.646020604865,
                    "std": 1315.8969793993829
                },
                "amorphous": {
                    "mean": 91264.65322939512,
                    "std": 46334.15711226341
                }
            },
            "per_measurement": {
                "Round_1": {
                    "file": "12.5_13_WW_01.txt",
                    "total_area": 53176.84925,
                    "crystalline_area": 13018.59205703951,
                    "amorphous_area": 40158.25719296049,
                    "crystalline_fraction": 0.24481691263495664,
                    "amorphous_fraction": 0.7551830873650434
                },
                "Round_2": {
                    "file": "12.5_13_WW_02.txt",
                    "total_area": 117467.24925000001,
                    "crystalline_area": 14359.114572369333,
                    "amorphous_area": 103108.13467763067,
                    "crystalline_fraction": 0.12223930213781976,
                    "amorphous_fraction": 0.8777606978621803
                },
                "Round_3": {
                    "file": "12.5_13_WW_03.txt",
                    "total_area": 146177.79924999998,
                    "crystalline_area": 15650.231432405752,
                    "amorphous_area": 130527.56781759424,
                    "crystalline_fraction": 0.10706298434306025,
                    "amorphous_fraction": 0.8929370156569398
                }
            }
        },
        "phase_composition": {
            "Sodalite": {
                "mean": 0.0,
                "std": 0.0
            },
            "Diamondoid": {
                "mean": 0.0,
                "std": 0.0
            },
            "U12": {
                "mean": 0.0,
                "std": 0.0
            },
            "U13": {
                "mean": 0.0,
                "std": 0.0
            },
            "ZIF-EC-1": {
                "mean": 0.0,
                "std": 0.0
            },
            "ZIF-C": {
                "mean": 0.0,
                "std": 0.0
            },
            "ZIF-L": {
                "mean": 0.0,
                "std": 0.0
            }
        },
        "composition": {
            "M_percent": 60.0,
            "L_percent": 20.0,
            "BSA_percent": 20.0
        },
        "atr_file": "A12.5WW-13.xy",
        "ir_data": {
            "area_1647": 0.0216,
            "height_1647": 0.0026,
            "area_421": 0.0004,
            "peak_pos_421": 425.6179,
            "height_421": 0.0002,
            "ratio_selected_peaks": 0.9297
        },
        "encapsulation_efficiency": {
            "mean": 88.815,
            "error_bar": 1.738
        },
        "lc_data": null
    },
    "12.5_18_WW": {
        "washing": "water_washing",
        "concentration": 12.5,
        "ternary_position": 18,
        "measurements": {
            "Round_1": "12.5_18_WW_01.xy",
            "Round_2": "12.5_18_WW_02.xy",
            "Round_3": "12.5_18_WW_03.xy"
        },
        "crystallinity": {
            "fractions": {
                "crystalline": {
                    "mean": 0.224860775478498,
                    "std": 0.04276123875703569
                },
                "amorphous": {
                    "mean": 0.7751392245215021,
                    "std": 0.04276123875703576
                }
            },
            "areas": {
                "crystalline": {
                    "mean": 11780.668399036678,
                    "std": 372.86048871997474
                },
                "amorphous": {
                    "mean": 42083.84751763,
                    "std": 11444.45061656913
                }
            },
            "per_measurement": {
                "Round_1": {
                    "file": "12.5_18_WW_01.txt",
                    "total_area": 52639.449250000005,
                    "crystalline_area": 11619.311724763094,
                    "amorphous_area": 41020.13752523691,
                    "crystalline_fraction": 0.22073391515894505,
                    "amorphous_fraction": 0.779266084841055
                },
                "Round_2": {
                    "file": "12.5_18_WW_02.txt",
                    "total_area": 66230.04925000001,
                    "crystalline_area": 12207.03150847191,
                    "amorphous_area": 54023.01774152809,
                    "crystalline_fraction": 0.184312583890641,
                    "amorphous_fraction": 0.8156874161093591
                },
                "Round_3": {
                    "file": "12.5_18_WW_03.txt",
                    "total_area": 42724.04925,
                    "crystalline_area": 11515.661963875027,
                    "amorphous_area": 31208.387286124977,
                    "crystalline_fraction": 0.26953582738590787,
                    "amorphous_fraction": 0.7304641726140921
                }
            }
        },
        "phase_composition": {
            "Sodalite": {
                "mean": 0.0,
                "std": 0.0
            },
            "Diamondoid": {
                "mean": 0.0,
                "std": 0.0
            },
            "U12": {
                "mean": 0.0,
                "std": 0.0
            },
            "U13": {
                "mean": 0.0,
                "std": 0.0
            },
            "ZIF-EC-1": {
                "mean": 0.0,
                "std": 0.0
            },
            "ZIF-C": {
                "mean": 0.0,
                "std": 0.0
            },
            "ZIF-L": {
                "mean": 0.0,
                "std": 0.0
            }
        },
        "composition": {
            "M_percent": 40.0,
            "L_percent": 30.0,
            "BSA_percent": 30.0
        },
        "atr_file": "A12.5WW-18.xy",
        "ir_data": {
            "area_1647": 0.0123,
            "height_1647": 0.0017,
            "area_421": 0.0185,
            "peak_pos_421": 421.5056,
            "height_421": 0.0027,
            "ratio_selected_peaks": 0.3871
        },
        "encapsulation_efficiency": {
            "mean": 82.808,
            "error_bar": 1.553
        },
        "lc_data": null
    },
    "12.5_15_WW": {
        "washing": "water_washing",
        "concentration": 12.5,
        "ternary_position": 15,
        "measurements": {
            "Round_1": "12.5_15_WW_01.xy",
            "Round_2": "12.5_15_WW_02.xy",
            "Round_3": "12.5_15_WW_03.xy"
        },
        "crystallinity": {
            "fractions": {
                "crystalline": {
                    "mean": 0.1578931583195359,
                    "std": 0.04662969019223957
                },
                "amorphous": {
                    "mean": 0.8421068416804639,
                    "std": 0.04662969019223952
                }
            },
            "areas": {
                "crystalline": {
                    "mean": 11796.05744636086,
                    "std": 287.36744060027314
                },
                "amorphous": {
                    "mean": 66875.42513697247,
                    "std": 20251.394014239086
                }
            },
            "per_measurement": {
                "Round_1": {
                    "file": "12.5_15_WW_01.txt",
                    "total_area": 56329.79925,
                    "crystalline_area": 11835.625893881683,
                    "amorphous_area": 44494.17335611832,
                    "crystalline_fraction": 0.21011304942439826,
                    "amorphous_fraction": 0.7898869505756018
                },
                "Round_2": {
                    "file": "12.5_15_WW_02.txt",
                    "total_area": 95424.59924999998,
                    "crystalline_area": 11490.956207005958,
                    "amorphous_area": 83933.64304299404,
                    "crystalline_fraction": 0.12041922415520083,
                    "amorphous_fraction": 0.8795807758447991
                },
                "Round_3": {
                    "file": "12.5_15_WW_03.txt",
                    "total_area": 84260.04924999998,
                    "crystalline_area": 12061.590238194934,
                    "amorphous_area": 72198.45901180507,
                    "crystalline_fraction": 0.1431472013790086,
                    "amorphous_fraction": 0.8568527986209913
                }
            }
        },
        "phase_composition": {
            "Sodalite": {
                "mean": 0.0,
                "std": 0.0
            },
            "Diamondoid": {
                "mean": 0.0,
                "std": 0.0
            },
            "U12": {
                "mean": 0.0,
                "std": 0.0
            },
            "U13": {
                "mean": 0.0,
                "std": 0.0
            },
            "ZIF-EC-1": {
                "mean": 0.0,
                "std": 0.0
            },
            "ZIF-C": {
                "mean": 0.0,
                "std": 0.0
            },
            "ZIF-L": {
                "mean": 0.0,
                "std": 0.0
            }
        },
        "composition": {
            "M_percent": 10.0,
            "L_percent": 30.0,
            "BSA_percent": 60.0
        },
        "atr_file": "A12.5WW-15.xy",
        "ir_data": {
            "area_1647": 0.0151,
            "height_1647": 0.0017,
            "area_421": 0.0073,
            "peak_pos_421": 421.5056,
            "height_421": 0.0013,
            "ratio_selected_peaks": 0.5623
        },
        "encapsulation_efficiency": {
            "mean": 85.547,
            "error_bar": 1.765
        },
        "lc_data": null
    },
    "12.5_19_WW": {
        "washing": "water_washing",
        "concentration": 12.5,
        "ternary_position": 19,
        "measurements": {
            "Round_1": "12.5_19_WW_01.xy",
            "Round_2": "12.5_19_WW_02.xy",
            "Round_3": "12.5_19_WW_03.xy"
        },
        "crystallinity": {
            "fractions": {
                "crystalline": {
                    "mean": 0.18485900910943198,
                    "std": 0.048286201877479694
                },
                "amorphous": {
                    "mean": 0.8151409908905679,
                    "std": 0.048286201877479666
                }
            },
            "areas": {
                "crystalline": {
                    "mean": 11424.029176619015,
                    "std": 2161.8109492012222
                },
                "amorphous": {
                    "mean": 55402.98674004764,
                    "std": 27451.843065521483
                }
            },
            "per_measurement": {
                "Round_1": {
                    "file": "12.5_19_WW_01.txt",
                    "total_area": 39944.39924999999,
                    "crystalline_area": 9396.413771763902,
                    "amorphous_area": 30547.985478236085,
                    "crystalline_fraction": 0.23523732859153978,
                    "amorphous_fraction": 0.7647626714084602
                },
                "Round_2": {
                    "file": "12.5_19_WW_02.txt",
                    "total_area": 61969.89925,
                    "crystalline_area": 11176.881523936025,
                    "amorphous_area": 50793.017726063976,
                    "crystalline_fraction": 0.18035984662240714,
                    "amorphous_fraction": 0.8196401533775928
                },
                "Round_3": {
                    "file": "12.5_19_WW_03.txt",
                    "total_area": 98566.74925,
                    "crystalline_area": 13698.79223415712,
                    "amorphous_area": 84867.95701584287,
                    "crystalline_fraction": 0.138979852114349,
                    "amorphous_fraction": 0.861020147885651
                }
            }
        },
        "phase_composition": {
            "Sodalite": {
                "mean": 0.0,
                "std": 0.0
            },
            "Diamondoid": {
                "mean": 0.0,
                "std": 0.0
            },
            "U12": {
                "mean": 0.0,
                "std": 0.0
            },
            "U13": {
                "mean": 0.0,
                "std": 0.0
            },
            "ZIF-EC-1": {
                "mean": 0.0,
                "std": 0.0
            },
            "ZIF-C": {
                "mean": 0.0,
                "std": 0.0
            },
            "ZIF-L": {
                "mean": 0.0,
                "std": 0.0
            }
        },
        "composition": {
            "M_percent": 50.0,
            "L_percent": 30.0,
            "BSA_percent": 20.0
        },
        "atr_file": "A12.5WW-19.xy",
        "ir_data": {
            "area_1647": 0.0131,
            "height_1647": 0.0016,
            "area_421": 0.0285,
            "peak_pos_421": 421.5056,
            "height_421": 0.0039,
            "ratio_selected_peaks": 0.2914
        },
        "encapsulation_efficiency": {
            "mean": 84.31,
            "error_bar": 0.701
        },
        "lc_data": null
    },
    "12.5_20_WW": {
        "washing": "water_washing",
        "concentration": 12.5,
        "ternary_position": 20,
        "measurements": {
            "Round_1": "12.5_20_WW_01.xy",
            "Round_2": "12.5_20_WW_02.xy",
            "Round_3": "12.5_20_WW_03.xy"
        },
        "crystallinity": {
            "fractions": {
                "crystalline": {
                    "mean": 0.21747098380973162,
                    "std": 0.03313577594861807
                },
                "amorphous": {
                    "mean": 0.7825290161902684,
                    "std": 0.03313577594861803
                }
            },
            "areas": {
                "crystalline": {
                    "mean": 12510.28959680948,
                    "std": 2272.2949172964536
                },
                "amorphous": {
                    "mean": 45759.80965319052,
                    "std": 10610.109391362888
                }
            },
            "per_measurement": {
                "Round_1": {
                    "file": "12.5_20_WW_01.txt",
                    "total_area": 45329.74924999999,
                    "crystalline_area": 11366.30881562608,
                    "amorphous_area": 33963.440434373915,
                    "crystalline_fraction": 0.2507472245862044,
                    "amorphous_fraction": 0.7492527754137956
                },
                "Round_2": {
                    "file": "12.5_20_WW_02.txt",
                    "total_area": 59830.249249999986,
                    "crystalline_area": 11037.33373618,
                    "amorphous_area": 48792.91551381999,
                    "crystalline_fraction": 0.1844774821187963,
                    "amorphous_fraction": 0.8155225178812037
                },
                "Round_3": {
                    "file": "12.5_20_WW_03.txt",
