Repository: digital-chemistry/zif-vis

# ZIF Biocomposite Explorer

Interactive Flask app for exploring ZIF biocomposite formulations across composition, concentration, phase assignment, crystallinity, encapsulation efficiency, and experiment-level spectra.

## What this app shows

The explorer combines a summary dataset with repeat-level ATR-IR and XRD measurements.

- The main plot shows sample points in ternary composition space.
- The 3D view stacks concentration layers vertically.
- The 2D view isolates one concentration layer at a time.
- The right inspector explains the selected sample with parameters, phase composition, ATR-IR, and repeated XRD measurements.

File: project/zif_biocomposite_summary_by_point.json (part 11 of 19)
{
            "error_bar": 6.182
        },
        "atr_file": "A25WW-23.xy",
        "ir_data": {
            "area_1647": 0.0113,
            "height_1647": 0.0014,
            "area_421": 0.0588,
            "peak_pos_421": 419.4495,
            "height_421": 0.0076,
            "ratio_selected_peaks": 0.1615
        }
    },
    "25_24_EW": {
        "washing": "ethanol_washing",
        "concentration": 25.0,
        "ternary_position": 24,
        "measurements": {
            "Round_1": "25_24_EW_01.xy",
            "Round_2": "25_24_EW_02.xy",
            "Round_3": "25_24_EW_03.xy"
        },
        "crystallinity": {
            "fractions": {
                "crystalline": {
                    "mean": 0.801,
                    "std": 0.075
                },
                "amorphous": {
                    "mean": 0.199,
                    "std": 0.075
                }
            },
            "areas": {
                "crystalline": {
                    "mean": 43828.6,
                    "std": 11666.6
                },
                "amorphous": {
                    "mean": 10363.4,
                    "std": 2112.6
                }
            }
        },
        "phase_composition": {
            "Sodalite": {
                "mean": 1.0,
                "std": 0.0
            },
            "Diamondoid": {
                "mean": 0.0,
                "std": 0.0
            },
            "U12": {
                "mean": 0.0,
                "std": 0.0
            },
            "U13": {
                "mean": 0.0,
                "std": 0.0
            },
            "ZIF-EC-1": {
                "mean": 0.0,
                "std": 0.0
            },
            "ZIF-C": {
                "mean": 0.0,
                "std": 0.0
            },
            "ZIF-L": {
                "mean": 0.0,
                "std": 0.0
            }
        },
        "composition": {
            "M_percent": 40.0,
            "L_percent": 40.0,
            "BSA_percent": 20.0
        },
        "encapsulation_efficiency": {
            "mean": 38.292,
            "error_bar": 5.293
        },
        "atr_file": "A25EW-24.xy",
        "ir_data": {
            "area_1647": 0.0052,
            "height_1647": 0.0009,
            "area_421": 0.2963,
            "peak_pos_421": 421.5056,
            "height_421": 0.044,
            "ratio_selected_peaks": 0.0174
        }
    },
    "25_24_WW": {
        "washing": "water_washing",
        "concentration": 25.0,
        "ternary_position": 24,
        "measurements": {
            "Round_1": "25_24_WW_01.xy",
            "Round_2": "25_24_WW_02.xy",
            "Round_3": "25_24_WW_03.xy"
        },
        "crystallinity": {
            "fractions": {
                "crystalline": {
                    "mean": 0.098,
                    "std": 0.025
                },
                "amorphous": {
                    "mean": 0.902,
                    "std": 0.025
                }
            },
            "areas": {
                "crystalline": {
                    "mean": 1186.0,
                    "std": 350.8
                },
                "amorphous": {
                    "mean": 10964.1,
                    "std": 1381.2
                }
            }
        },
        "phase_composition": {
            "Sodalite": {
                "mean": 0.0,
                "std": 0.0
            },
            "Diamondoid": {
                "mean": 0.0,
                "std": 0.0
            },
            "U12": {
                "mean": 0.0,
                "std": 0.0
            },
            "U13": {
                "mean": 0.0,
                "std": 0.0
            },
            "ZIF-EC-1": {
                "mean": 0.0,
                "std": 0.0
            },
            "ZIF-C": {
                "mean": 1.0,
                "std": 0.0
            },
            "ZIF-L": {
                "mean": 0.0,
                "std": 0.0
            }
        },
        "composition": {
            "M_percent": 40.0,
            "L_percent": 40.0,
            "BSA_percent": 20.0
        },
        "encapsulation_efficiency": {
            "mean": 37.393,
            "error_bar": 3.479
        },
        "atr_file": "A25WW-24.xy",
        "ir_data": {
            "area_1647": 0.0049,
            "height_1647": 0.0008,
            "area_421": 0.048,
            "peak_pos_421": 419.4495,
            "height_421": 0.0057,
            "ratio_selected_peaks": 0.0924
        }
    },
    "25_25_EW": {
        "washing": "ethanol_washing",
        "concentration": 25.0,
        "ternary_position": 25,
        "measurements": {
            "Round_1": "25_25_EW_01.xy",
            "Round_2": "25_25_EW_02.xy",
            "Round_3": "25_25_EW_03.xy"
        },
        "crystallinity": {
            "fractions": {
                "crystalline": {
                    "mean": 0.722,
                    "std": 0.13
                },
                "amorphous": {
                    "mean": 0.278,
                    "std": 0.13
                }
            },
            "areas": {
                "crystalline": {
                    "mean": 32977.0,
                    "std": 12854.7
                },
                "amorphous": {
                    "mean": 11412.4,
                    "std": 2161.0
                }
            }
        },
        "phase_composition": {
            "Sodalite": {
                "mean": 1.0,
                "std": 0.0
            },
            "Diamondoid": {
                "mean": 0.0,
                "std": 0.0
            },
            "U12": {
                "mean": 0.0,
                "std": 0.0
            },
            "U13": {
                "mean": 0.0,
                "std": 0.0
            },
            "ZIF-EC-1": {
                "mean": 0.0,
                "std": 0.0
            },
            "ZIF-C": {
                "mean": 0.0,
                "std": 0.0
            },
            "ZIF-L": {
                "mean": 0.0,
                "std": 0.0
            }
        },
        "composition": {
            "M_percent": 50.0,
            "L_percent": 40.0,
            "BSA_percent": 10.0
        },
        "encapsulation_efficiency": {
            "mean": 54.2,
            "error_bar": 2.701
        },
        "atr_file": "A25EW-25.xy",
        "ir_data": {
            "area_1647": 0.0019,
            "height_1647": 0.0004,
            "area_421": 0.2184,
            "peak_pos_421": 421.5056,
            "height_421": 0.0325,
            "ratio_selected_peaks": 0.0087
        }
    },
    "25_25_WW": {
        "washing": "water_washing",
        "concentration": 25.0,
        "ternary_position": 25,
        "measurements": {
            "Round_1": "25_25_WW_01.xy",
            "Round_2": "25_25_WW_02.xy",
            "Round_3": "25_25_WW_03.xy"
        },
        "crystallinity": {
            "fractions": {
                "crystalline": {
                    "mean": 0.134,
                    "std": 0.04
                },
                "amorphous": {
                    "mean": 0.866,
                    "std": 0.04
                }
            },
            "areas": {
                "crystalline": {
                    "mean": 1439.2,
                    "std": 668.3
                },
                "amorphous": {
                    "mean": 8949.9,
                    "std": 1304.8
                }
            }
        },
        "phase_composition": {
            "Sodalite": {
                "mean": 0.0,
                "std": 0.0
            },
            "Diamondoid": {
                "mean": 0.0,
                "std": 0.0
            },
            "U12": {
                "mean": 0.0,
                "std": 0.0
            },
            "U13": {
                "mean": 0.0,
                "std": 0.0
            },
            "ZIF-EC-1": {
                "mean": 0.0,
                "std": 0.0
            },
            "ZIF-C": {
                "mean": 1.0,
                "std": 0.0
            },
            "ZIF-L": {
                "mean": 0.0,
                "std": 0.0
            }
        },
        "composition": {
            "M_percent": 50.0,
            "L_percent": 40.0,
            "BSA_percent": 10.0
        },
        "encapsulation_efficiency": {
            "mean": 48.48,
            "error_bar": 11.08
        },
        "atr_file": "A25WW-25.xy",
        "ir_data": {
            "area_1647": 0.0027,
            "height_1647": 0.0007,
            "area_421": 0.0452,
            "peak_pos_421": 419.4495,
            "height_421": 0.0052,
            "ratio_selected_peaks": 0.0558
        }
    },
    "25_26_EW": {
        "washing": "ethanol_washing",
        "concentration": 25.0,
        "ternary_position": 26,
        "measurements": {
            "Round_1": "25_26_EW_01.xy",
            "Round_2": "25_26_EW_02.xy",
            "Round_3": "25_26_EW_03.xy"
        },
        "crystallinity": {
            "fractions": {
                "crystalline": {
                    "mean": 0.334,
                    "std": 0.012
                },
                "amorphous": {
                    "mean": 0.666,
                    "std": 0.012
                }
            },
            "areas": {
                "crystalline": {
                    "mean": 5819.5,
                    "std": 400.1
                },
                "amorphous": {
                    "mean": 11626.7,
                    "std": 720.7
                }
            }
        },
        "phase_composition": {
            "Sodalite": {
                "mean": 1.0,
                "std": 0.0
            },
            "Diamondoid": {
                "mean": 0.0,
                "std": 0.0
            },
            "U12": {
                "mean": 0.0,
                "std": 0.0
            },
            "U13": {
                "mean": 0.0,
                "std": 0.0
            },
            "ZIF-EC-1": {
                "mean": 0.0,
                "std": 0.0
            },
            "ZIF-C": {
                "mean": 0.0,
                "std": 0.0
            },
            "ZIF-L": {
                "mean": 0.0,
                "std": 0.0
            }
        },
        "composition": {
            "M_percent": 10.0,
            "L_percent": 50.0,
            "BSA_percent": 40.0
        },
        "encapsulation_efficiency": {
            "mean": 83.5,
            "error_bar": 2.736
        },
        "atr_file": "A25EW-26.xy",
        "ir_data": {
            "area_1647": 0.0297,
            "height_1647": 0.0033,
            "area_421": 0.2511,
            "peak_pos_421": 421.5056,
            "height_421": 0.037,
            "ratio_selected_peaks": 0.1058
        }
    },
    "25_26_WW": {
        "washing": "water_washing",
        "concentration": 25.0,
        "ternary_position": 26,
        "measurements": {
            "Round_1": "25_26_WW_01.xy",
            "Round_2": "25_26_WW_02.xy",
            "Round_3": "25_26_WW_03.xy"
        },
        "crystallinity": {
            "fractions": {
                "crystalline": {
                    "mean": 0.024,
                    "std": 0.042
                },
                "amorphous": {
                    "mean": 0.976,
                    "std": 0.042
                }
            },
            "areas": {
                "crystalline": {
                    "mean": 329.5,
                    "std": 570.8
                },
                "amorphous": {
                    "mean": 13222.4,
                    "std": 935.0
                }
            }
        },
        "phase_composition": {
            "Sodalite": {
                "mean": 0.214,
                "std": 0.371
            },
            "Diamondoid": {
                "mean": 0.0,
                "std": 0.0
            },
            "U12": {
                "mean": 0.0,
                "std": 0.0
            },
            "U13": {
                "mean": 0.0,
                "std": 0.0
            },
            "ZIF-EC-1": {
                "mean": 0.0,
                "std": 0.0
            },
            "ZIF-C": {
                "mean": 0.0,
                "std": 0.0
            },
            "ZIF-L": {
                "mean": 0.119,
                "std": 0.206
            }
        },
        "composition": {
            "M_percent": 10.0,
            "L_percent": 50.0,
            "BSA_percent": 40.0
        },
        "encapsulation_efficiency": {
            "mean": 74.881,
            "error_bar": 1.699
        },
        "atr_file": "A25WW-26.xy",
        "ir_data": {
            "area_1647": 0.0252,
            "height_1647": 0.003,
            "area_421": 0.0492,
            "peak_pos_421": 417.3934,
            "height_421": 0.0058,
            "ratio_selected_peaks": 0.3388
        }
    },
    "25_27_EW": {
        "washing": "ethanol_washing",
        "concentration": 25.0,
        "ternary_position": 27,
        "measurements": {
            "Round_1": "25_27_EW_01.xy",
            "Round_2": "25_27_EW_02.xy",
            "Round_3": "25_27_EW_03.xy"
        },
        "crystallinity": {
            "fractions": {
                "crystalline": {
                    "mean": 0.541,
                    "std": 0.086
                },
                "amorphous": {
                    "mean": 0.459,
                    "std": 0.086
                }
            },
            "areas": {
                "crystalline": {
                    "mean": 16620.7,
                    "std": 5389.1
                },
                "amorphous": {
                    "mean": 13647.3,
                    "std": 1196.2
                }
            }
        },
        "phase_composition": {
            "Sodalite": {
                "mean": 1.0,
                "std": 0.0
            },
            "Diamondoid": {
                "mean": 0.0,
                "std": 0.0
            },
            "U12": {
                "mean": 0.0,
                "std": 0.0
            },
            "U13": {
                "mean": 0.0,
                "std": 0.0
            },
            "ZIF-EC-1": {
                "mean": 0.0,
                "std": 0.0
            },
            "ZIF-C": {
                "mean": 0.0,
                "std": 0.0
            },
            "ZIF-L": {
                "mean": 0.0,
                "std": 0.0
            }
        },
        "composition": {
            "M_percent": 20.0,
            "L_percent": 50.0,
            "BSA_percent": 30.0
        },
        "encapsulation_efficiency": {
            "mean": 93.116,
            "error_bar": 0.867
        },
        "atr_file": "A25EW-27.xy",
        "ir_data": {
            "area_1647": 0.0148,
            "height_1647": 0.0019,
            "area_421": 0.5808,
            "peak_pos_421": 421.5056,
            "height_421": 0.0863,
            "ratio_selected_peaks": 0.0248
        }
    },
    "25_27_WW": {
        "washing": "water_washing",
        "concentration": 25.0,
        "ternary_position": 27,
        "measurements": {
            "Round_1": "25_27_WW_01.xy",
            "Round_2": "25_27_WW_02.xy",
            "Round_3": "25_27_WW_03.xy"
        },
        "crystallinity": {
            "fractions": {
                "crystalline": {
                    "mean": 0.104,
                    "std": 0.066
                },
                "amorphous": {
                    "mean": 0.896,
                    "std": 0.066
                }
            },
            "areas": {
                "crystalline": {
                    "mean": 1258.4,
                    "std": 955.3
                },
                "amorphous": {
                    "mean": 10213.0,
                    "std": 872.6
                }
            }
        },
        "phase_composition": {
            "Sodalite": {
                "mean": 0.797,
                "std": 0.351
            },
            "Diamondoid": {
                "mean": 0.0,
                "std": 0.0
            },
            "U12": {
                "mean": 0.0,
                "std": 0.0
            },
            "U13": {
                "mean": 0.0,
                "std": 0.0
            },
            "ZIF-EC-1": {
                "mean": 0.0,
                "std": 0.0
            },
            "ZIF-C": {
                "mean": 0.13,
                "std": 0.226
            },
            "ZIF-L": {
                "mean": 0.072,
                "std": 0.126
            }
        },
        "composition": {
            "M_percent": 20.0,
            "L_percent": 50.0,
            "BSA_percent": 30.0
        },
        "encapsulation_efficiency": {
            "mean": 90.195,
            "error_bar": 0.163
        },
        "atr_file": "A25WW-27.xy",
        "ir_data": {
            "area_1647": 0.0104,
            "height_1647": 0.0015,
            "area_421": 0.0546,
            "peak_pos_421": 419.4495,
            "height_421": 0.0074,
            "ratio_selected_peaks": 0.1604
        }
    },
    "25_28_EW": {
        "washing": "ethanol_washing",
        "concentration": 25.0,
        "ternary_position": 28,
        "measurements": {
            "Round_1": "25_28_EW_01.xy",
            "Round_2": "25_28_EW_02.xy",
            "Round_3": "25_28_EW_03.xy"
        },
        "crystallinity": {
            "fractions": {
                "crystalline": {
                    "mean": 0.719,
                    "std": 0.075
                },
                "amorphous": {
                    "mean": 0.281,
                    "std": 0.075
                }
            },
            "areas": {
                "crystalline": {
                    "mean": 33835.7,
                    "std": 12704.7
                },
                "amorphous": {
                    "mean": 12394.5,
                    "std": 564.9
                }
            }
        },
        "phase_composition": {
            "Sodalite": {
                "mean": 1.0,
                "std": 0.0
            },
            "Diamondoid": {
                "mean": 0.0,
                "std": 0.0
            },
            "U12": {
                "mean": 0.0,
                "std": 0.0
            },
            "U13": {
                "mean": 0.0,
                "std": 0.0
            },
            "ZIF-EC-1": {
                "mean": 0.0,
                "std": 0.0
            },
            "ZIF-C": {
                "mean": 0.0,
                "std": 0.0
            },
            "ZIF-L": {
                "mean": 0.0,
                "std": 0.0
            }
        },
        "composition": {
            "M_percent": 30.0,
            "L_percent": 50.0,
            "BSA_percent": 20.0
        },
        "encapsulation_efficiency": {
            "mean": 92.038,
            "error_bar": 0.561
        },
        "atr_file": "A25EW-28.xy",
        "ir_data": {
            "area_1647": 0.0087,
            "height_1647": 0.0012,
            "area_421": 0.2506,
            "peak_pos_421": 421.5056,
            "height_421": 0.0368,
            "ratio_selected_peaks": 0.0336
        }
    },
    "25_28_WW": {
        "washing": "water_washing",
        "concentration": 25.0,
        "ternary_position": 28,
        "measurements": {
            "Round_1": "25_28_WW_01.xy",
            "Round_2": "25_28_WW_02.xy",
            "Round_3": "25_28_WW_03.xy"
        },
        "crystallinity": {
            "fractions": {
                "crystalline": {
                    "mean": 0.116,
                    "std": 0.038
                },
                "amorphous": {
                    "mean": 0.884,
                    "std": 0.038
                }
            },
            "areas": {
                "crystalline": {
                    "mean": 1446.2,
                    "std": 417.7
                },
                "amorphous": {
                    "mean": 11116.4,
                    "std": 1288.1
                }
            }
        },
        "phase_composition": {
            "Sodalite": {
                "mean": 0.0,
                "std": 0.0
            },
            "Diamondoid": {
                "mean": 0.0,
                "std": 0.0
            },
            "U12": {
                "mean": 0.0,
                "std": 0.0
            },
            "U13": {
                "mean": 0.0,
                "std": 0.0
            },
            "ZIF-EC-1": {
                "mean": 0.0,
                "std": 0.0
            },
            "ZIF-C": {
                "mean": 1.0,
                "std": 0.0
            },
            "ZIF-L": {
                "mean": 0.0,
                "std": 0.0
            }
        },
        "composition": {
            "M_percent": 30.0,
            "L_percent": 50.0,
            "BSA_percent": 20.0
        },
        "encapsulation_efficiency": {
            "mean": 89.082,
            "error_bar": 0.871
        },
        "atr_file": "A25WW-28.xy",
        "ir_data": {
            "area_1647": 0.0042,
            "height_1647": 0.001,
            "area_421": 0.0373,
            "peak_pos_421": 419.4495,
            "height_421": 0.0048,
            "ratio_selected_peaks": 0.102
        }
    },
    "25_29_EW": {
        "washing": "ethanol_washing",
        "concentration": 25.0,
        "ternary_position": 29,
        "measurements": {
            "Round_1": "25_29_EW_01.xy",
            "Round_2": "25_29_EW_02.xy",
            "Round_3": "25_29_EW_03.xy"
        },
        "crystallinity": {
            "fractions": {
                "crystalline": {
                    "mean": 0.85,
                    "std": 0.071
                },
                "amorphous": {
                    "mean": 0.15,
                    "std": 0.071
                }
            },
            "areas": {
                "crystalline": {
                    "mean": 70255.2,
                    "std": 30396.6
                },
                "amorphous": {
                    "mean": 10687.5,
                    "std": 252.1
                }
            }
        },
        "phase_composition": {
            "Sodalite": {
                "mean": 1.0,
                "std": 0.0
            },
            "Diamondoid": {
                "mean": 0.0,
                "std": 0.0
            },
            "U12": {
                "mean": 0.0,
                "std": 0.0
            },
            "U13": {
                "mean": 0.0,
                "std": 0.0
            },
            "ZIF-EC-1": {
                "mean": 0.0,
                "std": 0.0
            },
            "ZIF-C": {
                "mean": 0.0,
                "std": 0.0
            },
            "ZIF-L": {
                "mean": 0.0,
                "std": 0.0
            }
        },
        "composition": {
            "M_percent": 40.0,
            "L_percent": 50.0,
            "BSA_percent": 10.0
        },
        "encapsulation_efficiency": {
            "mean": 68.76,
            "error_bar": 0.778
        },
        "atr_file": "A25EW-29.xy",
        "ir_data": {
            "area_1647": 0.004,
            "height_1647": 0.0007,
            "area_421": 0.6029,
            "peak_pos_421": 421.5056,
            "height_421": 0.0915,
            "ratio_selected_peaks": 0.0066
        }
    },
    "25_29_WW": {
        "washing": "water_washing",
        "concentration": 25.0,
        "ternary_position": 29,
        "measurements": {
            "Round_1": "25_29_WW_01.xy",
            "Round_2": "25_29_WW_02.xy",
            "Round_3": "25_29_WW_03.xy"
        },
        "crystallinity": {
            "fractions": {
                "crystalline": {
                    "mean": 0.065,
                    "std": 0.025
                },
                "amorphous": {
                    "mean": 0.935,
                    "std": 0.025
                }
            },
            "areas": {
                "crystalline": {
                    "mean": 756.1,
                    "std": 314.8
                },
                "amorphous": {
                    "mean": 10917.4,
                    "std": 1731.1
                }
            }
        },
        "phase_composition": {
            "Sodalite": {
                "mean": 0.333,
                "std": 0.577
            },
            "Diamondoid": {
                "mean": 0.0,
                "std": 0.0
            },
            "U12": {
                "mean": 0.0,
                "std": 0.0
            },
            "U13": {
                "mean": 0.0,
                "std": 0.0
            },
            "ZIF-EC-1": {
                "mean": 0.0,
                "std": 0.0
            },
            "ZIF-C": {
                "mean": 0.667,
                "std": 0.577
            },
            "ZIF-L": {
                "mean": 0.0,
                "std": 0.0
            }
        },
        "composition": {
            "M_percent": 40.0,
            "L_percent": 50.0,
            "BSA_percent": 10.0
        },
        "encapsulation_efficiency": {
            "mean": 67.045,
            "error_bar": 1.14
        },
        "atr_file": "A25WW-29.xy",
        "ir_data": {
            "area_1647": 0.0087,
            "height_1647": 0.0013,
            "area_421": 0.0677,
            "peak_pos_421": 419.4495,
            "height_421": 0.0086,
            "ratio_selected_peaks": 0.1143
        }
    },
    "25_30_EW": {
        "washing": "ethanol_washing",
        "concentration": 25.0,
        "ternary_position": 30,
        "measurements": {
            "Round_1": "25_30_EW_01.xy",
            "Round_2": "25_30_EW_02.xy",
            "Round_3": "25_30_EW_03.xy"
        },
        "crystallinity": {
            "fractions": {
                "crystalline": {
                    "mean": 0.376,
                    "std": 0.125
                },
                "amorphous": {
                    "mean": 0.624,
                    "std": 0.125
                }
            },
            "areas": {
                "crystalline": {
                    "mean": 6989.3,
                    "std": 3955.5
                },
                "amorphous": {
                    "mean": 10700.3,
                    "std": 393.3
                }
            }
        },
        "phase_composition": {
            "Sodalite": {
                "mean": 1.0,
                "std": 0.0
            },
            "Diamondoid": {
                "mean": 0.0,
                "std": 0.0
            },
            "U12": {
                "mean": 0.0,
                "std": 0.0
            },
            "U13": {
                "mean": 0.0,
                "std": 0.0
            },
            "ZIF-EC-1": {
                "mean": 0.0,
                "std": 0.0
            },
            "ZIF-C": {
                "mean": 0.0,
                "std": 0.0
            },
            "ZIF-L": {
                "mean": 0.0,
                "std": 0.0
            }
        },
        "composition": {
            "M_percent": 10.0,
            "L_percent": 60.0,
            "BSA_percent": 30.0
        },
        "encapsulation_efficiency": {
            "mean": 92.487,
            "error_bar": 4.688
        },
        "atr_file": "A25EW-30.xy",
        "ir_data": {
            "area_1647": 0.008,
            "height_1647": 0.0013,
            "area_421": 0.1334,
            "peak_pos_421": 421.5056,
            "height_421": 0.0202,
            "ratio_selected_peaks": 0.0565
        }
    },
    "25_30_WW": {
        "washing": "water_washing",
        "concentration": 25.0,
        "ternary_position": 30,
        "measurements": {
            "Round_1": "25_30_WW_01.xy",
            "Round_2": "25_30_WW_02.xy",
            "Round_3": "25_30_WW_03.xy"
        },
        "crystallinity": {
            "fractions": {
                "crystalline": {
                    "mean": 0.0,
                    "std": 0.0
                },
                "amorphous": {
                    "mean": 1.0,
                    "std": 0.0
                }
            },
            "areas": {
                "crystalline": {
                    "mean": 0.0,
                    "std": 0.0
                },
                "amorphous": {
                    "mean": 13288.2,
                    "std": 663.0
                }
            }
        },
        "phase_composition": {
            "Sodalite": {
                "mean": 0.0,
                "std": 0.0
            },
            "Diamondoid": {
                "mean": 0.0,
                "std": 0.0
            },
            "U12": {
                "mean": 0.0,
                "std": 0.0
            },
            "U13": {
                "mean": 0.0,
                "std": 0.0
            },
            "ZIF-EC-1": {
                "mean": 0.0,
                "std": 0.0
            },
            "ZIF-C": {
                "mean": 0.0,
                "std": 0.0
            },
            "ZIF-L": {
                "mean": 0.0,
                "std": 0.0
            }
        },
        "composition": {
            "M_percent": 10.0,
            "L_percent": 60.0,
            "BSA_percent": 30.0
        },
        "encapsulation_efficiency": {
            "mean": 84.998,
            "error_bar": 2.055
        },
        "atr_file": "A25WW-30.xy",
        "ir_data": {
            "area_1647": 0.0066,
            "height_1647": 0.0012,
            "area_421": 0.0477,
            "peak_pos_421": 419.4495,
            "height_421": 0.0058,
            "ratio_selected_peaks": 0.1219
        }
    },
    "25_31_EW": {
        "washing": "ethanol_washing",
        "concentration": 25.0,
        "ternary_position": 31,
        "measurements": {
            "Round_1": "25_31_EW_01.xy",
            "Round_2": "25_31_EW_02.xy",
            "Round_3": "25_31_EW_03.xy"
        },
        "crystallinity": {
            "fractions": {
                "crystalline": {
                    "mean": 0.652,
                    "std": 0.022
                },
                "amorphous": {
                    "mean": 0.348,
                    "std": 0.022
                }
            },
            "areas": {
                "crystalline": {
                    "mean": 27528.0,
                    "std": 4651.4
                },
                "amorphous": {
                    "mean": 14672.0,
                    "std": 2713.2
                }
            }
        },
        "phase_composition": {
            "Sodalite": {
                "mean": 1.0,
                "std": 0.0
            },
            "Diamondoid": {
                "mean": 0.0,
                "std": 0.0
            },
            "U12": {
                "mean": 0.0,
                "std": 0.0
            },
            "U13": {
                "mean": 0.0,
                "std": 0.0
            },
            "ZIF-EC-1": {
                "mean": 0.0,
                "std": 0.0
            },
            "ZIF-C": {
                "mean": 0.0,
                "std": 0.0
            },
            "ZIF-L": {
                "mean": 0.0,
                "std": 0.0
            }
        },
        "composition": {
            "M_percent": 20.0,
            "L_percent": 60.0,
            "BSA_percent": 20.0
        },
        "encapsulation_efficiency": {
            "mean": 92.397,
            "error_bar": 0.713
        },
        "atr_file": "A25EW-31.xy",
        "ir_data": {
            "area_1647": 0.0117,
            "height_1647": 0.0018,
            "area_421": 0.2825,
            "peak_pos_421": 421.5056,
            "height_421": 0.0423,
            "ratio_selected_peaks": 0.0398
        }
    },
    "25_31_WW": {
        "washing": "water_washing",
        "concentration": 25.0,
        "ternary_position": 31,
        "measurements": {
            "Round_1": "25_31_WW_01.xy",
            "Round_2": "25_31_WW_02.xy",
            "Round_3": "25_31_WW_03.xy"
        },
        "crystallinity": {
            "fractions": {
                "crystalline": {
                    "mean": 0.05,
                    "std": 0.017
                },
                "amorphous": {
                    "mean": 0.95,
                    "std": 0.017
                }
            },
            "areas": {
                "crystalline": {
                    "mean": 554.4,
                    "std": 205.6
                },
                "amorphous": {
                    "mean": 10390.9,
                    "std": 41.6
                }
            }
        },
        "phase_composition": {
            "Sodalite": {
                "mean": 1.0,
                "std": 0.0
            },
            "Diamondoid": {
                "mean": 0.0,
                "std": 0.0
            },
            "U12": {
                "mean": 0.0,
                "std": 0.0
            },
            "U13": {
                "mean": 0.0,
                "std": 0.0
            },
            "ZIF-EC-1": {
                "mean": 0.0,
                "std": 0.0
            },
            "ZIF-C": {
                "mean": 0.0,
                "std": 0.0
            },
            "ZIF-L": {
                "mean": 0.0,
                "std": 0.0
            }
        },
        "composition": {
            "M_percent": 20.0,
            "L_percent": 60.0,
            "BSA_percent": 20.0
        },
        "encapsulation_efficiency": {
            "mean": 96.396,
            "error_bar": 2.718
        },
        "atr_file": "A25WW-31.xy",
        "ir_data": {
            "area_1647": 0.0098,
            "height_1647": 0.0015,
            "area_421": 0.0505,
            "peak_pos_421": 419.4495,
            "height_421": 0.0075,
            "ratio_selected_peaks": 0.1625
        }
    },
    "25_32_EW": {
        "washing": "ethanol_washing",
        "concentration": 25.0,
        "ternary_position": 32,
        "measurements": {
            "Round_1": "25_32_EW_01.xy",
            "Round_2": "25_32_EW_02.xy",
            "Round_3": "25_32_EW_03.xy"
        },
        "crystallinity": {
            "fractions": {
                "crystalline": {
                    "mean": 0.833,
                    "std": 0.03
                },
                "amorphous": {
                    "mean": 0.167,
                    "std": 0.03
                }
            },
            "areas": {
                "crystalline": {
                    "mean": 52137.4,
                    "std": 16348.8
                },
                "amorphous": {
                    "mean": 10085.0,
                    "std": 1325.8
                }
            }
        },
        "phase_composition": {
            "Sodalite": {
                "mean": 1.0,
                "std": 0.0
            },
            "Diamondoid": {
                "mean": 0.0,
                "std": 0.0
            },
            "U12": {
                "mean": 0.0,
                "std": 0.0
            },
            "U13": {
                "mean": 0.0,
                "std": 0.0
            },
            "ZIF-EC-1": {
                "mean": 0.0,
                "std": 0.0
            },
            "ZIF-C": {
                "mean": 0.0,
                "std": 0.0
            },
            "ZIF-L": {
                "mean": 0.0,
                "std": 0.0
            }
        },
        "composition": {
            "M_percent": 30.0,
            "L_percent": 60.0,
            "BSA_percent": 10.0
        },
        "encapsulation_efficiency": {
            "mean": 92.038,
            "error_bar": 2.417
        },
        "atr_file": "A25EW-32.xy",
        "ir_data": {
            "area_1647": 0.0032,
            "height_1647": 0.0007,
            "area_421": 0.1085,
            "peak_pos_421": 421.5056,
            "height_421": 0.0149,
            "ratio_selected_peaks": 0.0287
        }
    },
    "25_32_WW": {
        "washing": "water_washing",
        "concentration": 25.0,
        "ternary_position": 32,
        "measurements": {
            "Round_1": "25_32_WW_01.xy",
            "Round_2": "25_32_WW_02.xy",
            "Round_3": "25_32_WW_03.xy"
        },
        "crystallinity": {
            "fractions": {
                "crystalline": {
                    "mean": 0.381,
                    "std": 0.164
                },
                "amorphous": {
                    "mean": 0.619,
                    "std": 0.164
                }
            },
            "areas": {
                "crystalline": {
                    "mean": 7039.5,
                    "std": 4287.3
                },
                "amorphous": {
                    "mean": 10095.6,
                    "std": 1031.3
                }
            }
        },
        "phase_composition": {
            "Sodalite": {
                "mean": 0.0,
                "std": 0.0
            },
            "Diamondoid": {
                "mean": 1.0,
                "std": 0.0
            },
            "U12": {
                "mean": 0.0,
                "std": 0.0
            },
            "U13": {
                "mean": 0.0,
                "std": 0.0
            },
            "ZIF-EC-1": {
                "mean": 0.0,
                "std": 0.0
            },
            "ZIF-C": {
                "mean": 0.0,
                "std": 0.0
            },
            "ZIF-L": {
                "mean": 0.0,
                "std": 0.0
            }
        },
        "composition": {
            "M_percent": 30.0,
            "L_percent": 60.0,
            "BSA_percent": 10.0
        },
        "encapsulation_efficiency": {
            "mean": 93.927,
            "error_bar": 1.62
        },
        "atr_file": "A25WW-32.xy",
        "ir_data": {
            "area_1647": 0.0024,
            "height_1647": 0.0007,
            "area_421": 0.1059,
            "peak_pos_421": 419.4495,
            "height_421": 0.0126,
            "ratio_selected_peaks": 0.0226
        }
    },
    "25_33_EW": {
        "washing": "ethanol_washing",
        "concentration": 25.0,
        "ternary_position": 33,
        "measurements": {
            "Round_1": "25_33_EW_01.xy",
            "Round_2": "25_33_EW_02.xy",
            "Round_3": "25_33_EW_03.xy"
        },
        "crystallinity": {
            "fractions": {
                "crystalline": {
                    "mean": 0.375,
                    "std": 0.169
                },
                "amorphous": {
                    "mean": 0.625,
                    "std": 0.169
                }
            },
            "areas": {
                "crystalline": {
                    "mean": 8127.3,
                    "std": 6538.8
                },
                "amorphous": {
                    "mean": 11426.3,
                    "std": 1868.2
                }
            }
        },
        "phase_composition": {
            "Sodalite": {
                "mean": 1.0,
                "std": 0.0
            },
            "Diamondoid": {
                "mean": 0.0,
                "std": 0.0
            },
            "U12": {
                "mean": 0.0,
                "std": 0.0
            },
            "U13": {
                "mean": 0.0,
                "std": 0.0
            },
            "ZIF-EC-1": {
                "mean": 0.0,
                "std": 0.0
            },
            "ZIF-C": {
                "mean": 0.0,
                "std": 0.0
            },
            "ZIF-L": {
                "mean": 0.0,
                "std": 0.0
            }
        },
        "composition": {
            "M_percent": 10.0,
            "L_percent": 70.0,
            "BSA_percent": 20.0
        },
        "encapsulation_efficiency": {
            "mean": 90.42,
