Repository: digital-chemistry/zif-vis

# ZIF Biocomposite Explorer

Interactive Flask app for exploring ZIF biocomposite formulations across composition, concentration, phase assignment, crystallinity, encapsulation efficiency, and experiment-level spectra.

## What this app shows

The explorer combines a summary dataset with repeat-level ATR-IR and XRD measurements.

- The main plot shows sample points in ternary composition space.
- The 3D view stacks concentration layers vertically.
- The 2D view isolates one concentration layer at a time.
- The right inspector explains the selected sample with parameters, phase composition, ATR-IR, and repeated XRD measurements.

File: project/zif_biocomposite_summary_manual.json (part 11 of 39)
{
                    "crystalline_fraction": 0.0,
                    "amorphous_fraction": 1.0
                },
                "Round_3": {
                    "file": "12.5_11_WW_03.txt",
                    "total_area": 72632.54925000001,
                    "crystalline_area": 0.0,
                    "amorphous_area": 72632.54925000001,
                    "crystalline_fraction": 0.0,
                    "amorphous_fraction": 1.0
                }
            }
        },
        "phase_composition": {
            "Sodalite": {
                "mean": 0,
                "std": 0
            },
            "Diamondoid": {
                "mean": 0,
                "std": 0
            },
            "U12": {
                "mean": 0,
                "std": 0
            },
            "U13": {
                "mean": 0,
                "std": 0
            },
            "ZIF-EC-1": {
                "mean": 0,
                "std": 0
            },
            "ZIF-C": {
                "mean": 0,
                "std": 0
            },
            "ZIF-L": {
                "mean": 0,
                "std": 0
            }
        },
        "composition": {
            "M_percent": 40.0,
            "L_percent": 20.0,
            "BSA_percent": 40.0
        },
        "encapsulation_efficiency": {
            "mean": 95.793,
            "error_bar": 0.852
        },
        "atr_file": "A12.5WW-11.xy",
        "ir_data": {
            "area_1647": 0.0111,
            "height_1647": 0.0013,
            "area_421": 0.0056,
            "peak_pos_421": 423.5618,
            "height_421": 0.0012,
            "ratio_selected_peaks": 0.6642,
            "adaptive": {
                "method": "adaptive peak-finding; Amide I search 1620-1680 cm^-1, integrate ±25 cm^-1; Zn-N search 405-440 cm^-1, integrate ±10 cm^-1; optional nu-correction (A·nu); response factors f_BSA=600, f_MOF=30",
                "peak_1647_found": 1651.0684,
                "peak_1647_shift_cm1": 4.0684,
                "height_1647": 0.0151,
                "area_1647_raw": 0.3284,
                "area_1647_nu": 541.8096,
                "peak_421_found": 425.6179,
                "peak_421_shift_cm1": 4.6179,
                "height_421": 0.0025,
                "area_421_raw": 0.0191,
                "area_421_nu": 8.1216,
                "ratio_raw": 0.945,
                "ratio_nu": 0.9852,
                "ratio_response": 0.7694
            },
            "ratio_raw_adaptive": 0.945,
            "ratio_nu_corrected": 0.9852,
            "ratio_response_scaled": 0.7694
        },
        "LC_percent": null
    },
    "12.5_12_EW": {
        "washing": "ethanol_washing",
        "concentration": 12.5,
        "ternary_position": 12,
        "measurements": {
            "Round_1": "12.5_12_EW_01.xy",
            "Round_2": "12.5_12_EW_02.xy",
            "Round_3": "12.5_12_EW_03.xy"
        },
        "crystallinity": {
            "fractions": {
                "crystalline": {
                    "mean": 0.20352326993520062,
                    "std": 0.017630737136724965
                },
                "amorphous": {
                    "mean": 0.7964767300647994,
                    "std": 0.017630737136724934
                }
            },
            "areas": {
                "crystalline": {
                    "mean": 10666.20601912659,
                    "std": 1469.1171104120417
                },
                "amorphous": {
                    "mean": 42383.276564206746,
                    "std": 10411.970973262283
                }
            },
            "per_measurement": {
                "Round_1": {
                    "file": "12.5_12_EW_01.txt",
                    "total_area": 66623.79925,
                    "crystalline_area": 12361.510730449352,
                    "amorphous_area": 54262.28851955065,
                    "crystalline_fraction": 0.18554196652856525,
                    "amorphous_fraction": 0.8144580334714346
                },
                "Round_2": {
                    "file": "12.5_12_EW_02.txt",
                    "total_area": 47814.74925,
                    "crystalline_area": 9766.003345382811,
                    "amorphous_area": 38048.745904617186,
                    "crystalline_fraction": 0.20424667071495334,
                    "amorphous_fraction": 0.7957533292850467
                },
                "Round_3": {
                    "file": "12.5_12_EW_03.txt",
                    "total_area": 44709.89925,
                    "crystalline_area": 9871.103981547607,
                    "amorphous_area": 34838.79526845239,
                    "crystalline_fraction": 0.22078117256208324,
                    "amorphous_fraction": 0.7792188274379167
                }
            }
        },
        "phase_composition": {
            "Sodalite": {
                "mean": 0.0,
                "std": 0.0
            },
            "Diamondoid": {
                "mean": 0.0,
                "std": 0.0
            },
            "U12": {
                "mean": 0.0,
                "std": 0.0
            },
            "U13": {
                "mean": 1.0,
                "std": 0.0
            },
            "ZIF-EC-1": {
                "mean": 0.0,
                "std": 0.0
            },
            "ZIF-C": {
                "mean": 0.0,
                "std": 0.0
            },
            "ZIF-L": {
                "mean": 0.0,
                "std": 0.0
            }
        },
        "composition": {
            "M_percent": 50.0,
            "L_percent": 20.0,
            "BSA_percent": 30.0
        },
        "encapsulation_efficiency": {
            "mean": 82.277,
            "error_bar": 1.424
        },
        "atr_file": "A12.5EW-12.xy",
        "ir_data": {
            "area_1647": 0.0261,
            "height_1647": 0.0029,
            "area_421": 0.0054,
            "peak_pos_421": 419.4495,
            "height_421": 0.0012,
            "ratio_selected_peaks": 0.8273,
            "adaptive": {
                "method": "adaptive peak-finding; Amide I search 1620-1680 cm^-1, integrate ±25 cm^-1; Zn-N search 405-440 cm^-1, integrate ±10 cm^-1; optional nu-correction (A·nu); response factors f_BSA=600, f_MOF=30",
                "peak_1647_found": 1651.0684,
                "peak_1647_shift_cm1": 4.0684,
                "height_1647": 0.0422,
                "area_1647_raw": 0.9862,
                "area_1647_nu": 1628.209,
                "peak_421_found": 409.1689,
                "peak_421_shift_cm1": -11.8311,
                "height_421": 0.0017,
                "area_421_raw": 0.0069,
                "area_421_nu": 2.8343,
                "ratio_raw": 0.993,
                "ratio_nu": 0.9983,
                "ratio_response": 0.9664
            },
            "ratio_raw_adaptive": 0.993,
            "ratio_nu_corrected": 0.9983,
            "ratio_response_scaled": 0.9664
        },
        "LC_percent": 76
    },
    "12.5_12_WW": {
        "washing": "water_washing",
        "concentration": 12.5,
        "ternary_position": 12,
        "measurements": {
            "Round_1": "12.5_12_WW_01.xy",
            "Round_2": "12.5_12_WW_02.xy",
            "Round_3": "12.5_12_WW_03.xy"
        },
        "crystallinity": {
            "fractions": {
                "crystalline": {
                    "mean": 0.0,
                    "std": 0.0
                },
                "amorphous": {
                    "mean": 1.0,
                    "std": 0.0
                }
            },
            "areas": {
                "crystalline": {
                    "mean": 0.0,
                    "std": 0.0
                },
                "amorphous": {
                    "mean": 92409.73258333333,
                    "std": 30747.587825808925
                }
            },
            "per_measurement": {
                "Round_1": {
                    "file": "12.5_12_WW_01.txt",
                    "total_area": 56963.049250000004,
                    "crystalline_area": 0.0,
                    "amorphous_area": 56963.049250000004,
                    "crystalline_fraction": 0.0,
                    "amorphous_fraction": 1.0
                },
                "Round_2": {
                    "file": "12.5_12_WW_02.txt",
                    "total_area": 111883.39925,
                    "crystalline_area": 0.0,
                    "amorphous_area": 111883.39925,
                    "crystalline_fraction": 0.0,
                    "amorphous_fraction": 1.0
                },
                "Round_3": {
                    "file": "12.5_12_WW_03.txt",
                    "total_area": 108382.74925,
                    "crystalline_area": 0.0,
                    "amorphous_area": 108382.74925,
                    "crystalline_fraction": 0.0,
                    "amorphous_fraction": 1.0
                }
            }
        },
        "phase_composition": {
            "Sodalite": {
                "mean": 0,
                "std": 0
            },
            "Diamondoid": {
                "mean": 0,
                "std": 0
            },
            "U12": {
                "mean": 0,
                "std": 0
            },
            "U13": {
                "mean": 0,
                "std": 0
            },
            "ZIF-EC-1": {
                "mean": 0,
                "std": 0
            },
            "ZIF-C": {
                "mean": 0,
                "std": 0
            },
            "ZIF-L": {
                "mean": 0,
                "std": 0
            }
        },
        "composition": {
            "M_percent": 50.0,
            "L_percent": 20.0,
            "BSA_percent": 30.0
        },
        "encapsulation_efficiency": {
            "mean": 90.582,
            "error_bar": 1.224
        },
        "atr_file": "A12.5WW-12.xy",
        "ir_data": {
            "area_1647": 0.0091,
            "height_1647": 0.0012,
            "area_421": 0.0002,
            "peak_pos_421": 425.6179,
            "height_421": 0.0001,
            "ratio_selected_peaks": 0.98,
            "adaptive": {
                "method": "adaptive peak-finding; Amide I search 1620-1680 cm^-1, integrate ±25 cm^-1; Zn-N search 405-440 cm^-1, integrate ±10 cm^-1; optional nu-correction (A·nu); response factors f_BSA=600, f_MOF=30",
                "peak_1647_found": 1651.0684,
                "peak_1647_shift_cm1": 4.0684,
                "height_1647": 0.0181,
                "area_1647_raw": 0.4062,
                "area_1647_nu": 670.3274,
                "peak_421_found": 427.674,
                "peak_421_shift_cm1": 6.674,
                "height_421": 0.0016,
                "area_421_raw": 0.009,
                "area_421_nu": 3.8528,
                "ratio_raw": 0.9783,
                "ratio_nu": 0.9943,
                "ratio_response": 0.8969
            },
            "ratio_raw_adaptive": 0.9783,
            "ratio_nu_corrected": 0.9943,
            "ratio_response_scaled": 0.8969
        },
        "LC_percent": null
    },
    "12.5_13_EW": {
        "washing": "ethanol_washing",
        "concentration": 12.5,
        "ternary_position": 13,
        "measurements": {
            "Round_1": "12.5_13_EW_01.xy",
            "Round_2": "12.5_13_EW_02.xy",
            "Round_3": "12.5_13_EW_03.xy"
        },
        "crystallinity": {
            "fractions": {
                "crystalline": {
                    "mean": 0.17310079835138534,
                    "std": 0.010174540268445857
                },
                "amorphous": {
                    "mean": 0.8268992016486146,
                    "std": 0.010174540268445812
                }
            },
            "areas": {
                "crystalline": {
                    "mean": 11530.204576326427,
                    "std": 1559.1460457717417
                },
                "amorphous": {
                    "mean": 55486.544673673576,
                    "std": 10640.606019544837
                }
            },
            "per_measurement": {
                "Round_1": {
                    "file": "12.5_13_EW_01.txt",
                    "total_area": 80068.59925000001,
                    "crystalline_area": 13296.004734945267,
                    "amorphous_area": 66772.59451505473,
                    "crystalline_fraction": 0.1660576662947587,
                    "amorphous_fraction": 0.8339423337052413
                },
                "Round_2": {
                    "file": "12.5_13_EW_02.txt",
                    "total_area": 65000.89925,
                    "crystalline_area": 10951.276110678413,
                    "amorphous_area": 54049.623139321586,
                    "crystalline_fraction": 0.1684788400935609,
                    "amorphous_fraction": 0.831521159906439
                },
                "Round_3": {
                    "file": "12.5_13_EW_03.txt",
                    "total_area": 55980.74924999999,
                    "crystalline_area": 10343.332883355602,
                    "amorphous_area": 45637.41636664439,
                    "crystalline_fraction": 0.18476588866583638,
                    "amorphous_fraction": 0.8152341113341637
                }
            }
        },
        "phase_composition": {
            "Sodalite": {
                "mean": 0.0,
                "std": 0.0
            },
            "Diamondoid": {
                "mean": 0.0,
                "std": 0.0
            },
            "U12": {
                "mean": 0.0,
                "std": 0.0
            },
            "U13": {
                "mean": 1.0,
                "std": 0.0
            },
            "ZIF-EC-1": {
                "mean": 0.0,
                "std": 0.0
            },
            "ZIF-C": {
                "mean": 0.0,
                "std": 0.0
            },
            "ZIF-L": {
                "mean": 0.0,
                "std": 0.0
            }
        },
        "composition": {
            "M_percent": 60.0,
            "L_percent": 20.0,
            "BSA_percent": 20.0
        },
        "encapsulation_efficiency": {
            "mean": 76.614,
            "error_bar": 4.105
        },
        "atr_file": "A12.5EW-13.xy",
        "ir_data": {
            "area_1647": 0.0201,
            "height_1647": 0.0023,
            "area_421": 0.0016,
            "peak_pos_421": 425.6179,
            "height_421": 0.0007,
            "ratio_selected_peaks": 0.9279,
            "adaptive": {
                "method": "adaptive peak-finding; Amide I search 1620-1680 cm^-1, integrate ±25 cm^-1; Zn-N search 405-440 cm^-1, integrate ±10 cm^-1; optional nu-correction (A·nu); response factors f_BSA=600, f_MOF=30",
                "peak_1647_found": 1651.0684,
                "peak_1647_shift_cm1": 4.0684,
                "height_1647": 0.0304,
                "area_1647_raw": 0.7131,
                "area_1647_nu": 1177.308,
                "peak_421_found": 411.225,
                "peak_421_shift_cm1": -9.775,
                "height_421": 0.0012,
                "area_421_raw": 0.0034,
                "area_421_nu": 1.3801,
                "ratio_raw": 0.9953,
                "ratio_nu": 0.9988,
                "ratio_response": 0.9771
            },
            "ratio_raw_adaptive": 0.9953,
            "ratio_nu_corrected": 0.9988,
            "ratio_response_scaled": 0.9771
        },
        "LC_percent": 62
    },
    "12.5_13_WW": {
        "washing": "water_washing",
        "concentration": 12.5,
        "ternary_position": 13,
        "measurements": {
            "Round_1": "12.5_13_WW_01.xy",
            "Round_2": "12.5_13_WW_02.xy",
            "Round_3": "12.5_13_WW_03.xy"
        },
        "crystallinity": {
            "fractions": {
                "crystalline": {
                    "mean": 0.0,
                    "std": 0.0
                },
                "amorphous": {
                    "mean": 1.0,
                    "std": 0.0
                }
            },
            "areas": {
                "crystalline": {
                    "mean": 0.0,
                    "std": 0.0
                },
                "amorphous": {
                    "mean": 105607.29925,
                    "std": 47621.297606506894
                }
            },
            "per_measurement": {
                "Round_1": {
                    "file": "12.5_13_WW_01.txt",
                    "total_area": 53176.84925,
                    "crystalline_area": 0.0,
                    "amorphous_area": 53176.84925,
                    "crystalline_fraction": 0.0,
                    "amorphous_fraction": 1.0
                },
                "Round_2": {
                    "file": "12.5_13_WW_02.txt",
                    "total_area": 117467.24925000001,
                    "crystalline_area": 0.0,
                    "amorphous_area": 117467.24925000001,
                    "crystalline_fraction": 0.0,
                    "amorphous_fraction": 1.0
                },
                "Round_3": {
                    "file": "12.5_13_WW_03.txt",
                    "total_area": 146177.79924999998,
                    "crystalline_area": 0.0,
                    "amorphous_area": 146177.79924999998,
                    "crystalline_fraction": 0.0,
                    "amorphous_fraction": 1.0
                }
            }
        },
        "phase_composition": {
            "Sodalite": {
                "mean": 0,
                "std": 0
            },
            "Diamondoid": {
                "mean": 0,
                "std": 0
            },
            "U12": {
                "mean": 0,
                "std": 0
            },
            "U13": {
                "mean": 0,
                "std": 0
            },
            "ZIF-EC-1": {
                "mean": 0,
                "std": 0
            },
            "ZIF-C": {
                "mean": 0,
                "std": 0
            },
            "ZIF-L": {
                "mean": 0,
                "std": 0
            }
        },
        "composition": {
            "M_percent": 60.0,
            "L_percent": 20.0,
            "BSA_percent": 20.0
        },
        "encapsulation_efficiency": {
            "mean": 88.815,
            "error_bar": 1.738
        },
        "atr_file": "A12.5WW-13.xy",
        "ir_data": {
            "area_1647": 0.0216,
            "height_1647": 0.0026,
            "area_421": 0.0004,
            "peak_pos_421": 425.6179,
            "height_421": 0.0002,
            "ratio_selected_peaks": 0.982,
            "adaptive": {
                "method": "adaptive peak-finding; Amide I search 1620-1680 cm^-1, integrate ±25 cm^-1; Zn-N search 405-440 cm^-1, integrate ±10 cm^-1; optional nu-correction (A·nu); response factors f_BSA=600, f_MOF=30",
                "peak_1647_found": 1651.0684,
                "peak_1647_shift_cm1": 4.0684,
                "height_1647": 0.0359,
                "area_1647_raw": 0.8147,
                "area_1647_nu": 1344.4612,
                "peak_421_found": 425.6179,
                "peak_421_shift_cm1": 4.6179,
                "height_421": 0.0026,
                "area_421_raw": 0.007,
                "area_421_nu": 3.0096,
                "ratio_raw": 0.9914,
                "ratio_nu": 0.9978,
                "ratio_response": 0.9571
            },
            "ratio_raw_adaptive": 0.9914,
            "ratio_nu_corrected": 0.9978,
            "ratio_response_scaled": 0.9571
        },
        "LC_percent": null
    },
    "12.5_14_EW": {
        "washing": "ethanol_washing",
        "concentration": 12.5,
        "ternary_position": 14,
        "measurements": {
            "Round_1": "12.5_14_EW_01.xy",
            "Round_2": "12.5_14_EW_02.xy",
            "Round_3": "12.5_14_EW_03.xy"
        },
        "crystallinity": {
            "fractions": {
                "crystalline": {
                    "mean": 0.23289237287625886,
                    "std": 0.07826142654121529
                },
                "amorphous": {
                    "mean": 0.7671076271237411,
                    "std": 0.0782614265412153
                }
            },
            "areas": {
                "crystalline": {
                    "mean": 15368.16846138741,
                    "std": 1521.7994282622808
                },
                "amorphous": {
                    "mean": 55643.34745527926,
                    "std": 23745.159375570573
                }
            },
            "per_measurement": {
                "Round_1": {
                    "file": "12.5_14_EW_01.txt",
                    "total_area": 54342.89925,
                    "crystalline_area": 15462.312390356838,
                    "amorphous_area": 38880.58685964316,
                    "crystalline_fraction": 0.2845323419205838,
                    "amorphous_fraction": 0.7154676580794161
                },
                "Round_2": {
                    "file": "12.5_14_EW_02.txt",
                    "total_area": 96616.89924999999,
                    "crystalline_area": 13801.48266755721,
                    "amorphous_area": 82815.41658244279,
                    "crystalline_fraction": 0.14284750157263207,
                    "amorphous_fraction": 0.857152498427368
                },
                "Round_3": {
                    "file": "12.5_14_EW_03.txt",
                    "total_area": 62074.74925000001,
                    "crystalline_area": 16840.710326248183,
                    "amorphous_area": 45234.03892375181,
                    "crystalline_fraction": 0.2712972751355606,
                    "amorphous_fraction": 0.7287027248644394
                }
            }
        },
        "phase_composition": {
            "Sodalite": {
                "mean": 0.0,
                "std": 0.0
            },
            "Diamondoid": {
                "mean": 0.0,
                "std": 0.0
            },
            "U12": {
                "mean": 0.0,
                "std": 0.0
            },
            "U13": {
                "mean": 1.0,
                "std": 0.0
            },
            "ZIF-EC-1": {
                "mean": 0.0,
                "std": 0.0
            },
            "ZIF-C": {
                "mean": 0.0,
                "std": 0.0
            },
            "ZIF-L": {
                "mean": 0.0,
                "std": 0.0
            }
        },
        "composition": {
            "M_percent": 70.0,
            "L_percent": 20.0,
            "BSA_percent": 10.0
        },
        "encapsulation_efficiency": {
            "mean": 62.683,
            "error_bar": 1.356
        },
        "atr_file": "A12.5EW-14.xy",
        "ir_data": {
            "area_1647": 0.003,
            "height_1647": 0.0005,
            "area_421": 0.0101,
            "peak_pos_421": 419.4495,
            "height_421": 0.0014,
            "ratio_selected_peaks": 0.2288,
            "adaptive": {
                "method": "adaptive peak-finding; Amide I search 1620-1680 cm^-1, integrate ±25 cm^-1; Zn-N search 405-440 cm^-1, integrate ±10 cm^-1; optional nu-correction (A·nu); response factors f_BSA=600, f_MOF=30",
                "peak_1647_found": 1653.1245,
                "peak_1647_shift_cm1": 6.1245,
                "height_1647": 0.0111,
                "area_1647_raw": 0.2688,
                "area_1647_nu": 444.5012,
                "peak_421_found": 419.4495,
                "peak_421_shift_cm1": -1.5505,
                "height_421": 0.0001,
                "area_421_raw": 0.0064,
                "area_421_nu": 2.6824,
                "ratio_raw": 0.9769,
                "ratio_nu": 0.994,
                "ratio_response": 0.8923
            },
            "ratio_raw_adaptive": 0.9769,
            "ratio_nu_corrected": 0.994,
            "ratio_response_scaled": 0.8923
        },
        "LC_percent": 79
    },
    "12.5_14_WW": {
        "washing": "water_washing",
        "concentration": 12.5,
        "ternary_position": 14,
        "measurements": {
            "Round_1": "12.5_14_WW_01.xy",
            "Round_2": "12.5_14_WW_02.xy",
            "Round_3": "12.5_14_WW_03.xy"
        },
        "crystallinity": {
            "fractions": {
                "crystalline": {
                    "mean": 0.14355571668229686,
                    "std": 0.015064987758335511
                },
                "amorphous": {
                    "mean": 0.8564442833177032,
                    "std": 0.01506498775833554
                }
            },
            "areas": {
                "crystalline": {
                    "mean": 13640.870580217073,
                    "std": 1660.1175493655783
                },
                "amorphous": {
                    "mean": 81599.92866978292,
                    "std": 8466.276327287216
                }
            },
            "per_measurement": {
                "Round_1": {
                    "file": "12.5_14_WW_01.txt",
                    "total_area": 100190.59925,
                    "crystalline_area": 15555.239691584511,
                    "amorphous_area": 84635.35955841548,
                    "crystalline_fraction": 0.1552564792308547,
                    "amorphous_fraction": 0.8447435207691453
                },
                "Round_2": {
                    "file": "12.5_14_WW_02.txt",
                    "total_area": 100899.64925,
                    "crystalline_area": 12769.613067967073,
                    "amorphous_area": 88130.03618203293,
                    "crystalline_fraction": 0.12655755657115997,
                    "amorphous_fraction": 0.87344244342884
                },
                "Round_3": {
                    "file": "12.5_14_WW_03.txt",
                    "total_area": 84632.14924999999,
                    "crystalline_area": 12597.758981099638,
                    "amorphous_area": 72034.39026890034,
                    "crystalline_fraction": 0.1488531142448759,
                    "amorphous_fraction": 0.851146885755124
                }
            }
        },
        "phase_composition": {
            "Sodalite": {
                "mean": 0.0,
                "std": 0.0
            },
            "Diamondoid": {
                "mean": 0.0,
                "std": 0.0
            },
            "U12": {
                "mean": 0.0,
                "std": 0.0
            },
            "U13": {
                "mean": 1.0,
                "std": 0.0
            },
            "ZIF-EC-1": {
                "mean": 0.0,
                "std": 0.0
            },
            "ZIF-C": {
                "mean": 0.0,
                "std": 0.0
            },
            "ZIF-L": {
                "mean": 0.0,
                "std": 0.0
            }
        },
        "composition": {
            "M_percent": 70.0,
            "L_percent": 20.0,
            "BSA_percent": 10.0
        },
        "encapsulation_efficiency": {
            "mean": 75.035,
            "error_bar": 5.247
        },
        "atr_file": "A12.5WW-14.xy",
        "ir_data": {
            "area_1647": 0.0095,
            "height_1647": 0.0011,
            "area_421": 0.0,
            "peak_pos_421": 427.674,
            "height_421": 0.0,
            "ratio_selected_peaks": 1.0,
            "adaptive": {
                "method": "adaptive peak-finding; Amide I search 1620-1680 cm^-1, integrate ±25 cm^-1; Zn-N search 405-440 cm^-1, integrate ±10 cm^-1; optional nu-correction (A·nu); response factors f_BSA=600, f_MOF=30",
                "peak_1647_found": 1651.0684,
                "peak_1647_shift_cm1": 4.0684,
                "height_1647": 0.015,
                "area_1647_raw": 0.3337,
                "area_1647_nu": 550.8063,
                "peak_421_found": 427.674,
                "peak_421_shift_cm1": 6.674,
                "height_421": 0.0023,
                "area_421_raw": 0.0117,
                "area_421_nu": 5.005,
                "ratio_raw": 0.9663,
                "ratio_nu": 0.991,
                "ratio_response": 0.8462
            },
            "ratio_raw_adaptive": 0.9663,
            "ratio_nu_corrected": 0.991,
            "ratio_response_scaled": 0.8462
        },
        "LC_percent": 76
    },
    "12.5_15_EW": {
        "washing": "ethanol_washing",
        "concentration": 12.5,
        "ternary_position": 15,
        "measurements": {
            "Round_1": "12.5_15_EW_01.xy",
            "Round_2": "12.5_15_EW_02.xy",
            "Round_3": "12.5_15_EW_03.xy"
        },
        "crystallinity": {
            "fractions": {
                "crystalline": {
                    "mean": 0.2652232437958648,
                    "std": 0.0486424971308487
                },
                "amorphous": {
                    "mean": 0.7347767562041351,
                    "std": 0.048642497130848644
                }
            },
            "areas": {
                "crystalline": {
                    "mean": 13245.47032966227,
                    "std": 1548.293568231233
                },
                "amorphous": {
                    "mean": 37497.145587004394,
                    "std": 8046.53047361135
                }
            },
            "per_measurement": {
                "Round_1": {
                    "file": "12.5_15_EW_01.txt",
                    "total_area": 58260.24924999999,
                    "crystalline_area": 12179.836111668988,
                    "amorphous_area": 46080.413138331,
                    "crystalline_fraction": 0.20905911437838537,
                    "amorphous_fraction": 0.7909408856216146
                },
                "Round_2": {
                    "file": "12.5_15_EW_02.txt",
                    "total_area": 42659.64925,
                    "crystalline_area": 12535.09366514346,
                    "amorphous_area": 30124.555584856542,
                    "crystalline_fraction": 0.29383958578007907,
                    "amorphous_fraction": 0.7061604142199209
                },
                "Round_3": {
                    "file": "12.5_15_EW_03.txt",
                    "total_area": 51307.94925,
                    "crystalline_area": 15021.481212174363,
                    "amorphous_area": 36286.46803782563,
                    "crystalline_fraction": 0.29277103122913,
                    "amorphous_fraction": 0.70722896877087
                }
            }
        },
        "phase_composition": {
            "Sodalite": {
                "mean": 1.0,
                "std": 0.0
            },
            "Diamondoid": {
                "mean": 0.0,
                "std": 0.0
            },
            "U12": {
                "mean": 0.0,
                "std": 0.0
            },
            "U13": {
                "mean": 0.0,
                "std": 0.0
            },
            "ZIF-EC-1": {
                "mean": 0.0,
                "std": 0.0
            },
            "ZIF-C": {
                "mean": 0.0,
                "std": 0.0
            },
            "ZIF-L": {
                "mean": 0.0,
                "std": 0.0
            }
        },
        "composition": {
            "M_percent": 10.0,
            "L_percent": 30.0,
            "BSA_percent": 60.0
        },
        "encapsulation_efficiency": {
            "mean": 80.998,
            "error_bar": 1.74
        },
        "atr_file": "A12.5EW-15.xy",
        "ir_data": {
            "area_1647": 0.0364,
            "height_1647": 0.0041,
            "area_421": 0.1229,
            "peak_pos_421": 421.5056,
            "height_421": 0.018,
            "ratio_selected_peaks": 0.2286,
            "adaptive": {
                "method": "adaptive peak-finding; Amide I search 1620-1680 cm^-1, integrate ±25 cm^-1; Zn-N search 405-440 cm^-1, integrate ±10 cm^-1; optional nu-correction (A·nu); response factors f_BSA=600, f_MOF=30",
                "peak_1647_found": 1651.0684,
                "peak_1647_shift_cm1": 4.0684,
                "height_1647": 0.056,
                "area_1647_raw": 1.2882,
                "area_1647_nu": 2126.1046,
                "peak_421_found": 421.5056,
                "peak_421_shift_cm1": 0.5056,
                "height_421": 0.0247,
                "area_421_raw": 0.1676,
                "area_421_nu": 70.6462,
                "ratio_raw": 0.8849,
                "ratio_nu": 0.9678,
                "ratio_response": 0.6008
            },
            "ratio_raw_adaptive": 0.8849,
            "ratio_nu_corrected": 0.9678,
            "ratio_response_scaled": 0.6008
        },
        "LC_percent": 82
    },
    "12.5_15_WW": {
        "washing": "water_washing",
        "concentration": 12.5,
        "ternary_position": 15,
        "measurements": {
            "Round_1": "12.5_15_WW_01.xy",
            "Round_2": "12.5_15_WW_02.xy",
            "Round_3": "12.5_15_WW_03.xy"
        },
        "crystallinity": {
            "fractions": {
                "crystalline": {
                    "mean": 0.0,
                    "std": 0.0
                },
                "amorphous": {
                    "mean": 1.0,
                    "std": 0.0
                }
            },
            "areas": {
                "crystalline": {
                    "mean": 0.0,
                    "std": 0.0
                },
                "amorphous": {
                    "mean": 78671.48258333332,
                    "std": 20137.648939258852
                }
            },
            "per_measurement": {
                "Round_1": {
                    "file": "12.5_15_WW_01.txt",
                    "total_area": 56329.79925,
                    "crystalline_area": 0.0,
                    "amorphous_area": 56329.79925,
                    "crystalline_fraction": 0.0,
                    "amorphous_fraction": 1.0
                },
                "Round_2": {
                    "file": "12.5_15_WW_02.txt",
                    "total_area": 95424.59924999998,
                    "crystalline_area": 0.0,
                    "amorphous_area": 95424.59924999998,
                    "crystalline_fraction": 0.0,
                    "amorphous_fraction": 1.0
                },
                "Round_3": {
                    "file": "12.5_15_WW_03.txt",
                    "total_area": 84260.04924999998,
                    "crystalline_area": 0.0,
                    "amorphous_area": 84260.04924999998,
                    "crystalline_fraction": 0.0,
                    "amorphous_fraction": 1.0
                }
            }
        },
        "phase_composition": {
            "Sodalite": {
                "mean": 0,
                "std": 0
            },
            "Diamondoid": {
                "mean": 0,
                "std": 0
            },
            "U12": {
                "mean": 0,
                "std": 0
            },
            "U13": {
                "mean": 0,
                "std": 0
            },
            "ZIF-EC-1": {
                "mean": 0,
                "std": 0
            },
            "ZIF-C": {
                "mean": 0,
                "std": 0
            },
            "ZIF-L": {
                "mean": 0,
                "std": 0
            }
        },
        "composition": {
            "M_percent": 10.0,
            "L_percent": 30.0,
            "BSA_percent": 60.0
        },
        "encapsulation_efficiency": {
            "mean": 85.547,
            "error_bar": 1.765
        },
        "atr_file": "A12.5WW-15.xy",
        "ir_data": {
            "area_1647": 0.0151,
            "height_1647": 0.0017,
            "area_421": 0.0073,
            "peak_pos_421": 421.5056,
            "height_421": 0.0013,
            "ratio_selected_peaks": 0.6736,
            "adaptive": {
                "method": "adaptive peak-finding; Amide I search 1620-1680 cm^-1, integrate ±25 cm^-1; Zn-N search 405-440 cm^-1, integrate ±10 cm^-1; optional nu-correction (A·nu); response factors f_BSA=600, f_MOF=30",
                "peak_1647_found": 1651.0684,
                "peak_1647_shift_cm1": 4.0684,
                "height_1647": 0.0237,
                "area_1647_raw": 0.537,
                "area_1647_nu": 886.1402,
                "peak_421_found": 419.4495,
                "peak_421_shift_cm1": -1.5505,
                "height_421": 0.0053,
                "area_421_raw": 0.0227,
                "area_421_nu": 9.5257,
                "ratio_raw": 0.9594,
                "ratio_nu": 0.9894,
                "ratio_response": 0.823
            },
            "ratio_raw_adaptive": 0.9594,
            "ratio_nu_corrected": 0.9894,
            "ratio_response_scaled": 0.823
        },
        "LC_percent": null
    },
    "12.5_16_EW": {
        "washing": "ethanol_washing",
        "concentration": 12.5,
        "ternary_position": 16,
        "measurements": {
            "Round_1": "12.5_16_EW_01.xy",
            "Round_2": "12.5_16_EW_02.xy",
            "Round_3": "12.5_16_EW_03.xy"
        },
        "crystallinity": {
            "fractions": {
                "crystalline": {
                    "mean": 0.31506069043098117,
                    "std": 0.08302007003914966
                },
                "amorphous": {
                    "mean": 0.6849393095690188,
                    "std": 0.08302007003914963
                }
            },
            "areas": {
                "crystalline": {
                    "mean": 21100.081261578907,
                    "std": 2228.9895732310774
                },
                "amorphous": {
                    "mean": 49719.034655087766,
                    "std": 19886.622036040237
                }
            },
            "per_measurement": {
                "Round_1": {
                    "file": "12.5_16_EW_01.txt",
                    "total_area": 45410.549250000004,
                    "crystalline_area": 18652.07894103893,
                    "amorphous_area": 26758.47030896107,
                    "crystalline_fraction": 0.41074330192205133,
                    "amorphous_fraction": 0.5892566980779488
                },
                "Round_2": {
                    "file": "12.5_16_EW_02.txt",
                    "total_area": 82539.89924999999,
                    "crystalline_area": 21635.708979198742,
                    "amorphous_area": 60904.19027080126,
                    "crystalline_fraction": 0.26212424749475016,
                    "amorphous_fraction": 0.7378757525052498
                },
                "Round_3": {
                    "file": "12.5_16_EW_03.txt",
                    "total_area": 84506.89924999999,
                    "crystalline_area": 23012.45586449905,
                    "amorphous_area": 61494.44338550094,
                    "crystalline_fraction": 0.272314521876142,
                    "amorphous_fraction": 0.7276854781238581
                }
            }
        },
        "phase_composition": {
            "Sodalite": {
                "mean": 1.0,
                "std": 0.0
            },
            "Diamondoid": {
                "mean": 0.0,
                "std": 0.0
            },
            "U12": {
                "mean": 0.0,
                "std": 0.0
            },
            "U13": {
                "mean": 0.0,
                "std": 0.0
            },
            "ZIF-EC-1": {
                "mean": 0.0,
                "std": 0.0
            },
            "ZIF-C": {
                "mean": 0.0,
                "std": 0.0
            },
            "ZIF-L": {
                "mean": 0.0,
                "std": 0.0
            }
        },
        "composition": {
            "M_percent": 20.0,
            "L_percent": 30.0,
            "BSA_percent": 50.0
        },
        "encapsulation_efficiency": {
            "mean": 85.018,
