Repository: digital-chemistry/zif-vis

# ZIF Biocomposite Explorer

Interactive Flask app for exploring ZIF biocomposite formulations across composition, concentration, phase assignment, crystallinity, encapsulation efficiency, and experiment-level spectra.

## What this app shows

The explorer combines a summary dataset with repeat-level ATR-IR and XRD measurements.

- The main plot shows sample points in ternary composition space.
- The 3D view stacks concentration layers vertically.
- The 2D view isolates one concentration layer at a time.
- The right inspector explains the selected sample with parameters, phase composition, ATR-IR, and repeated XRD measurements.

File: project/Exp-A.json (part 12 of 32)
{
                    "total_area": 69650.29925000001,
                    "crystalline_area": 15127.226238622361,
                    "amorphous_area": 54523.07301137765,
                    "crystalline_fraction": 0.21718824472419418,
                    "amorphous_fraction": 0.7828117552758058
                }
            }
        },
        "phase_composition": {
            "Sodalite": {
                "mean": 0.0,
                "std": 0.0
            },
            "Diamondoid": {
                "mean": 0.0,
                "std": 0.0
            },
            "U12": {
                "mean": 0.0,
                "std": 0.0
            },
            "U13": {
                "mean": 0.0,
                "std": 0.0
            },
            "ZIF-EC-1": {
                "mean": 0.0,
                "std": 0.0
            },
            "ZIF-C": {
                "mean": 0.0,
                "std": 0.0
            },
            "ZIF-L": {
                "mean": 0.0,
                "std": 0.0
            }
        },
        "composition": {
            "M_percent": 60.0,
            "L_percent": 30.0,
            "BSA_percent": 10.0
        },
        "atr_file": "A12.5WW-20.xy",
        "ir_data": {
            "area_1647": 0.0262,
            "height_1647": 0.0033,
            "area_421": 0.0123,
            "peak_pos_421": 423.5618,
            "height_421": 0.0018,
            "ratio_selected_peaks": 0.6526
        },
        "encapsulation_efficiency": {
            "mean": 62.977,
            "error_bar": 0.562
        },
        "lc_data": null
    },
    "12.5_21_WW": {
        "washing": "water_washing",
        "concentration": 12.5,
        "ternary_position": 21,
        "measurements": {
            "Round_1": "12.5_21_WW_01.xy",
            "Round_2": "12.5_21_WW_02.xy",
            "Round_3": "12.5_21_WW_03.xy"
        },
        "crystallinity": {
            "fractions": {
                "crystalline": {
                    "mean": 0.1481626186979252,
                    "std": 0.009546043471982854
                },
                "amorphous": {
                    "mean": 0.8518373813020746,
                    "std": 0.009546043471982905
                }
            },
            "areas": {
                "crystalline": {
                    "mean": 12276.05192358185,
                    "std": 54.18737651349346
                },
                "amorphous": {
                    "mean": 70829.59732641815,
                    "std": 5779.174959933209
                }
            },
            "per_measurement": {
                "Round_1": {
                    "file": "12.5_21_WW_01.txt",
                    "total_area": 89541.19925,
                    "crystalline_area": 12325.003424121027,
                    "amorphous_area": 77216.19582587898,
                    "crystalline_fraction": 0.13764617324042627,
                    "amorphous_fraction": 0.8623538267595737
                },
                "Round_2": {
                    "file": "12.5_21_WW_02.txt",
                    "total_area": 78178.59925,
                    "crystalline_area": 12217.825844134055,
                    "amorphous_area": 65960.77340586594,
                    "crystalline_fraction": 0.1562809510703027,
                    "amorphous_fraction": 0.8437190489296972
                },
                "Round_3": {
                    "file": "12.5_21_WW_03.txt",
                    "total_area": 81597.14925,
                    "crystalline_area": 12285.32650249047,
                    "amorphous_area": 69311.82274750952,
                    "crystalline_fraction": 0.1505607317830466,
                    "amorphous_fraction": 0.8494392682169534
                }
            }
        },
        "phase_composition": {
            "Sodalite": {
                "mean": 0.0,
                "std": 0.0
            },
            "Diamondoid": {
                "mean": 0.0,
                "std": 0.0
            },
            "U12": {
                "mean": 0.0,
                "std": 0.0
            },
            "U13": {
                "mean": 0.0,
                "std": 0.0
            },
            "ZIF-EC-1": {
                "mean": 0.0,
                "std": 0.0
            },
            "ZIF-C": {
                "mean": 0.0,
                "std": 0.0
            },
            "ZIF-L": {
                "mean": 0.0,
                "std": 0.0
            }
        },
        "composition": {
            "M_percent": 10.0,
            "L_percent": 40.0,
            "BSA_percent": 50.0
        },
        "atr_file": "A12.5WW-21.xy",
        "ir_data": {
            "area_1647": 0.0075,
            "height_1647": 0.0011,
            "area_421": 0.0307,
            "peak_pos_421": 419.4495,
            "height_421": 0.0042,
            "ratio_selected_peaks": 0.2109
        },
        "encapsulation_efficiency": {
            "mean": 70.529,
            "error_bar": 1.874
        },
        "lc_data": null
    },
    "12.5_17_WW": {
        "washing": "water_washing",
        "concentration": 12.5,
        "ternary_position": 17,
        "measurements": {
            "Round_1": "12.5_17_WW_01.xy",
            "Round_2": "12.5_17_WW_02.xy",
            "Round_3": "12.5_17_WW_03.xy"
        },
        "crystallinity": {
            "fractions": {
                "crystalline": {
                    "mean": 0.1965086175964362,
                    "std": 0.05762054418518662
                },
                "amorphous": {
                    "mean": 0.8034913824035638,
                    "std": 0.05762054418518656
                }
            },
            "areas": {
                "crystalline": {
                    "mean": 14135.4902361652,
                    "std": 3724.032801038986
                },
                "amorphous": {
                    "mean": 63753.79234716812,
                    "std": 29680.585241373872
                }
            },
            "per_measurement": {
                "Round_1": {
                    "file": "12.5_17_WW_01.txt",
                    "total_area": 40628.39924999999,
                    "crystalline_area": 10643.999835970952,
                    "amorphous_area": 29984.399414029038,
                    "crystalline_fraction": 0.2619842285804788,
                    "amorphous_fraction": 0.7380157714195212
                },
                "Round_2": {
                    "file": "12.5_17_WW_02.txt",
                    "total_area": 89280.49925000001,
                    "crystalline_area": 13707.40439585743,
                    "amorphous_area": 75573.09485414258,
                    "crystalline_fraction": 0.15353189678604343,
                    "amorphous_fraction": 0.8464681032139565
                },
                "Round_3": {
                    "file": "12.5_17_WW_03.txt",
                    "total_area": 103758.94924999999,
                    "crystalline_area": 18055.06647666722,
                    "amorphous_area": 85703.88277333276,
                    "crystalline_fraction": 0.17400972742278636,
                    "amorphous_fraction": 0.8259902725772137
                }
            }
        },
        "phase_composition": {
            "Sodalite": {
                "mean": 0.0,
                "std": 0.0
            },
            "Diamondoid": {
                "mean": 0.0,
                "std": 0.0
            },
            "U12": {
                "mean": 0.0,
                "std": 0.0
            },
            "U13": {
                "mean": 0.0,
                "std": 0.0
            },
            "ZIF-EC-1": {
                "mean": 0.0,
                "std": 0.0
            },
            "ZIF-C": {
                "mean": 1.0,
                "std": 0.0
            },
            "ZIF-L": {
                "mean": 0.0,
                "std": 0.0
            }
        },
        "composition": {
            "M_percent": 30.0,
            "L_percent": 30.0,
            "BSA_percent": 40.0
        },
        "atr_file": "A12.5WW-17.xy",
        "ir_data": {
            "area_1647": 0.0104,
            "height_1647": 0.0015,
            "area_421": 0.0484,
            "peak_pos_421": 419.4495,
            "height_421": 0.0067,
            "ratio_selected_peaks": 0.1801
        },
        "encapsulation_efficiency": {
            "mean": 82.72,
            "error_bar": 2.951
        },
        "lc_data": {
            "lc_percent": 42.0
        }
    },
    "12.5_23_WW": {
        "washing": "water_washing",
        "concentration": 12.5,
        "ternary_position": 23,
        "measurements": {
            "Round_1": "12.5_23_WW_01.xy",
            "Round_2": "12.5_23_WW_02.xy",
            "Round_3": "12.5_23_WW_03.xy"
        },
        "crystallinity": {
            "fractions": {
                "crystalline": {
                    "mean": 0.285815263577122,
                    "std": 0.04676462043872986
                },
                "amorphous": {
                    "mean": 0.714184736422878,
                    "std": 0.04676462043872987
                }
            },
            "areas": {
                "crystalline": {
                    "mean": 14121.108381634423,
                    "std": 1020.6834119086643
                },
                "amorphous": {
                    "mean": 35794.69086836558,
                    "std": 5687.448080640591
                }
            },
            "per_measurement": {
                "Round_1": {
                    "file": "12.5_23_WW_01.txt",
                    "total_area": 54715.09925,
                    "crystalline_area": 13027.49157772218,
                    "amorphous_area": 41687.60767227782,
                    "crystalline_fraction": 0.23809682804737267,
                    "amorphous_fraction": 0.7619031719526274
                },
                "Round_2": {
                    "file": "12.5_23_WW_02.txt",
                    "total_area": 49646.04925000001,
                    "crystalline_area": 14287.39563832252,
                    "amorphous_area": 35358.653611677495,
                    "crystalline_fraction": 0.2877851481469599,
                    "amorphous_fraction": 0.7122148518530402
                },
                "Round_3": {
                    "file": "12.5_23_WW_03.txt",
                    "total_area": 45386.24925,
                    "crystalline_area": 15048.43792885857,
                    "amorphous_area": 30337.811321141424,
                    "crystalline_fraction": 0.33156381453703343,
                    "amorphous_fraction": 0.6684361854629666
                }
            }
        },
        "phase_composition": {
            "Sodalite": {
                "mean": 0.0,
                "std": 0.0
            },
            "Diamondoid": {
                "mean": 0.0,
                "std": 0.0
            },
            "U12": {
                "mean": 0.0,
                "std": 0.0
            },
            "U13": {
                "mean": 0.0,
                "std": 0.0
            },
            "ZIF-EC-1": {
                "mean": 0.0,
                "std": 0.0
            },
            "ZIF-C": {
                "mean": 1.0,
                "std": 0.0
            },
            "ZIF-L": {
                "mean": 0.0,
                "std": 0.0
            }
        },
        "composition": {
            "M_percent": 30.0,
            "L_percent": 40.0,
            "BSA_percent": 30.0
        },
        "atr_file": "A12.5WW-23.xy",
        "ir_data": {
            "area_1647": 0.0087,
            "height_1647": 0.0014,
            "area_421": 0.0619,
            "peak_pos_421": 421.5056,
            "height_421": 0.0081,
            "ratio_selected_peaks": 0.1455
        },
        "encapsulation_efficiency": {
            "mean": 87.225,
            "error_bar": 1.214
        },
        "lc_data": {
            "lc_percent": 43.0
        }
    },
    "12.5_22_WW": {
        "washing": "water_washing",
        "concentration": 12.5,
        "ternary_position": 22,
        "measurements": {
            "Round_1": "12.5_22_WW_01.xy",
            "Round_2": "12.5_22_WW_02.xy",
            "Round_3": "12.5_22_WW_03.xy"
        },
        "crystallinity": {
            "fractions": {
                "crystalline": {
                    "mean": 0.221857134905226,
                    "std": 0.03309714958008874
                },
                "amorphous": {
                    "mean": 0.778142865094774,
                    "std": 0.03309714958008864
                }
            },
            "areas": {
                "crystalline": {
                    "mean": 11771.25050232157,
                    "std": 1345.6267825551326
                },
                "amorphous": {
                    "mean": 42666.4154143451,
                    "std": 12629.856089362953
                }
            },
            "per_measurement": {
                "Round_1": {
                    "file": "12.5_22_WW_01.txt",
                    "total_area": 40450.14925,
                    "crystalline_area": 10396.69063747481,
                    "amorphous_area": 30053.458612525195,
                    "crystalline_fraction": 0.25702477815887936,
                    "amorphous_fraction": 0.7429752218411207
                },
                "Round_2": {
                    "file": "12.5_22_WW_02.txt",
                    "total_area": 54463.799250000004,
                    "crystalline_area": 11831.114845686134,
                    "amorphous_area": 42632.68440431387,
                    "crystalline_fraction": 0.2172289669212919,
                    "amorphous_fraction": 0.7827710330787081
                },
                "Round_3": {
                    "file": "12.5_22_WW_03.txt",
                    "total_area": 68399.04925000001,
                    "crystalline_area": 13085.946023803766,
                    "amorphous_area": 55313.10322619624,
                    "crystalline_fraction": 0.19131765963550676,
                    "amorphous_fraction": 0.8086823403644932
                }
            }
        },
        "phase_composition": {
            "Sodalite": {
                "mean": 0.0,
                "std": 0.0
            },
            "Diamondoid": {
                "mean": 0.0,
                "std": 0.0
            },
            "U12": {
                "mean": 0.0,
                "std": 0.0
            },
            "U13": {
                "mean": 0.0,
                "std": 0.0
            },
            "ZIF-EC-1": {
                "mean": 0.0,
                "std": 0.0
            },
            "ZIF-C": {
                "mean": 1.0,
                "std": 0.0
            },
            "ZIF-L": {
                "mean": 0.0,
                "std": 0.0
            }
        },
        "composition": {
            "M_percent": 20.0,
            "L_percent": 40.0,
            "BSA_percent": 40.0
        },
        "atr_file": "A12.5WW-22.xy",
        "ir_data": {
            "area_1647": 0.0124,
            "height_1647": 0.0015,
            "area_421": 0.0324,
            "peak_pos_421": 421.5056,
            "height_421": 0.0043,
            "ratio_selected_peaks": 0.2643
        },
        "encapsulation_efficiency": {
            "mean": 91.112,
            "error_bar": 1.071
        },
        "lc_data": {
            "lc_percent": 60.0
        }
    },
    "12.5_24_WW": {
        "washing": "water_washing",
        "concentration": 12.5,
        "ternary_position": 24,
        "measurements": {
            "Round_1": "12.5_24_WW_01.xy",
            "Round_2": "12.5_24_WW_02.xy",
            "Round_3": "12.5_24_WW_03.xy"
        },
        "crystallinity": {
            "fractions": {
                "crystalline": {
                    "mean": 0.26914702817349107,
                    "std": 0.015986716234239192
                },
                "amorphous": {
                    "mean": 0.730852971826509,
                    "std": 0.015986716234239244
                }
            },
            "areas": {
                "crystalline": {
                    "mean": 14935.696514228497,
                    "std": 3307.055039347672
                },
                "amorphous": {
                    "mean": 40235.552735771504,
                    "std": 6314.011530946848
                }
            },
            "per_measurement": {
                "Round_1": {
                    "file": "12.5_24_WW_01.txt",
                    "total_area": 44196.14925,
                    "crystalline_area": 11250.117761826423,
                    "amorphous_area": 32946.03148817358,
                    "crystalline_fraction": 0.2545497278097463,
                    "amorphous_fraction": 0.7454502721902538
                },
                "Round_2": {
                    "file": "12.5_24_WW_02.txt",
                    "total_area": 59675.44925,
                    "crystalline_area": 15913.040930795123,
                    "amorphous_area": 43762.40831920487,
                    "crystalline_fraction": 0.2666597592609682,
                    "amorphous_fraction": 0.7333402407390318
                },
                "Round_3": {
                    "file": "12.5_24_WW_03.txt",
                    "total_area": 61642.14925,
                    "crystalline_area": 17643.930850063945,
                    "amorphous_area": 43998.21839993606,
                    "crystalline_fraction": 0.2862315974497587,
                    "amorphous_fraction": 0.7137684025502413
                }
            }
        },
        "phase_composition": {
            "Sodalite": {
                "mean": 0.0,
                "std": 0.0
            },
            "Diamondoid": {
                "mean": 0.0,
                "std": 0.0
            },
            "U12": {
                "mean": 0.0,
                "std": 0.0
            },
            "U13": {
                "mean": 0.0,
                "std": 0.0
            },
            "ZIF-EC-1": {
                "mean": 0.0,
                "std": 0.0
            },
            "ZIF-C": {
                "mean": 1.0,
                "std": 0.0
            },
            "ZIF-L": {
                "mean": 0.0,
                "std": 0.0
            }
        },
        "composition": {
            "M_percent": 40.0,
            "L_percent": 40.0,
            "BSA_percent": 20.0
        },
        "atr_file": "A12.5WW-24.xy",
        "ir_data": {
            "area_1647": 0.0096,
            "height_1647": 0.0015,
            "area_421": 0.0712,
            "peak_pos_421": 421.5056,
            "height_421": 0.0095,
            "ratio_selected_peaks": 0.133
        },
        "encapsulation_efficiency": {
            "mean": 76.36,
            "error_bar": 2.998
        },
        "lc_data": {
            "lc_percent": 38.0
        }
    },
    "12.5_26_WW": {
        "washing": "water_washing",
        "concentration": 12.5,
        "ternary_position": 26,
        "measurements": {
            "Round_1": "12.5_26_WW_01.xy",
            "Round_2": "12.5_26_WW_02.xy",
            "Round_3": "12.5_26_WW_03.xy"
        },
        "crystallinity": {
            "fractions": {
                "crystalline": {
                    "mean": 0.13852130759422232,
                    "std": 0.008958577164804018
                },
                "amorphous": {
                    "mean": 0.8614786924057777,
                    "std": 0.008958577164804079
                }
            },
            "areas": {
                "crystalline": {
                    "mean": 11897.204930134794,
                    "std": 357.82911996910764
                },
                "amorphous": {
                    "mean": 74344.97765319854,
                    "std": 7969.486332714618
                }
            },
            "per_measurement": {
                "Round_1": {
                    "file": "12.5_26_WW_01.txt",
                    "total_area": 81631.19925,
                    "crystalline_area": 11607.301289540981,
                    "amorphous_area": 70023.89796045903,
                    "crystalline_fraction": 0.1421919731203873,
                    "amorphous_fraction": 0.8578080268796128
                },
                "Round_2": {
                    "file": "12.5_26_WW_02.txt",
                    "total_area": 95838.89924999999,
                    "crystalline_area": 12297.124568941617,
                    "amorphous_area": 83541.77468105838,
                    "crystalline_fraction": 0.1283103694342735,
                    "amorphous_fraction": 0.8716896305657266
                },
                "Round_3": {
                    "file": "12.5_26_WW_03.txt",
                    "total_area": 81256.44925,
                    "crystalline_area": 11787.188931921783,
                    "amorphous_area": 69469.26031807822,
                    "crystalline_fraction": 0.1450615802280061,
                    "amorphous_fraction": 0.8549384197719938
                }
            }
        },
        "phase_composition": {
            "Sodalite": {
                "mean": 0.0,
                "std": 0.0
            },
            "Diamondoid": {
                "mean": 0.0,
                "std": 0.0
            },
            "U12": {
                "mean": 0.0,
                "std": 0.0
            },
            "U13": {
                "mean": 0.0,
                "std": 0.0
            },
            "ZIF-EC-1": {
                "mean": 0.0,
                "std": 0.0
            },
            "ZIF-C": {
                "mean": 0.0,
                "std": 0.0
            },
            "ZIF-L": {
                "mean": 0.0,
                "std": 0.0
            }
        },
        "composition": {
            "M_percent": 10.0,
            "L_percent": 50.0,
            "BSA_percent": 40.0
        },
        "atr_file": "A12.5WW-26.xy",
        "ir_data": {
            "area_1647": 0.0174,
            "height_1647": 0.0024,
            "area_421": 0.0754,
            "peak_pos_421": 421.5056,
            "height_421": 0.0103,
            "ratio_selected_peaks": 0.1859
        },
        "encapsulation_efficiency": {
            "mean": 72.473,
            "error_bar": 0.81
        },
        "lc_data": null
    },
    "12.5_25_WW": {
        "washing": "water_washing",
        "concentration": 12.5,
        "ternary_position": 25,
        "measurements": {
            "Round_1": "12.5_25_WW_01.xy",
            "Round_2": "12.5_25_WW_02.xy",
            "Round_3": "12.5_25_WW_03.xy"
        },
        "crystallinity": {
            "fractions": {
                "crystalline": {
                    "mean": 0.23637730068669063,
                    "std": 0.022759303281673127
                },
                "amorphous": {
                    "mean": 0.7636226993133094,
                    "std": 0.0227593032816731
                }
            },
            "areas": {
                "crystalline": {
                    "mean": 13504.443506515736,
                    "std": 4370.872408601013
                },
                "amorphous": {
                    "mean": 43031.8890768176,
                    "std": 9832.4921178825
                }
            },
            "per_measurement": {
                "Round_1": {
                    "file": "12.5_25_WW_01.txt",
                    "total_area": 48596.49925,
                    "crystalline_area": 11917.417312973954,
                    "amorphous_area": 36679.08193702604,
                    "crystalline_fraction": 0.24523201252966706,
                    "amorphous_fraction": 0.754767987470333
                },
                "Round_2": {
                    "file": "12.5_25_WW_02.txt",
                    "total_area": 72804.59925,
                    "crystalline_area": 18447.1175435285,
                    "amorphous_area": 54357.4817064715,
                    "crystalline_fraction": 0.2533784641844382,
                    "amorphous_fraction": 0.7466215358155619
                },
                "Round_3": {
                    "file": "12.5_25_WW_03.txt",
                    "total_area": 48207.899249999995,
                    "crystalline_area": 10148.795663044752,
                    "amorphous_area": 38059.10358695524,
                    "crystalline_fraction": 0.21052142534596657,
                    "amorphous_fraction": 0.7894785746540335
                }
            }
        },
        "phase_composition": {
            "Sodalite": {
                "mean": 0.0,
                "std": 0.0
            },
            "Diamondoid": {
                "mean": 0.0,
                "std": 0.0
            },
            "U12": {
                "mean": 0.0,
                "std": 0.0
            },
            "U13": {
                "mean": 0.0,
                "std": 0.0
            },
            "ZIF-EC-1": {
                "mean": 0.0,
                "std": 0.0
            },
            "ZIF-C": {
                "mean": 1.0,
                "std": 0.0
            },
            "ZIF-L": {
                "mean": 0.0,
                "std": 0.0
            }
        },
        "composition": {
            "M_percent": 50.0,
            "L_percent": 40.0,
            "BSA_percent": 10.0
        },
        "atr_file": "A12.5WW-25.xy",
        "ir_data": {
            "area_1647": 0.016,
            "height_1647": 0.0021,
            "area_421": 0.0725,
            "peak_pos_421": 421.5056,
            "height_421": 0.0096,
            "ratio_selected_peaks": 0.1821
        },
        "encapsulation_efficiency": {
            "mean": 73.975,
            "error_bar": 6.62
        },
        "lc_data": {
            "lc_percent": 30.0
        }
    },
    "12.5_27_WW": {
        "washing": "water_washing",
        "concentration": 12.5,
        "ternary_position": 27,
        "measurements": {
            "Round_1": "12.5_27_WW_01.xy",
            "Round_2": "12.5_27_WW_02.xy",
            "Round_3": "12.5_27_WW_03.xy"
        },
        "crystallinity": {
            "fractions": {
                "crystalline": {
                    "mean": 0.23294191888034865,
                    "std": 0.03989338920485955
                },
                "amorphous": {
                    "mean": 0.7670580811196513,
                    "std": 0.0398933892048595
                }
            },
            "areas": {
                "crystalline": {
                    "mean": 12403.233300665082,
                    "std": 1151.1412833565887
                },
                "amorphous": {
                    "mean": 42305.38261600158,
                    "std": 11926.837981491191
                }
            },
            "per_measurement": {
                "Round_1": {
                    "file": "12.5_27_WW_01.txt",
                    "total_area": 40299.19924999999,
                    "crystalline_area": 11233.633672977117,
                    "amorphous_area": 29065.565577022877,
                    "crystalline_fraction": 0.27875575401109537,
                    "amorphous_fraction": 0.7212442459889047
                },
                "Round_2": {
                    "file": "12.5_27_WW_02.txt",
                    "total_area": 58083.09925,
                    "crystalline_area": 12441.083585364027,
                    "amorphous_area": 45642.01566463597,
                    "crystalline_fraction": 0.21419455480182606,
                    "amorphous_fraction": 0.7858054451981739
                },
                "Round_3": {
                    "file": "12.5_27_WW_03.txt",
                    "total_area": 65743.54925,
                    "crystalline_area": 13534.982643654108,
                    "amorphous_area": 52208.566606345885,
                    "crystalline_fraction": 0.2058754478281245,
                    "amorphous_fraction": 0.7941245521718755
                }
            }
        },
        "phase_composition": {
            "Sodalite": {
                "mean": 0.0,
                "std": 0.0
            },
            "Diamondoid": {
                "mean": 0.0,
                "std": 0.0
            },
            "U12": {
                "mean": 0.0,
                "std": 0.0
            },
            "U13": {
                "mean": 0.0,
                "std": 0.0
            },
            "ZIF-EC-1": {
                "mean": 0.0,
                "std": 0.0
            },
            "ZIF-C": {
                "mean": 1.0,
                "std": 0.0
            },
            "ZIF-L": {
                "mean": 0.0,
                "std": 0.0
            }
        },
        "composition": {
            "M_percent": 20.0,
            "L_percent": 50.0,
            "BSA_percent": 30.0
        },
        "atr_file": "A12.5WW-27.xy",
        "ir_data": {
            "area_1647": 0.0099,
            "height_1647": 0.0017,
            "area_421": 0.0713,
            "peak_pos_421": 419.4495,
            "height_421": 0.0091,
            "ratio_selected_peaks": 0.1548
        },
        "encapsulation_efficiency": {
            "mean": 91.818,
            "error_bar": 2.254
        },
        "lc_data": {
            "lc_percent": 66.0
        }
    },
    "12.5_30_WW": {
        "washing": "water_washing",
        "concentration": 12.5,
        "ternary_position": 30,
        "measurements": {
            "Round_1": "12.5_30_WW_01.xy",
            "Round_2": "12.5_30_WW_02.xy",
            "Round_3": "12.5_30_WW_03.xy"
        },
        "crystallinity": {
            "fractions": {
                "crystalline": {
                    "mean": 0.21662211378016694,
                    "std": 0.046010158573620806
                },
                "amorphous": {
                    "mean": 0.783377886219833,
                    "std": 0.046010158573620764
                }
            },
            "areas": {
                "crystalline": {
                    "mean": 10964.886685700802,
                    "std": 398.9879259938885
                },
                "amorphous": {
                    "mean": 41634.56256429919,
                    "std": 13713.856432921979
                }
            },
            "per_measurement": {
                "Round_1": {
                    "file": "12.5_30_WW_01.txt",
                    "total_area": 42050.04924999998,
                    "crystalline_area": 10507.260141077162,
                    "amorphous_area": 31542.78910892282,
                    "crystalline_fraction": 0.24987509713980102,
                    "amorphous_fraction": 0.7501249028601991
                },
                "Round_2": {
                    "file": "12.5_30_WW_02.txt",
                    "total_area": 68488.44924999999,
                    "crystalline_area": 11239.795774859444,
                    "amorphous_area": 57248.65347514055,
                    "crystalline_fraction": 0.164112283135969,
                    "amorphous_fraction": 0.835887716864031
                },
                "Round_3": {
                    "file": "12.5_30_WW_03.txt",
                    "total_area": 47259.84925,
                    "crystalline_area": 11147.604141165799,
                    "amorphous_area": 36112.2451088342,
                    "crystalline_fraction": 0.23587896106473083,
                    "amorphous_fraction": 0.7641210389352692
                }
            }
        },
        "phase_composition": {
            "Sodalite": {
                "mean": 0.0,
                "std": 0.0
            },
            "Diamondoid": {
                "mean": 0.0,
                "std": 0.0
            },
            "U12": {
                "mean": 0.0,
                "std": 0.0
            },
            "U13": {
                "mean": 0.0,
                "std": 0.0
            },
            "ZIF-EC-1": {
                "mean": 0.0,
                "std": 0.0
            },
            "ZIF-C": {
                "mean": 1.0,
                "std": 0.0
            },
            "ZIF-L": {
                "mean": 0.0,
                "std": 0.0
            }
        },
        "composition": {
            "M_percent": 10.0,
            "L_percent": 60.0,
            "BSA_percent": 30.0
        },
        "atr_file": "A12.5WW-30.xy",
        "ir_data": {
            "area_1647": 0.0138,
            "height_1647": 0.002,
            "area_421": 0.1418,
            "peak_pos_421": 419.4495,
            "height_421": 0.0195,
            "ratio_selected_peaks": 0.0916
        },
        "encapsulation_efficiency": {
            "mean": 93.422,
            "error_bar": 0.69
        },
        "lc_data": {
            "lc_percent": 43.0
        }
    },
    "12.5_29_WW": {
        "washing": "water_washing",
        "concentration": 12.5,
        "ternary_position": 29,
        "measurements": {
            "Round_1": "12.5_29_WW_01.xy",
            "Round_2": "12.5_29_WW_02.xy",
            "Round_3": "12.5_29_WW_03.xy"
        },
        "crystallinity": {
            "fractions": {
                "crystalline": {
                    "mean": 0.2699734211930313,
                    "std": 0.08356827163836257
                },
                "amorphous": {
                    "mean": 0.7300265788069688,
                    "std": 0.08356827163836254
                }
            },
            "areas": {
                "crystalline": {
                    "mean": 19728.796010947106,
                    "std": 2356.3724213796627
                },
                "amorphous": {
                    "mean": 61031.7532390529,
                    "std": 36210.09115460185
                }
            },
            "per_measurement": {
                "Round_1": {
                    "file": "12.5_29_WW_01.txt",
                    "total_area": 124958.64925000002,
                    "crystalline_area": 22378.08321475183,
                    "amorphous_area": 102580.5660352482,
                    "crystalline_fraction": 0.1790839077492015,
                    "amorphous_fraction": 0.8209160922507985
                },
                "Round_2": {
                    "file": "12.5_29_WW_02.txt",
                    "total_area": 62179.39925,
                    "crystalline_area": 17867.07795232941,
                    "amorphous_area": 44312.3212976706,
                    "crystalline_fraction": 0.28734722702116505,
                    "amorphous_fraction": 0.712652772978835
                },
                "Round_3": {
                    "file": "12.5_29_WW_03.txt",
                    "total_area": 55143.59925,
                    "crystalline_area": 18941.226865760083,
                    "amorphous_area": 36202.37238423992,
                    "crystalline_fraction": 0.34348912880872723,
                    "amorphous_fraction": 0.6565108711912728
                }
            }
        },
        "phase_composition": {
            "Sodalite": {
                "mean": 0.0,
                "std": 0.0
            },
            "Diamondoid": {
                "mean": 0.0,
                "std": 0.0
            },
            "U12": {
                "mean": 0.0,
                "std": 0.0
            },
            "U13": {
                "mean": 0.0,
                "std": 0.0
            },
            "ZIF-EC-1": {
                "mean": 0.0,
                "std": 0.0
            },
            "ZIF-C": {
                "mean": 1.0,
                "std": 0.0
            },
            "ZIF-L": {
                "mean": 0.0,
                "std": 0.0
            }
        },
        "composition": {
            "M_percent": 40.0,
            "L_percent": 50.0,
            "BSA_percent": 10.0
        },
        "atr_file": "A12.5WW-29.xy",
        "ir_data": {
            "area_1647": 0.0059,
            "height_1647": 0.0011,
            "area_421": 0.0604,
            "peak_pos_421": 419.4495,
            "height_421": 0.0074,
            "ratio_selected_peaks": 0.1349
        },
        "encapsulation_efficiency": {
            "mean": 82.095,
            "error_bar": 5.483
        },
        "lc_data": {
            "lc_percent": 31.0
        }
    },
    "12.5_32_WW": {
        "washing": "water_washing",
        "concentration": 12.5,
        "ternary_position": 32,
        "measurements": {
            "Round_1": "12.5_32_WW_01.xy",
            "Round_2": "12.5_32_WW_02.xy",
            "Round_3": "12.5_32_WW_03.xy"
        },
        "crystallinity": {
            "fractions": {
                "crystalline": {
                    "mean": 0.2822117390391557,
                    "std": 0.013433091697252014
                },
                "amorphous": {
                    "mean": 0.7177882609608442,
                    "std": 0.013433091697252037
                }
            },
            "areas": {
                "crystalline": {
                    "mean": 19442.896961928276,
                    "std": 1171.9519154422278
                },
                "amorphous": {
                    "mean": 49548.95228807172,
                    "std": 4220.199331818344
                }
            },
            "per_measurement": {
                "Round_1": {
                    "file": "12.5_32_WW_01.txt",
                    "total_area": 73159.99925000001,
                    "crystalline_area": 20790.583927512584,
                    "amorphous_area": 52369.41532248742,
                    "crystalline_fraction": 0.2841796629394113,
                    "amorphous_fraction": 0.7158203370605888
                },
                "Round_2": {
                    "file": "12.5_32_WW_02.txt",
                    "total_area": 70455.44925,
                    "crystalline_area": 18875.242811012402,
                    "amorphous_area": 51580.2064389876,
                    "crystalline_fraction": 0.2679032354763163,
                    "amorphous_fraction": 0.7320967645236838
                },
                "Round_3": {
                    "file": "12.5_32_WW_03.txt",
                    "total_area": 63360.09925000001,
                    "crystalline_area": 18662.864147259847,
                    "amorphous_area": 44697.23510274016,
                    "crystalline_fraction": 0.2945523187017395,
                    "amorphous_fraction": 0.7054476812982605
                }
            }
        },
        "phase_composition": {
            "Sodalite": {
                "mean": 0.0,
                "std": 0.0
            },
            "Diamondoid": {
                "mean": 0.0,
                "std": 0.0
            },
            "U12": {
                "mean": 0.0,
                "std": 0.0
            },
            "U13": {
                "mean": 0.0,
                "std": 0.0
            },
            "ZIF-EC-1": {
                "mean": 0.0,
                "std": 0.0
            },
            "ZIF-C": {
                "mean": 1.0,
                "std": 0.0
            },
            "ZIF-L": {
                "mean": 0.0,
                "std": 0.0
            }
        },
        "composition": {
            "M_percent": 30.0,
            "L_percent": 60.0,
            "BSA_percent": 10.0
        },
        "atr_file": "A12.5WW-32.xy",
        "ir_data": {
            "area_1647": 0.0035,
            "height_1647": 0.001,
            "area_421": 0.1535,
            "peak_pos_421": 421.5056,
            "height_421": 0.0209,
            "ratio_selected_peaks": 0.0437
        },
        "encapsulation_efficiency": {
            "mean": 95.98,
            "error_bar": 0.725
        },
        "lc_data": {
            "lc_percent": 33.0
        }
    },
    "12.5_28_WW": {
        "washing": "water_washing",
        "concentration": 12.5,
