Repository: digital-chemistry/zif-vis

# ZIF Biocomposite Explorer

Interactive Flask app for exploring ZIF biocomposite formulations across composition, concentration, phase assignment, crystallinity, encapsulation efficiency, and experiment-level spectra.

## What this app shows

The explorer combines a summary dataset with repeat-level ATR-IR and XRD measurements.

- The main plot shows sample points in ternary composition space.
- The 3D view stacks concentration layers vertically.
- The 2D view isolates one concentration layer at a time.
- The right inspector explains the selected sample with parameters, phase composition, ATR-IR, and repeated XRD measurements.

File: project/Exp-M.json (part 12 of 39)
{
            "error_bar": 3.837
        },
        "atr_file": "A12.5EW-16.xy",
        "ir_data": {
            "area_1647": 0.0059,
            "height_1647": 0.0007,
            "area_421": 0.044,
            "peak_pos_421": 421.5056,
            "height_421": 0.007,
            "ratio_selected_peaks": 0.1176,
            "adaptive": {
                "method": "adaptive peak-finding; Amide I search 1620-1680 cm^-1, integrate ±25 cm^-1; Zn-N search 405-440 cm^-1, integrate ±10 cm^-1; optional nu-correction (A·nu); response factors f_BSA=600, f_MOF=30",
                "peak_1647_found": 1651.0684,
                "peak_1647_shift_cm1": 4.0684,
                "height_1647": 0.0095,
                "area_1647_raw": 0.2217,
                "area_1647_nu": 365.8547,
                "peak_421_found": 421.5056,
                "peak_421_shift_cm1": 0.5056,
                "height_421": 0.0086,
                "area_421_raw": 0.0508,
                "area_421_nu": 21.4297,
                "ratio_raw": 0.8135,
                "ratio_nu": 0.9447,
                "ratio_response": 0.4605
            },
            "ratio_raw_adaptive": 0.8135,
            "ratio_nu_corrected": 0.9447,
            "ratio_response_scaled": 0.4605
        },
        "LC_percent": 78
    },
    "12.5_16_WW": {
        "washing": "water_washing",
        "concentration": 12.5,
        "ternary_position": 16,
        "measurements": {
            "Round_1": "12.5_16_WW_01.xy",
            "Round_2": "12.5_16_WW_02.xy",
            "Round_3": "12.5_16_WW_03.xy"
        },
        "crystallinity": {
            "fractions": {
                "crystalline": {
                    "mean": 0.14995509445359936,
                    "std": 0.010440860563712915
                },
                "amorphous": {
                    "mean": 0.8500449055464007,
                    "std": 0.010440860563712942
                }
            },
            "areas": {
                "crystalline": {
                    "mean": 11731.32262169949,
                    "std": 600.5301980690302
                },
                "amorphous": {
                    "mean": 66806.90996163384,
                    "std": 7331.411255643389
                }
            },
            "per_measurement": {
                "Round_1": {
                    "file": "12.5_16_WW_01.txt",
                    "total_area": 87285.59925,
                    "crystalline_area": 12346.366501459444,
                    "amorphous_area": 74939.23274854055,
                    "crystalline_fraction": 0.14144792047652058,
                    "amorphous_fraction": 0.8585520795234794
                },
                "Round_2": {
                    "file": "12.5_16_WW_02.txt",
                    "total_area": 75923.99925,
                    "crystalline_area": 11146.44299169682,
                    "amorphous_area": 64777.556258303164,
                    "crystalline_fraction": 0.14681053555930568,
                    "amorphous_fraction": 0.8531894644406944
                },
                "Round_3": {
                    "file": "12.5_16_WW_03.txt",
                    "total_area": 72405.09925,
                    "crystalline_area": 11701.158371942201,
                    "amorphous_area": 60703.940878057794,
                    "crystalline_fraction": 0.1616068273249719,
                    "amorphous_fraction": 0.8383931726750281
                }
            }
        },
        "phase_composition": {
            "Sodalite": {
                "mean": 0.0,
                "std": 0.0
            },
            "Diamondoid": {
                "mean": 0.0,
                "std": 0.0
            },
            "U12": {
                "mean": 0.0,
                "std": 0.0
            },
            "U13": {
                "mean": 0.0,
                "std": 0.0
            },
            "ZIF-EC-1": {
                "mean": 0.0,
                "std": 0.0
            },
            "ZIF-C": {
                "mean": 1.0,
                "std": 0.0
            },
            "ZIF-L": {
                "mean": 0.0,
                "std": 0.0
            }
        },
        "composition": {
            "M_percent": 20.0,
            "L_percent": 30.0,
            "BSA_percent": 50.0
        },
        "encapsulation_efficiency": {
            "mean": 94.115,
            "error_bar": 4.598
        },
        "atr_file": "A12.5WW-16.xy",
        "ir_data": {
            "area_1647": 0.0044,
            "height_1647": 0.0007,
            "area_421": 0.0262,
            "peak_pos_421": 419.4495,
            "height_421": 0.0036,
            "ratio_selected_peaks": 0.1439,
            "adaptive": {
                "method": "adaptive peak-finding; Amide I search 1620-1680 cm^-1, integrate ±25 cm^-1; Zn-N search 405-440 cm^-1, integrate ±10 cm^-1; optional nu-correction (A·nu); response factors f_BSA=600, f_MOF=30",
                "peak_1647_found": 1651.0684,
                "peak_1647_shift_cm1": 4.0684,
                "height_1647": 0.0092,
                "area_1647_raw": 0.1983,
                "area_1647_nu": 327.1336,
                "peak_421_found": 419.4495,
                "peak_421_shift_cm1": -1.5505,
                "height_421": 0.01,
                "area_421_raw": 0.0458,
                "area_421_nu": 19.2399,
                "ratio_raw": 0.8123,
                "ratio_nu": 0.9445,
                "ratio_response": 0.4595
            },
            "ratio_raw_adaptive": 0.8123,
            "ratio_nu_corrected": 0.9445,
            "ratio_response_scaled": 0.4595
        },
        "LC_percent": 82
    },
    "12.5_17_EW": {
        "washing": "ethanol_washing",
        "concentration": 12.5,
        "ternary_position": 17,
        "measurements": {
            "Round_1": "12.5_17_EW_01.xy",
            "Round_2": "12.5_17_EW_02.xy",
            "Round_3": "12.5_17_EW_03.xy"
        },
        "crystallinity": {
            "fractions": {
                "crystalline": {
                    "mean": 0.31969550468602437,
                    "std": 0.047394989467999374
                },
                "amorphous": {
                    "mean": 0.6803044953139757,
                    "std": 0.04739498946799937
                }
            },
            "areas": {
                "crystalline": {
                    "mean": 21761.44565790652,
                    "std": 5094.285368683048
                },
                "amorphous": {
                    "mean": 46638.98692542682,
                    "std": 12148.852054020788
                }
            },
            "per_measurement": {
                "Round_1": {
                    "file": "12.5_17_EW_01.txt",
                    "total_area": 60568.49925000001,
                    "crystalline_area": 22594.450652875308,
                    "amorphous_area": 37974.0485971247,
                    "crystalline_fraction": 0.3730396317005544,
                    "amorphous_fraction": 0.6269603682994457
                },
                "Round_2": {
                    "file": "12.5_17_EW_02.txt",
                    "total_area": 86913.59925,
                    "crystalline_area": 26387.89075348176,
                    "amorphous_area": 60525.708496518244,
                    "crystalline_fraction": 0.30361060848002747,
                    "amorphous_fraction": 0.6963893915199726
                },
                "Round_3": {
                    "file": "12.5_17_EW_03.txt",
                    "total_area": 57719.19925,
                    "crystalline_area": 16301.99556736249,
                    "amorphous_area": 41417.203682637504,
                    "crystalline_fraction": 0.2824362738774913,
                    "amorphous_fraction": 0.7175637261225087
                }
            }
        },
        "phase_composition": {
            "Sodalite": {
                "mean": 1.0,
                "std": 0.0
            },
            "Diamondoid": {
                "mean": 0.0,
                "std": 0.0
            },
            "U12": {
                "mean": 0.0,
                "std": 0.0
            },
            "U13": {
                "mean": 0.0,
                "std": 0.0
            },
            "ZIF-EC-1": {
                "mean": 0.0,
                "std": 0.0
            },
            "ZIF-C": {
                "mean": 0.0,
                "std": 0.0
            },
            "ZIF-L": {
                "mean": 0.0,
                "std": 0.0
            }
        },
        "composition": {
            "M_percent": 30.0,
            "L_percent": 30.0,
            "BSA_percent": 40.0
        },
        "encapsulation_efficiency": {
            "mean": 80.085,
            "error_bar": 0.725
        },
        "atr_file": "A12.5EW-17.xy",
        "ir_data": {
            "area_1647": 0.0189,
            "height_1647": 0.0021,
            "area_421": 0.1624,
            "peak_pos_421": 421.5056,
            "height_421": 0.0239,
            "ratio_selected_peaks": 0.1042,
            "adaptive": {
                "method": "adaptive peak-finding; Amide I search 1620-1680 cm^-1, integrate ±25 cm^-1; Zn-N search 405-440 cm^-1, integrate ±10 cm^-1; optional nu-correction (A·nu); response factors f_BSA=600, f_MOF=30",
                "peak_1647_found": 1651.0684,
                "peak_1647_shift_cm1": 4.0684,
                "height_1647": 0.0329,
                "area_1647_raw": 0.7695,
                "area_1647_nu": 1270.0356,
                "peak_421_found": 421.5056,
                "peak_421_shift_cm1": 0.5056,
                "height_421": 0.0354,
                "area_421_raw": 0.2275,
                "area_421_nu": 95.8274,
                "ratio_raw": 0.7718,
                "ratio_nu": 0.9298,
                "ratio_response": 0.3986
            },
            "ratio_raw_adaptive": 0.7718,
            "ratio_nu_corrected": 0.9298,
            "ratio_response_scaled": 0.3986
        },
        "LC_percent": 67
    },
    "12.5_17_WW": {
        "washing": "water_washing",
        "concentration": 12.5,
        "ternary_position": 17,
        "measurements": {
            "Round_1": "12.5_17_WW_01.xy",
            "Round_2": "12.5_17_WW_02.xy",
            "Round_3": "12.5_17_WW_03.xy"
        },
        "crystallinity": {
            "fractions": {
                "crystalline": {
                    "mean": 0.17394687864603028,
                    "std": 0.05135790730630392
                },
                "amorphous": {
                    "mean": 0.8260531213539698,
                    "std": 0.05135790730630389
                }
            },
            "areas": {
                "crystalline": {
                    "mean": 12514.032360745396,
                    "std": 3350.9177498062645
                },
                "amorphous": {
                    "mean": 65375.250222587936,
                    "std": 30053.74825236823
                }
            },
            "per_measurement": {
                "Round_1": {
                    "file": "12.5_17_WW_01.txt",
                    "total_area": 40628.39924999999,
                    "crystalline_area": 9429.56354840303,
                    "amorphous_area": 31198.83570159696,
                    "crystalline_fraction": 0.23209291339242297,
                    "amorphous_fraction": 0.7679070866075771
                },
                "Round_2": {
                    "file": "12.5_17_WW_02.txt",
                    "total_area": 89280.49925000001,
                    "crystalline_area": 12033.103680254473,
                    "amorphous_area": 77247.39556974552,
                    "crystalline_fraction": 0.13477863342318255,
                    "amorphous_fraction": 0.8652213665768175
                },
                "Round_3": {
                    "file": "12.5_17_WW_03.txt",
                    "total_area": 103758.94924999999,
                    "crystalline_area": 16079.429853578684,
                    "amorphous_area": 87679.51939642132,
                    "crystalline_fraction": 0.15496908912248533,
                    "amorphous_fraction": 0.8450309108775147
                }
            }
        },
        "phase_composition": {
            "Sodalite": {
                "mean": 0.0,
                "std": 0.0
            },
            "Diamondoid": {
                "mean": 0.0,
                "std": 0.0
            },
            "U12": {
                "mean": 0.0,
                "std": 0.0
            },
            "U13": {
                "mean": 0.0,
                "std": 0.0
            },
            "ZIF-EC-1": {
                "mean": 0.0,
                "std": 0.0
            },
            "ZIF-C": {
                "mean": 1.0,
                "std": 0.0
            },
            "ZIF-L": {
                "mean": 0.0,
                "std": 0.0
            }
        },
        "composition": {
            "M_percent": 30.0,
            "L_percent": 30.0,
            "BSA_percent": 40.0
        },
        "encapsulation_efficiency": {
            "mean": 82.72,
            "error_bar": 2.951
        },
        "atr_file": "A12.5WW-17.xy",
        "ir_data": {
            "area_1647": 0.0104,
            "height_1647": 0.0015,
            "area_421": 0.0484,
            "peak_pos_421": 419.4495,
            "height_421": 0.0067,
            "ratio_selected_peaks": 0.177,
            "adaptive": {
                "method": "adaptive peak-finding; Amide I search 1620-1680 cm^-1, integrate ±25 cm^-1; Zn-N search 405-440 cm^-1, integrate ±10 cm^-1; optional nu-correction (A·nu); response factors f_BSA=600, f_MOF=30",
                "peak_1647_found": 1651.0684,
                "peak_1647_shift_cm1": 4.0684,
                "height_1647": 0.0178,
                "area_1647_raw": 0.3967,
                "area_1647_nu": 654.6259,
                "peak_421_found": 419.4495,
                "peak_421_shift_cm1": -1.5505,
                "height_421": 0.0176,
                "area_421_raw": 0.0902,
                "area_421_nu": 37.866,
                "ratio_raw": 0.8147,
                "ratio_nu": 0.9453,
                "ratio_response": 0.4636
            },
            "ratio_raw_adaptive": 0.8147,
            "ratio_nu_corrected": 0.9453,
            "ratio_response_scaled": 0.4636
        },
        "LC_percent": 42
    },
    "12.5_18_EW": {
        "washing": "ethanol_washing",
        "concentration": 12.5,
        "ternary_position": 18,
        "measurements": {
            "Round_1": "12.5_18_EW_01.xy",
            "Round_2": "12.5_18_EW_02.xy",
            "Round_3": "12.5_18_EW_03.xy"
        },
        "crystallinity": {
            "fractions": {
                "crystalline": {
                    "mean": 0.25447381728545326,
                    "std": 0.03882812748888847
                },
                "amorphous": {
                    "mean": 0.7455261827145468,
                    "std": 0.03882812748888851
                }
            },
            "areas": {
                "crystalline": {
                    "mean": 14650.391196650738,
                    "std": 3347.0554057673476
                },
                "amorphous": {
                    "mean": 43912.974720015925,
                    "std": 12952.454489286287
                }
            },
            "per_measurement": {
                "Round_1": {
                    "file": "12.5_18_EW_01.txt",
                    "total_area": 59785.04925,
                    "crystalline_area": 13000.596566491951,
                    "amorphous_area": 46784.45268350805,
                    "crystalline_fraction": 0.21745564701515993,
                    "amorphous_fraction": 0.7825443529848402
                },
                "Round_2": {
                    "file": "12.5_18_EW_02.txt",
                    "total_area": 42214.24925,
                    "crystalline_area": 12448.505872028225,
                    "amorphous_area": 29765.74337797177,
                    "crystalline_fraction": 0.2948887186955771,
                    "amorphous_fraction": 0.7051112813044229
                },
                "Round_3": {
                    "file": "12.5_18_EW_03.txt",
                    "total_area": 73690.79925,
                    "crystalline_area": 18502.07115143204,
                    "amorphous_area": 55188.72809856796,
                    "crystalline_fraction": 0.25107708614562274,
                    "amorphous_fraction": 0.7489229138543774
                }
            }
        },
        "phase_composition": {
            "Sodalite": {
                "mean": 1.0,
                "std": 0.0
            },
            "Diamondoid": {
                "mean": 0.0,
                "std": 0.0
            },
            "U12": {
                "mean": 0.0,
                "std": 0.0
            },
            "U13": {
                "mean": 0.0,
                "std": 0.0
            },
            "ZIF-EC-1": {
                "mean": 0.0,
                "std": 0.0
            },
            "ZIF-C": {
                "mean": 0.0,
                "std": 0.0
            },
            "ZIF-L": {
                "mean": 0.0,
                "std": 0.0
            }
        },
        "composition": {
            "M_percent": 40.0,
            "L_percent": 30.0,
            "BSA_percent": 30.0
        },
        "encapsulation_efficiency": {
            "mean": 78.532,
            "error_bar": 0.881
        },
        "atr_file": "A12.5EW-18.xy",
        "ir_data": {
            "area_1647": 0.0141,
            "height_1647": 0.0016,
            "area_421": 0.0465,
            "peak_pos_421": 419.4495,
            "height_421": 0.0064,
            "ratio_selected_peaks": 0.2321,
            "adaptive": {
                "method": "adaptive peak-finding; Amide I search 1620-1680 cm^-1, integrate ±25 cm^-1; Zn-N search 405-440 cm^-1, integrate ±10 cm^-1; optional nu-correction (A·nu); response factors f_BSA=600, f_MOF=30",
                "peak_1647_found": 1651.0684,
                "peak_1647_shift_cm1": 4.0684,
                "height_1647": 0.0226,
                "area_1647_raw": 0.5237,
                "area_1647_nu": 864.3003,
                "peak_421_found": 419.4495,
                "peak_421_shift_cm1": -1.5505,
                "height_421": 0.0118,
                "area_421_raw": 0.0633,
                "area_421_nu": 26.5912,
                "ratio_raw": 0.8922,
                "ratio_nu": 0.9702,
                "ratio_response": 0.6191
            },
            "ratio_raw_adaptive": 0.8922,
            "ratio_nu_corrected": 0.9702,
            "ratio_response_scaled": 0.6191
        },
        "LC_percent": 70
    },
    "12.5_18_WW": {
        "washing": "water_washing",
        "concentration": 12.5,
        "ternary_position": 18,
        "measurements": {
            "Round_1": "12.5_18_WW_01.xy",
            "Round_2": "12.5_18_WW_02.xy",
            "Round_3": "12.5_18_WW_03.xy"
        },
        "crystallinity": {
            "fractions": {
                "crystalline": {
                    "mean": 0.0,
                    "std": 0.0
                },
                "amorphous": {
                    "mean": 1.0,
                    "std": 0.0
                }
            },
            "areas": {
                "crystalline": {
                    "mean": 0.0,
                    "std": 0.0
                },
                "amorphous": {
                    "mean": 53864.51591666668,
                    "std": 11800.78812000849
                }
            },
            "per_measurement": {
                "Round_1": {
                    "file": "12.5_18_WW_01.txt",
                    "total_area": 52639.449250000005,
                    "crystalline_area": 0.0,
                    "amorphous_area": 52639.449250000005,
                    "crystalline_fraction": 0.0,
                    "amorphous_fraction": 1.0
                },
                "Round_2": {
                    "file": "12.5_18_WW_02.txt",
                    "total_area": 66230.04925000001,
                    "crystalline_area": 0.0,
                    "amorphous_area": 66230.04925000001,
                    "crystalline_fraction": 0.0,
                    "amorphous_fraction": 1.0
                },
                "Round_3": {
                    "file": "12.5_18_WW_03.txt",
                    "total_area": 42724.04925,
                    "crystalline_area": 0.0,
                    "amorphous_area": 42724.04925,
                    "crystalline_fraction": 0.0,
                    "amorphous_fraction": 1.0
                }
            }
        },
        "phase_composition": {
            "Sodalite": {
                "mean": 0,
                "std": 0
            },
            "Diamondoid": {
                "mean": 0,
                "std": 0
            },
            "U12": {
                "mean": 0,
                "std": 0
            },
            "U13": {
                "mean": 0,
                "std": 0
            },
            "ZIF-EC-1": {
                "mean": 0,
                "std": 0
            },
            "ZIF-C": {
                "mean": 0,
                "std": 0
            },
            "ZIF-L": {
                "mean": 0,
                "std": 0
            }
        },
        "composition": {
            "M_percent": 40.0,
            "L_percent": 30.0,
            "BSA_percent": 30.0
        },
        "encapsulation_efficiency": {
            "mean": 82.808,
            "error_bar": 1.553
        },
        "atr_file": "A12.5WW-18.xy",
        "ir_data": {
            "area_1647": 0.0123,
            "height_1647": 0.0017,
            "area_421": 0.0185,
            "peak_pos_421": 421.5056,
            "height_421": 0.0027,
            "ratio_selected_peaks": 0.3983,
            "adaptive": {
                "method": "adaptive peak-finding; Amide I search 1620-1680 cm^-1, integrate ±25 cm^-1; Zn-N search 405-440 cm^-1, integrate ±10 cm^-1; optional nu-correction (A·nu); response factors f_BSA=600, f_MOF=30",
                "peak_1647_found": 1651.0684,
                "peak_1647_shift_cm1": 4.0684,
                "height_1647": 0.0192,
                "area_1647_raw": 0.4312,
                "area_1647_nu": 711.3021,
                "peak_421_found": 421.5056,
                "peak_421_shift_cm1": 0.5056,
                "height_421": 0.0077,
                "area_421_raw": 0.0277,
                "area_421_nu": 11.6923,
                "ratio_raw": 0.9397,
                "ratio_nu": 0.9838,
                "ratio_response": 0.7526
            },
            "ratio_raw_adaptive": 0.9397,
            "ratio_nu_corrected": 0.9838,
            "ratio_response_scaled": 0.7526
        },
        "LC_percent": null
    },
    "12.5_19_EW": {
        "washing": "ethanol_washing",
        "concentration": 12.5,
        "ternary_position": 19,
        "measurements": {
            "Round_1": "12.5_19_EW_01.xy",
            "Round_2": "12.5_19_EW_02.xy",
            "Round_3": "12.5_19_EW_03.xy"
        },
        "crystallinity": {
            "fractions": {
                "crystalline": {
                    "mean": 0.32404463077150386,
                    "std": 0.13179737968021343
                },
                "amorphous": {
                    "mean": 0.6759553692284962,
                    "std": 0.13179737968021346
                }
            },
            "areas": {
                "crystalline": {
                    "mean": 14782.206322537793,
                    "std": 3193.502458557509
                },
                "amorphous": {
                    "mean": 35179.84292746221,
                    "std": 17611.24291650002
                }
            },
            "per_measurement": {
                "Round_1": {
                    "file": "12.5_19_EW_01.txt",
                    "total_area": 31821.499249999993,
                    "crystalline_area": 14187.207693896507,
                    "amorphous_area": 17634.29155610349,
                    "crystalline_fraction": 0.445837186439181,
                    "amorphous_fraction": 0.554162813560819
                },
                "Round_2": {
                    "file": "12.5_19_EW_02.txt",
                    "total_area": 53280.549250000004,
                    "crystalline_area": 18231.36241175463,
                    "amorphous_area": 35049.18683824537,
                    "crystalline_fraction": 0.3421766980330938,
                    "amorphous_fraction": 0.6578233019669063
                },
                "Round_3": {
                    "file": "12.5_19_EW_03.txt",
                    "total_area": 64784.09925,
                    "crystalline_area": 11928.048861962237,
                    "amorphous_area": 52856.050388037766,
                    "crystalline_fraction": 0.18412000784223664,
                    "amorphous_fraction": 0.8158799921577634
                }
            }
        },
        "phase_composition": {
            "Sodalite": {
                "mean": 1.0,
                "std": 0.0
            },
            "Diamondoid": {
                "mean": 0.0,
                "std": 0.0
            },
            "U12": {
                "mean": 0.0,
                "std": 0.0
            },
            "U13": {
                "mean": 0.0,
                "std": 0.0
            },
            "ZIF-EC-1": {
                "mean": 0.0,
                "std": 0.0
            },
            "ZIF-C": {
                "mean": 0.0,
                "std": 0.0
            },
            "ZIF-L": {
                "mean": 0.0,
                "std": 0.0
            }
        },
        "composition": {
            "M_percent": 50.0,
            "L_percent": 30.0,
            "BSA_percent": 20.0
        },
        "encapsulation_efficiency": {
            "mean": 77.06,
            "error_bar": 1.579
        },
        "atr_file": "A12.5EW-19.xy",
        "ir_data": {
            "area_1647": 0.0068,
            "height_1647": 0.0009,
            "area_421": 0.0452,
            "peak_pos_421": 421.5056,
            "height_421": 0.0062,
            "ratio_selected_peaks": 0.1316,
            "adaptive": {
                "method": "adaptive peak-finding; Amide I search 1620-1680 cm^-1, integrate ±25 cm^-1; Zn-N search 405-440 cm^-1, integrate ±10 cm^-1; optional nu-correction (A·nu); response factors f_BSA=600, f_MOF=30",
                "peak_1647_found": 1651.0684,
                "peak_1647_shift_cm1": 4.0684,
                "height_1647": 0.0126,
                "area_1647_raw": 0.2968,
                "area_1647_nu": 490.1333,
                "peak_421_found": 421.5056,
                "peak_421_shift_cm1": 0.5056,
                "height_421": 0.0089,
                "area_421_raw": 0.0642,
                "area_421_nu": 27.0907,
                "ratio_raw": 0.8221,
                "ratio_nu": 0.9476,
                "ratio_response": 0.475
            },
            "ratio_raw_adaptive": 0.8221,
            "ratio_nu_corrected": 0.9476,
            "ratio_response_scaled": 0.475
        },
        "LC_percent": 65
    },
    "12.5_19_WW": {
        "washing": "water_washing",
        "concentration": 12.5,
        "ternary_position": 19,
        "measurements": {
            "Round_1": "12.5_19_WW_01.xy",
            "Round_2": "12.5_19_WW_02.xy",
            "Round_3": "12.5_19_WW_03.xy"
        },
        "crystallinity": {
            "fractions": {
                "crystalline": {
                    "mean": 0.0,
                    "std": 0.0
                },
                "amorphous": {
                    "mean": 1.0,
                    "std": 0.0
                }
            },
            "areas": {
                "crystalline": {
                    "mean": 0.0,
                    "std": 0.0
                },
                "amorphous": {
                    "mean": 66827.01591666666,
                    "std": 29611.461743990847
                }
            },
            "per_measurement": {
                "Round_1": {
                    "file": "12.5_19_WW_01.txt",
                    "total_area": 39944.39924999999,
                    "crystalline_area": 0.0,
                    "amorphous_area": 39944.39924999999,
                    "crystalline_fraction": 0.0,
                    "amorphous_fraction": 1.0
                },
                "Round_2": {
                    "file": "12.5_19_WW_02.txt",
                    "total_area": 61969.89925,
                    "crystalline_area": 0.0,
                    "amorphous_area": 61969.89925,
                    "crystalline_fraction": 0.0,
                    "amorphous_fraction": 1.0
                },
                "Round_3": {
                    "file": "12.5_19_WW_03.txt",
                    "total_area": 98566.74925,
                    "crystalline_area": 0.0,
                    "amorphous_area": 98566.74925,
                    "crystalline_fraction": 0.0,
                    "amorphous_fraction": 1.0
                }
            }
        },
        "phase_composition": {
            "Sodalite": {
                "mean": 0,
                "std": 0
            },
            "Diamondoid": {
                "mean": 0,
                "std": 0
            },
            "U12": {
                "mean": 0,
                "std": 0
            },
            "U13": {
                "mean": 0,
                "std": 0
            },
            "ZIF-EC-1": {
                "mean": 0,
                "std": 0
            },
            "ZIF-C": {
                "mean": 0,
                "std": 0
            },
            "ZIF-L": {
                "mean": 0,
                "std": 0
            }
        },
        "composition": {
            "M_percent": 50.0,
            "L_percent": 30.0,
            "BSA_percent": 20.0
        },
        "encapsulation_efficiency": {
            "mean": 84.31,
            "error_bar": 0.701
        },
        "atr_file": "A12.5WW-19.xy",
        "ir_data": {
            "area_1647": 0.0131,
            "height_1647": 0.0016,
            "area_421": 0.0285,
            "peak_pos_421": 421.5056,
            "height_421": 0.0039,
            "ratio_selected_peaks": 0.3146,
            "adaptive": {
                "method": "adaptive peak-finding; Amide I search 1620-1680 cm^-1, integrate ±25 cm^-1; Zn-N search 405-440 cm^-1, integrate ±10 cm^-1; optional nu-correction (A·nu); response factors f_BSA=600, f_MOF=30",
                "peak_1647_found": 1651.0684,
                "peak_1647_shift_cm1": 4.0684,
                "height_1647": 0.0182,
                "area_1647_raw": 0.4053,
                "area_1647_nu": 668.6964,
                "peak_421_found": 421.5056,
                "peak_421_shift_cm1": 0.5056,
                "height_421": 0.0068,
                "area_421_raw": 0.0522,
                "area_421_nu": 22.0063,
                "ratio_raw": 0.8859,
                "ratio_nu": 0.9681,
                "ratio_response": 0.6031
            },
            "ratio_raw_adaptive": 0.8859,
            "ratio_nu_corrected": 0.9681,
            "ratio_response_scaled": 0.6031
        },
        "LC_percent": null
    },
    "12.5_20_EW": {
        "washing": "ethanol_washing",
        "concentration": 12.5,
        "ternary_position": 20,
        "measurements": {
            "Round_1": "12.5_20_EW_01.xy",
            "Round_2": "12.5_20_EW_02.xy",
            "Round_3": "12.5_20_EW_03.xy"
        },
        "crystallinity": {
            "fractions": {
                "crystalline": {
                    "mean": 0.18088745497838085,
                    "std": 0.028602902937592673
                },
                "amorphous": {
                    "mean": 0.8191125450216191,
                    "std": 0.028602902937592715
                }
            },
            "areas": {
                "crystalline": {
                    "mean": 11400.185992881654,
                    "std": 884.3971226915991
                },
                "amorphous": {
                    "mean": 53287.76325711835,
                    "std": 15243.077791709953
                }
            },
            "per_measurement": {
                "Round_1": {
                    "file": "12.5_20_EW_01.txt",
                    "total_area": 54684.39925,
                    "crystalline_area": 10570.044986772626,
                    "amorphous_area": 44114.354263227375,
                    "crystalline_fraction": 0.19329178214886625,
                    "amorphous_fraction": 0.8067082178511337
                },
                "Round_2": {
                    "file": "12.5_20_EW_02.txt",
                    "total_area": 83213.94924999999,
                    "crystalline_area": 12330.33678395678,
                    "amorphous_area": 70883.61246604323,
                    "crystalline_fraction": 0.14817632013729692,
                    "amorphous_fraction": 0.8518236798627031
                },
                "Round_3": {
                    "file": "12.5_20_EW_03.txt",
                    "total_area": 56165.49924999999,
                    "crystalline_area": 11300.176207915552,
                    "amorphous_area": 44865.32304208445,
                    "crystalline_fraction": 0.20119426264897936,
                    "amorphous_fraction": 0.7988057373510207
                }
            }
        },
        "phase_composition": {
            "Sodalite": {
                "mean": 0.0,
                "std": 0.0
            },
            "Diamondoid": {
                "mean": 0.0,
                "std": 0.0
            },
            "U12": {
                "mean": 0.0,
                "std": 0.0
            },
            "U13": {
                "mean": 1.0,
                "std": 0.0
            },
            "ZIF-EC-1": {
                "mean": 0.0,
                "std": 0.0
            },
            "ZIF-C": {
                "mean": 0.0,
                "std": 0.0
            },
            "ZIF-L": {
                "mean": 0.0,
                "std": 0.0
            }
        },
        "composition": {
            "M_percent": 60.0,
            "L_percent": 30.0,
            "BSA_percent": 10.0
        },
        "encapsulation_efficiency": {
            "mean": 74.224,
            "error_bar": 5.213
        },
        "atr_file": "A12.5EW-20.xy",
        "ir_data": {
            "area_1647": 0.0147,
            "height_1647": 0.0019,
            "area_421": 0.0706,
            "peak_pos_421": 421.5056,
            "height_421": 0.0104,
            "ratio_selected_peaks": 0.1726,
            "adaptive": {
                "method": "adaptive peak-finding; Amide I search 1620-1680 cm^-1, integrate ±25 cm^-1; Zn-N search 405-440 cm^-1, integrate ±10 cm^-1; optional nu-correction (A·nu); response factors f_BSA=600, f_MOF=30",
                "peak_1647_found": 1651.0684,
                "peak_1647_shift_cm1": 4.0684,
                "height_1647": 0.0268,
                "area_1647_raw": 0.646,
                "area_1647_nu": 1066.7523,
                "peak_421_found": 421.5056,
                "peak_421_shift_cm1": 0.5056,
                "height_421": 0.0125,
                "area_421_raw": 0.0949,
                "area_421_nu": 39.9859,
                "ratio_raw": 0.8719,
                "ratio_nu": 0.9639,
                "ratio_response": 0.5715
            },
            "ratio_raw_adaptive": 0.8719,
            "ratio_nu_corrected": 0.9639,
            "ratio_response_scaled": 0.5715
        },
        "LC_percent": 75
    },
    "12.5_20_WW": {
        "washing": "water_washing",
        "concentration": 12.5,
        "ternary_position": 20,
        "measurements": {
            "Round_1": "12.5_20_WW_01.xy",
            "Round_2": "12.5_20_WW_02.xy",
            "Round_3": "12.5_20_WW_03.xy"
        },
        "crystallinity": {
            "fractions": {
                "crystalline": {
                    "mean": 0.0,
                    "std": 0.0
                },
                "amorphous": {
                    "mean": 1.0,
                    "std": 0.0
                }
            },
            "areas": {
                "crystalline": {
                    "mean": 0.0,
                    "std": 0.0
                },
                "amorphous": {
                    "mean": 58270.09925,
                    "std": 12235.106827997057
                }
            },
            "per_measurement": {
                "Round_1": {
                    "file": "12.5_20_WW_01.txt",
                    "total_area": 45329.74924999999,
                    "crystalline_area": 0.0,
                    "amorphous_area": 45329.74924999999,
                    "crystalline_fraction": 0.0,
                    "amorphous_fraction": 1.0
                },
                "Round_2": {
                    "file": "12.5_20_WW_02.txt",
                    "total_area": 59830.249249999986,
                    "crystalline_area": 0.0,
                    "amorphous_area": 59830.249249999986,
                    "crystalline_fraction": 0.0,
                    "amorphous_fraction": 1.0
                },
                "Round_3": {
                    "file": "12.5_20_WW_03.txt",
                    "total_area": 69650.29925000001,
                    "crystalline_area": 0.0,
                    "amorphous_area": 69650.29925000001,
                    "crystalline_fraction": 0.0,
                    "amorphous_fraction": 1.0
                }
            }
        },
        "phase_composition": {
            "Sodalite": {
                "mean": 0,
                "std": 0
            },
            "Diamondoid": {
                "mean": 0,
                "std": 0
            },
            "U12": {
                "mean": 0,
                "std": 0
            },
            "U13": {
                "mean": 0,
                "std": 0
            },
            "ZIF-EC-1": {
                "mean": 0,
                "std": 0
            },
            "ZIF-C": {
                "mean": 0,
                "std": 0
            },
            "ZIF-L": {
                "mean": 0,
                "std": 0
            }
        },
        "composition": {
            "M_percent": 60.0,
            "L_percent": 30.0,
            "BSA_percent": 10.0
        },
        "encapsulation_efficiency": {
            "mean": 62.977,
            "error_bar": 0.562
        },
        "atr_file": "A12.5WW-20.xy",
        "ir_data": {
            "area_1647": 0.0262,
            "height_1647": 0.0033,
            "area_421": 0.0123,
            "peak_pos_421": 423.5618,
            "height_421": 0.0018,
            "ratio_selected_peaks": 0.6811,
            "adaptive": {
                "method": "adaptive peak-finding; Amide I search 1620-1680 cm^-1, integrate ±25 cm^-1; Zn-N search 405-440 cm^-1, integrate ±10 cm^-1; optional nu-correction (A·nu); response factors f_BSA=600, f_MOF=30",
                "peak_1647_found": 1651.0684,
                "peak_1647_shift_cm1": 4.0684,
                "height_1647": 0.0475,
                "area_1647_raw": 1.0846,
                "area_1647_nu": 1790.0445,
                "peak_421_found": 417.3934,
                "peak_421_shift_cm1": -3.6066,
                "height_421": 0.0056,
                "area_421_raw": 0.0302,
                "area_421_nu": 12.5916,
                "ratio_raw": 0.9729,
                "ratio_nu": 0.993,
                "ratio_response": 0.8767
            },
            "ratio_raw_adaptive": 0.9729,
            "ratio_nu_corrected": 0.993,
            "ratio_response_scaled": 0.8767
        },
        "LC_percent": null
    },
    "12.5_21_EW": {
