Repository: digital-chemistry/zif-vis

# ZIF Biocomposite Explorer

Interactive Flask app for exploring ZIF biocomposite formulations across composition, concentration, phase assignment, crystallinity, encapsulation efficiency, and experiment-level spectra.

## What this app shows

The explorer combines a summary dataset with repeat-level ATR-IR and XRD measurements.

- The main plot shows sample points in ternary composition space.
- The 3D view stacks concentration layers vertically.
- The 2D view isolates one concentration layer at a time.
- The right inspector explains the selected sample with parameters, phase composition, ATR-IR, and repeated XRD measurements.

File: project/zif_biocomposite_summary_by_point.json (part 12 of 19)
{
            "error_bar": 0.679
        },
        "atr_file": "A25EW-33.xy",
        "ir_data": {
            "area_1647": 0.0159,
            "height_1647": 0.0023,
            "area_421": 0.1736,
            "peak_pos_421": 421.5056,
            "height_421": 0.0253,
            "ratio_selected_peaks": 0.084
        }
    },
    "25_33_WW": {
        "washing": "water_washing",
        "concentration": 25.0,
        "ternary_position": 33,
        "measurements": {
            "Round_1": "25_33_WW_01.xy",
            "Round_2": "25_33_WW_02.xy",
            "Round_3": "25_33_WW_03.xy"
        },
        "crystallinity": {
            "fractions": {
                "crystalline": {
                    "mean": 0.0,
                    "std": 0.0
                },
                "amorphous": {
                    "mean": 1.0,
                    "std": 0.0
                }
            },
            "areas": {
                "crystalline": {
                    "mean": 0.0,
                    "std": 0.0
                },
                "amorphous": {
                    "mean": 12234.6,
                    "std": 274.1
                }
            }
        },
        "phase_composition": {
            "Sodalite": {
                "mean": 0.0,
                "std": 0.0
            },
            "Diamondoid": {
                "mean": 0.0,
                "std": 0.0
            },
            "U12": {
                "mean": 0.0,
                "std": 0.0
            },
            "U13": {
                "mean": 0.0,
                "std": 0.0
            },
            "ZIF-EC-1": {
                "mean": 0.0,
                "std": 0.0
            },
            "ZIF-C": {
                "mean": 0.0,
                "std": 0.0
            },
            "ZIF-L": {
                "mean": 0.0,
                "std": 0.0
            }
        },
        "composition": {
            "M_percent": 10.0,
            "L_percent": 70.0,
            "BSA_percent": 20.0
        },
        "encapsulation_efficiency": {
            "mean": 89.557,
            "error_bar": 0.57
        },
        "atr_file": "A25WW-33.xy",
        "ir_data": {
            "area_1647": 0.0175,
            "height_1647": 0.0024,
            "area_421": 0.0622,
            "peak_pos_421": 419.4495,
            "height_421": 0.0087,
            "ratio_selected_peaks": 0.2195
        }
    },
    "25_34_EW": {
        "washing": "ethanol_washing",
        "concentration": 25.0,
        "ternary_position": 34,
        "measurements": {
            "Round_1": "25_34_EW_01.xy",
            "Round_2": "25_34_EW_02.xy",
            "Round_3": "25_34_EW_03.xy"
        },
        "crystallinity": {
            "fractions": {
                "crystalline": {
                    "mean": 0.853,
                    "std": 0.012
                },
                "amorphous": {
                    "mean": 0.147,
                    "std": 0.012
                }
            },
            "areas": {
                "crystalline": {
                    "mean": 72528.4,
                    "std": 9781.1
                },
                "amorphous": {
                    "mean": 12381.9,
                    "std": 1160.1
                }
            }
        },
        "phase_composition": {
            "Sodalite": {
                "mean": 1.0,
                "std": 0.0
            },
            "Diamondoid": {
                "mean": 0.0,
                "std": 0.0
            },
            "U12": {
                "mean": 0.0,
                "std": 0.0
            },
            "U13": {
                "mean": 0.0,
                "std": 0.0
            },
            "ZIF-EC-1": {
                "mean": 0.0,
                "std": 0.0
            },
            "ZIF-C": {
                "mean": 0.0,
                "std": 0.0
            },
            "ZIF-L": {
                "mean": 0.0,
                "std": 0.0
            }
        },
        "composition": {
            "M_percent": 20.0,
            "L_percent": 70.0,
            "BSA_percent": 10.0
        },
        "encapsulation_efficiency": {
            "mean": 93.206,
            "error_bar": 1.348
        },
        "atr_file": "A25EW-34.xy",
        "ir_data": {
            "area_1647": 0.0063,
            "height_1647": 0.0011,
            "area_421": 0.6469,
            "peak_pos_421": 421.5056,
            "height_421": 0.0957,
            "ratio_selected_peaks": 0.0096
        }
    },
    "25_34_WW": {
        "washing": "water_washing",
        "concentration": 25.0,
        "ternary_position": 34,
        "measurements": {
            "Round_1": "25_34_WW_01.xy",
            "Round_2": "25_34_WW_02.xy",
            "Round_3": "25_34_WW_03.xy"
        },
        "crystallinity": {
            "fractions": {
                "crystalline": {
                    "mean": 0.668,
                    "std": 0.068
                },
                "amorphous": {
                    "mean": 0.332,
                    "std": 0.068
                }
            },
            "areas": {
                "crystalline": {
                    "mean": 18435.0,
                    "std": 5876.0
                },
                "amorphous": {
                    "mean": 8738.8,
                    "std": 515.2
                }
            }
        },
        "phase_composition": {
            "Sodalite": {
                "mean": 0.0,
                "std": 0.0
            },
            "Diamondoid": {
                "mean": 1.0,
                "std": 0.0
            },
            "U12": {
                "mean": 0.0,
                "std": 0.0
            },
            "U13": {
                "mean": 0.0,
                "std": 0.0
            },
            "ZIF-EC-1": {
                "mean": 0.0,
                "std": 0.0
            },
            "ZIF-C": {
                "mean": 0.0,
                "std": 0.0
            },
            "ZIF-L": {
                "mean": 0.0,
                "std": 0.0
            }
        },
        "composition": {
            "M_percent": 20.0,
            "L_percent": 70.0,
            "BSA_percent": 10.0
        },
        "encapsulation_efficiency": {
            "mean": 91.362,
            "error_bar": 1.079
        },
        "atr_file": "A25WW-34.xy",
        "ir_data": {
            "area_1647": 0.0085,
            "height_1647": 0.0015,
            "area_421": 0.0746,
            "peak_pos_421": 419.4495,
            "height_421": 0.0104,
            "ratio_selected_peaks": 0.1023
        }
    },
    "25_35_EW": {
        "washing": "ethanol_washing",
        "concentration": 25.0,
        "ternary_position": 35,
        "measurements": {
            "Round_1": "25_35_EW_01.xy",
            "Round_2": "25_35_EW_02.xy",
            "Round_3": "25_35_EW_03.xy"
        },
        "crystallinity": {
            "fractions": {
                "crystalline": {
                    "mean": 0.211,
                    "std": 0.012
                },
                "amorphous": {
                    "mean": 0.789,
                    "std": 0.012
                }
            },
            "areas": {
                "crystalline": {
                    "mean": 2601.8,
                    "std": 66.4
                },
                "amorphous": {
                    "mean": 9762.8,
                    "std": 748.4
                }
            }
        },
        "phase_composition": {
            "Sodalite": {
                "mean": 0.906,
                "std": 0.163
            },
            "Diamondoid": {
                "mean": 0.0,
                "std": 0.0
            },
            "U12": {
                "mean": 0.0,
                "std": 0.0
            },
            "U13": {
                "mean": 0.0,
                "std": 0.0
            },
            "ZIF-EC-1": {
                "mean": 0.0,
                "std": 0.0
            },
            "ZIF-C": {
                "mean": 0.0,
                "std": 0.0
            },
            "ZIF-L": {
                "mean": 0.094,
                "std": 0.163
            }
        },
        "composition": {
            "M_percent": 10.0,
            "L_percent": 80.0,
            "BSA_percent": 10.0
        },
        "encapsulation_efficiency": {
            "mean": 90.42,
            "error_bar": 0.824
        },
        "atr_file": "A25EW-35.xy",
        "ir_data": {
            "area_1647": 0.011,
            "height_1647": 0.0015,
            "area_421": 0.0962,
            "peak_pos_421": 421.5056,
            "height_421": 0.0124,
            "ratio_selected_peaks": 0.1026
        }
    },
    "25_35_WW": {
        "washing": "water_washing",
        "concentration": 25.0,
        "ternary_position": 35,
        "measurements": {
            "Round_1": "25_35_WW_01.xy",
            "Round_2": "25_35_WW_02.xy",
            "Round_3": "25_35_WW_03.xy"
        },
        "crystallinity": {
            "fractions": {
                "crystalline": {
                    "mean": 0.21,
                    "std": 0.069
                },
                "amorphous": {
                    "mean": 0.79,
                    "std": 0.069
                }
            },
            "areas": {
                "crystalline": {
                    "mean": 3101.9,
                    "std": 1189.2
                },
                "amorphous": {
                    "mean": 11427.9,
                    "std": 221.1
                }
            }
        },
        "phase_composition": {
            "Sodalite": {
                "mean": 1.0,
                "std": 0.0
            },
            "Diamondoid": {
                "mean": 0.0,
                "std": 0.0
            },
            "U12": {
                "mean": 0.0,
                "std": 0.0
            },
            "U13": {
                "mean": 0.0,
                "std": 0.0
            },
            "ZIF-EC-1": {
                "mean": 0.0,
                "std": 0.0
            },
            "ZIF-C": {
                "mean": 0.0,
                "std": 0.0
            },
            "ZIF-L": {
                "mean": 0.0,
                "std": 0.0
            }
        },
        "composition": {
            "M_percent": 10.0,
            "L_percent": 80.0,
            "BSA_percent": 10.0
        },
        "encapsulation_efficiency": {
            "mean": 93.262,
            "error_bar": 2.612
        },
        "atr_file": "A25WW-35.xy",
        "ir_data": {
            "area_1647": 0.0171,
            "height_1647": 0.0022,
            "area_421": 0.0715,
            "peak_pos_421": 419.4495,
            "height_421": 0.0089,
            "ratio_selected_peaks": 0.1927
        }
    },
    "25_36_EW": {
        "washing": "ethanol_washing",
        "concentration": 25.0,
        "ternary_position": 36,
        "measurements": {
            "Round_1": "25_36_EW_01.xy",
            "Round_2": "25_36_EW_02.xy",
            "Round_3": "25_36_EW_03.xy"
        },
        "crystallinity": {
            "fractions": {
                "crystalline": {
                    "mean": 0.171,
                    "std": 0.151
                },
                "amorphous": {
                    "mean": 0.829,
                    "std": 0.151
                }
            },
            "areas": {
                "crystalline": {
                    "mean": 2890.3,
                    "std": 2757.9
                },
                "amorphous": {
                    "mean": 11770.6,
                    "std": 1532.2
                }
            }
        },
        "phase_composition": {
            "Sodalite": {
                "mean": 0.333,
                "std": 0.577
            },
            "Diamondoid": {
                "mean": 0.0,
                "std": 0.0
            },
            "U12": {
                "mean": 0.0,
                "std": 0.0
            },
            "U13": {
                "mean": 0.0,
                "std": 0.0
            },
            "ZIF-EC-1": {
                "mean": 0.0,
                "std": 0.0
            },
            "ZIF-C": {
                "mean": 0.0,
                "std": 0.0
            },
            "ZIF-L": {
                "mean": 0.0,
                "std": 0.0
            }
        },
        "composition": {
            "M_percent": 80.0,
            "L_percent": 10.0,
            "BSA_percent": 10.0
        },
        "encapsulation_efficiency": {
            "mean": 54.11,
            "error_bar": 0.809
        },
        "atr_file": "A25EW-36.xy",
        "ir_data": {
            "area_1647": 0.0043,
            "height_1647": 0.0009,
            "area_421": 0.0278,
            "peak_pos_421": 421.5056,
            "height_421": 0.0041,
            "ratio_selected_peaks": 0.135
        }
    },
    "25_36_WW": {
        "washing": "water_washing",
        "concentration": 25.0,
        "ternary_position": 36,
        "measurements": {
            "Round_1": "25_36_WW_01.xy",
            "Round_2": "25_36_WW_02.xy",
            "Round_3": "25_36_WW_03.xy"
        },
        "crystallinity": {
            "fractions": {
                "crystalline": {
                    "mean": 0.0,
                    "std": 0.0
                },
                "amorphous": {
                    "mean": 1.0,
                    "std": 0.0
                }
            },
            "areas": {
                "crystalline": {
                    "mean": 0.1,
                    "std": 0.1
                },
                "amorphous": {
                    "mean": 12531.1,
                    "std": 209.8
                }
            }
        },
        "phase_composition": {
            "Sodalite": {
                "mean": 1.0,
                "std": 0.0
            },
            "Diamondoid": {
                "mean": 0.0,
                "std": 0.0
            },
            "U12": {
                "mean": 0.0,
                "std": 0.0
            },
            "U13": {
                "mean": 0.0,
                "std": 0.0
            },
            "ZIF-EC-1": {
                "mean": 0.0,
                "std": 0.0
            },
            "ZIF-C": {
                "mean": 0.0,
                "std": 0.0
            },
            "ZIF-L": {
                "mean": 0.0,
                "std": 0.0
            }
        },
        "composition": {
            "M_percent": 80.0,
            "L_percent": 10.0,
            "BSA_percent": 10.0
        },
        "encapsulation_efficiency": {
            "mean": 57.261,
            "error_bar": 0.165
        },
        "atr_file": "A25WW-36.xy",
        "ir_data": {
            "area_1647": 0.0033,
            "height_1647": 0.0009,
            "area_421": 0.01,
            "peak_pos_421": 417.3934,
            "height_421": 0.0021,
            "ratio_selected_peaks": 0.2473
        }
    },
    "50_01_EW": {
        "washing": "ethanol_washing",
        "concentration": 50.0,
        "ternary_position": 1,
        "measurements": {
            "Round_1": "50_01_EW_01.xy",
            "Round_2": "50_01_EW_02.xy",
            "Round_3": "50_01_EW_03.xy"
        },
        "crystallinity": {
            "fractions": {
                "crystalline": {
                    "mean": 0.0,
                    "std": 0.0
                },
                "amorphous": {
                    "mean": 1.0,
                    "std": 0.0
                }
            },
            "areas": {
                "crystalline": {
                    "mean": 0.0,
                    "std": 0.0
                },
                "amorphous": {
                    "mean": 11996.7,
                    "std": 529.6
                }
            }
        },
        "phase_composition": {
            "Sodalite": {
                "mean": 0.0,
                "std": 0.0
            },
            "Diamondoid": {
                "mean": 0.0,
                "std": 0.0
            },
            "U12": {
                "mean": 0.0,
                "std": 0.0
            },
            "U13": {
                "mean": 0.0,
                "std": 0.0
            },
            "ZIF-EC-1": {
                "mean": 0.0,
                "std": 0.0
            },
            "ZIF-C": {
                "mean": 0.0,
                "std": 0.0
            },
            "ZIF-L": {
                "mean": 0.0,
                "std": 0.0
            }
        },
        "composition": {
            "M_percent": 10.0,
            "L_percent": 10.0,
            "BSA_percent": 80.0
        },
        "encapsulation_efficiency": {
            "mean": 92.587,
            "error_bar": 0.683
        },
        "atr_file": "A50EW-01.xy",
        "ir_data": {
            "area_1647": 0.0375,
            "height_1647": 0.0042,
            "area_421": 0.0042,
            "peak_pos_421": 419.4495,
            "height_421": 0.0007,
            "ratio_selected_peaks": 0.9003
        }
    },
    "50_01_WW": {
        "washing": "water_washing",
        "concentration": 50.0,
        "ternary_position": 1,
        "measurements": {
            "Round_1": "50_01_WW_01.xy",
            "Round_2": "50_01_WW_02.xy",
            "Round_3": "50_01_WW_03.xy"
        },
        "crystallinity": {
            "fractions": {
                "crystalline": {
                    "mean": 0.0,
                    "std": 0.0
                },
                "amorphous": {
                    "mean": 1.0,
                    "std": 0.0
                }
            },
            "areas": {
                "crystalline": {
                    "mean": 0.0,
                    "std": 0.0
                },
                "amorphous": {
                    "mean": 12644.6,
                    "std": 1639.2
                }
            }
        },
        "phase_composition": {
            "Sodalite": {
                "mean": 0.0,
                "std": 0.0
            },
            "Diamondoid": {
                "mean": 0.0,
                "std": 0.0
            },
            "U12": {
                "mean": 0.0,
                "std": 0.0
            },
            "U13": {
                "mean": 0.0,
                "std": 0.0
            },
            "ZIF-EC-1": {
                "mean": 0.0,
                "std": 0.0
            },
            "ZIF-C": {
                "mean": 0.0,
                "std": 0.0
            },
            "ZIF-L": {
                "mean": 0.0,
                "std": 0.0
            }
        },
        "composition": {
            "M_percent": 10.0,
            "L_percent": 10.0,
            "BSA_percent": 80.0
        },
        "encapsulation_efficiency": {
            "mean": 90.822,
            "error_bar": 0.774
        },
        "atr_file": "A50WW-01.xy",
        "ir_data": {
            "area_1647": 0.1013,
            "height_1647": 0.0114,
            "area_421": 0.0045,
            "peak_pos_421": 423.5618,
            "height_421": 0.0011,
            "ratio_selected_peaks": 0.9577
        }
    },
    "50_02_EW": {
        "washing": "ethanol_washing",
        "concentration": 50.0,
        "ternary_position": 2,
        "measurements": {
            "Round_1": "50_02_EW_01.xy",
            "Round_2": "50_02_EW_02.xy",
            "Round_3": "50_02_EW_03.xy"
        },
        "crystallinity": {
            "fractions": {
                "crystalline": {
                    "mean": 0.0,
                    "std": 0.0
                },
                "amorphous": {
                    "mean": 1.0,
                    "std": 0.0
                }
            },
            "areas": {
                "crystalline": {
                    "mean": 0.0,
                    "std": 0.0
                },
                "amorphous": {
                    "mean": 12191.9,
                    "std": 424.6
                }
            }
        },
        "phase_composition": {
            "Sodalite": {
                "mean": 0.0,
                "std": 0.0
            },
            "Diamondoid": {
                "mean": 0.0,
                "std": 0.0
            },
            "U12": {
                "mean": 0.0,
                "std": 0.0
            },
            "U13": {
                "mean": 0.0,
                "std": 0.0
            },
            "ZIF-EC-1": {
                "mean": 0.0,
                "std": 0.0
            },
            "ZIF-C": {
                "mean": 0.0,
                "std": 0.0
            },
            "ZIF-L": {
                "mean": 0.0,
                "std": 0.0
            }
        },
        "composition": {
            "M_percent": 20.0,
            "L_percent": 10.0,
            "BSA_percent": 70.0
        },
        "encapsulation_efficiency": {
            "mean": 97.514,
            "error_bar": 1.066
        },
        "atr_file": "A50EW-02.xy",
        "ir_data": {
            "area_1647": 0.0308,
            "height_1647": 0.0035,
            "area_421": 0.0099,
            "peak_pos_421": 423.5618,
            "height_421": 0.0021,
            "ratio_selected_peaks": 0.7573
        }
    },
    "50_02_WW": {
        "washing": "water_washing",
        "concentration": 50.0,
        "ternary_position": 2,
        "measurements": {
            "Round_1": "50_02_WW_01.xy",
            "Round_2": "50_02_WW_02.xy",
            "Round_3": "50_02_WW_03.xy"
        },
        "crystallinity": {
            "fractions": {
                "crystalline": {
                    "mean": 0.04,
                    "std": 0.035
                },
                "amorphous": {
                    "mean": 0.96,
                    "std": 0.035
                }
            },
            "areas": {
                "crystalline": {
                    "mean": 524.2,
                    "std": 475.8
                },
                "amorphous": {
                    "mean": 12050.2,
                    "std": 1150.0
                }
            }
        },
        "phase_composition": {
            "Sodalite": {
                "mean": 0.0,
                "std": 0.0
            },
            "Diamondoid": {
                "mean": 0.0,
                "std": 0.0
            },
            "U12": {
                "mean": 0.0,
                "std": 0.0
            },
            "U13": {
                "mean": 0.0,
                "std": 0.0
            },
            "ZIF-EC-1": {
                "mean": 0.0,
                "std": 0.0
            },
            "ZIF-C": {
                "mean": 0.667,
                "std": 0.577
            },
            "ZIF-L": {
                "mean": 0.0,
                "std": 0.0
            }
        },
        "composition": {
            "M_percent": 20.0,
            "L_percent": 10.0,
            "BSA_percent": 70.0
        },
        "encapsulation_efficiency": {
            "mean": 91.027,
            "error_bar": 0.615
        },
        "atr_file": "A50WW-02.xy",
        "ir_data": {
            "area_1647": 0.0729,
            "height_1647": 0.0085,
            "area_421": 0.0,
            "peak_pos_421": 415.3372,
            "height_421": 0.0,
            "ratio_selected_peaks": 1.0
        }
    },
    "50_03_EW": {
        "washing": "ethanol_washing",
        "concentration": 50.0,
        "ternary_position": 3,
        "measurements": {
            "Round_1": "50_03_EW_01.xy",
            "Round_2": "50_03_EW_02.xy",
            "Round_3": "50_03_EW_03.xy"
        },
        "crystallinity": {
            "fractions": {
                "crystalline": {
                    "mean": 0.0,
                    "std": 0.0
                },
                "amorphous": {
                    "mean": 1.0,
                    "std": 0.0
                }
            },
            "areas": {
                "crystalline": {
                    "mean": 0.0,
                    "std": 0.0
                },
                "amorphous": {
                    "mean": 11633.2,
                    "std": 448.6
                }
            }
        },
        "phase_composition": {
            "Sodalite": {
                "mean": 0.0,
                "std": 0.0
            },
            "Diamondoid": {
                "mean": 0.0,
                "std": 0.0
            },
            "U12": {
                "mean": 0.0,
                "std": 0.0
            },
            "U13": {
                "mean": 0.0,
                "std": 0.0
            },
            "ZIF-EC-1": {
                "mean": 0.0,
                "std": 0.0
            },
            "ZIF-C": {
                "mean": 0.0,
                "std": 0.0
            },
            "ZIF-L": {
                "mean": 0.0,
                "std": 0.0
            }
        },
        "composition": {
            "M_percent": 30.0,
            "L_percent": 10.0,
            "BSA_percent": 60.0
        },
        "encapsulation_efficiency": {
            "mean": 90.616,
            "error_bar": 1.488
        },
        "atr_file": "A50EW-03.xy",
        "ir_data": {
            "area_1647": 0.0036,
            "height_1647": 0.0005,
            "area_421": 0.0077,
            "peak_pos_421": 419.4495,
            "height_421": 0.0017,
            "ratio_selected_peaks": 0.3199
        }
    },
    "50_03_WW": {
        "washing": "water_washing",
        "concentration": 50.0,
        "ternary_position": 3,
        "measurements": {
            "Round_1": "50_03_WW_01.xy",
            "Round_2": "50_03_WW_02.xy",
            "Round_3": "50_03_WW_03.xy"
        },
        "crystallinity": {
            "fractions": {
                "crystalline": {
                    "mean": 0.0,
                    "std": 0.0
                },
                "amorphous": {
                    "mean": 1.0,
                    "std": 0.0
                }
            },
            "areas": {
                "crystalline": {
                    "mean": 0.0,
                    "std": 0.0
                },
                "amorphous": {
                    "mean": 13066.0,
                    "std": 1146.6
                }
            }
        },
        "phase_composition": {
            "Sodalite": {
                "mean": 0.0,
                "std": 0.0
            },
            "Diamondoid": {
                "mean": 0.0,
                "std": 0.0
            },
            "U12": {
                "mean": 0.0,
                "std": 0.0
            },
            "U13": {
                "mean": 0.0,
                "std": 0.0
            },
            "ZIF-EC-1": {
                "mean": 0.0,
                "std": 0.0
            },
            "ZIF-C": {
                "mean": 0.0,
                "std": 0.0
            },
            "ZIF-L": {
                "mean": 0.0,
                "std": 0.0
            }
        },
        "composition": {
            "M_percent": 30.0,
            "L_percent": 10.0,
            "BSA_percent": 60.0
        },
        "encapsulation_efficiency": {
            "mean": 91.643,
            "error_bar": 2.017
        },
        "atr_file": "A50WW-03.xy",
        "ir_data": {
            "area_1647": 0.0214,
            "height_1647": 0.0025,
            "area_421": 0.0,
            "peak_pos_421": 415.3372,
            "height_421": 0.0,
            "ratio_selected_peaks": 1.0
        }
    },
    "50_04_EW": {
        "washing": "ethanol_washing",
        "concentration": 50.0,
        "ternary_position": 4,
        "measurements": {
            "Round_1": "50_04_EW_01.xy",
            "Round_2": "50_04_EW_02.xy",
            "Round_3": "50_04_EW_03.xy"
        },
        "crystallinity": {
            "fractions": {
                "crystalline": {
                    "mean": 0.0,
                    "std": 0.0
                },
                "amorphous": {
                    "mean": 1.0,
                    "std": 0.0
                }
            },
            "areas": {
                "crystalline": {
                    "mean": 0.0,
                    "std": 0.0
                },
                "amorphous": {
                    "mean": 11810.8,
                    "std": 1271.1
                }
            }
        },
        "phase_composition": {
            "Sodalite": {
                "mean": 0.0,
                "std": 0.0
            },
            "Diamondoid": {
                "mean": 0.0,
                "std": 0.0
            },
            "U12": {
                "mean": 0.0,
                "std": 0.0
            },
            "U13": {
                "mean": 0.0,
                "std": 0.0
            },
            "ZIF-EC-1": {
                "mean": 0.0,
                "std": 0.0
            },
            "ZIF-C": {
                "mean": 0.0,
                "std": 0.0
            },
            "ZIF-L": {
                "mean": 0.0,
                "std": 0.0
            }
        },
        "composition": {
            "M_percent": 40.0,
            "L_percent": 10.0,
            "BSA_percent": 50.0
        },
        "encapsulation_efficiency": {
            "mean": 83.422,
            "error_bar": 0.836
        },
        "atr_file": "A50EW-04.xy",
        "ir_data": {
            "area_1647": 0.0225,
            "height_1647": 0.0028,
            "area_421": 0.0067,
            "peak_pos_421": 417.3934,
            "height_421": 0.0014,
            "ratio_selected_peaks": 0.771
        }
    },
    "50_04_WW": {
        "washing": "water_washing",
        "concentration": 50.0,
        "ternary_position": 4,
        "measurements": {
            "Round_1": "50_04_WW_01.xy",
            "Round_2": "50_04_WW_02.xy",
            "Round_3": "50_04_WW_03.xy"
        },
        "crystallinity": {
            "fractions": {
                "crystalline": {
                    "mean": 0.0,
                    "std": 0.0
                },
                "amorphous": {
                    "mean": 1.0,
                    "std": 0.0
                }
            },
            "areas": {
                "crystalline": {
                    "mean": 0.0,
                    "std": 0.0
                },
                "amorphous": {
                    "mean": 12699.5,
                    "std": 1933.0
                }
            }
        },
        "phase_composition": {
            "Sodalite": {
                "mean": 0.0,
                "std": 0.0
            },
            "Diamondoid": {
                "mean": 0.0,
                "std": 0.0
            },
            "U12": {
                "mean": 0.0,
                "std": 0.0
            },
            "U13": {
                "mean": 0.0,
                "std": 0.0
            },
            "ZIF-EC-1": {
                "mean": 0.0,
                "std": 0.0
            },
            "ZIF-C": {
                "mean": 0.0,
                "std": 0.0
            },
            "ZIF-L": {
                "mean": 0.0,
                "std": 0.0
            }
        },
        "composition": {
            "M_percent": 40.0,
            "L_percent": 10.0,
            "BSA_percent": 50.0
        },
        "encapsulation_efficiency": {
            "mean": 95.744,
            "error_bar": 0.774
        },
        "atr_file": "A50WW-04.xy",
        "ir_data": {
            "area_1647": 0.0129,
            "height_1647": 0.0016,
            "area_421": 0.0004,
            "peak_pos_421": 425.6179,
            "height_421": 0.0002,
            "ratio_selected_peaks": 0.9682
        }
    },
    "50_05_EW": {
        "washing": "ethanol_washing",
        "concentration": 50.0,
        "ternary_position": 5,
        "measurements": {
            "Round_1": "50_05_EW_01.xy",
            "Round_2": "50_05_EW_02.xy",
            "Round_3": "50_05_EW_03.xy"
        },
        "crystallinity": {
            "fractions": {
                "crystalline": {
                    "mean": 0.038,
                    "std": 0.065
                },
                "amorphous": {
                    "mean": 0.962,
                    "std": 0.065
                }
            },
            "areas": {
                "crystalline": {
                    "mean": 429.0,
                    "std": 743.1
                },
                "amorphous": {
                    "mean": 11348.5,
                    "std": 1345.8
                }
            }
        },
        "phase_composition": {
            "Sodalite": {
                "mean": 0.0,
                "std": 0.0
            },
            "Diamondoid": {
                "mean": 0.0,
                "std": 0.0
            },
            "U12": {
                "mean": 0.0,
                "std": 0.0
            },
            "U13": {
                "mean": 0.0,
                "std": 0.0
            },
            "ZIF-EC-1": {
                "mean": 0.0,
                "std": 0.0
            },
            "ZIF-C": {
                "mean": 0.0,
                "std": 0.0
            },
            "ZIF-L": {
                "mean": 0.0,
                "std": 0.0
            }
        },
        "composition": {
            "M_percent": 50.0,
            "L_percent": 10.0,
            "BSA_percent": 40.0
        },
        "encapsulation_efficiency": {
            "mean": 83.717,
            "error_bar": 1.969
        },
        "atr_file": "A50EW-05.xy",
        "ir_data": {
            "area_1647": 0.0201,
            "height_1647": 0.0023,
            "area_421": 0.0095,
            "peak_pos_421": 423.5618,
            "height_421": 0.0022,
            "ratio_selected_peaks": 0.6784
        }
    },
    "50_05_WW": {
        "washing": "water_washing",
        "concentration": 50.0,
        "ternary_position": 5,
        "measurements": {
            "Round_1": "50_05_WW_01.xy",
            "Round_2": "50_05_WW_02.xy",
            "Round_3": "50_05_WW_03.xy"
        },
        "crystallinity": {
            "fractions": {
                "crystalline": {
                    "mean": 0.0,
                    "std": 0.0
                },
                "amorphous": {
                    "mean": 1.0,
                    "std": 0.0
                }
            },
            "areas": {
                "crystalline": {
                    "mean": 0.0,
                    "std": 0.0
                },
                "amorphous": {
                    "mean": 12995.2,
                    "std": 1676.9
                }
            }
        },
        "phase_composition": {
            "Sodalite": {
                "mean": 0.0,
                "std": 0.0
            },
            "Diamondoid": {
                "mean": 0.0,
                "std": 0.0
            },
            "U12": {
                "mean": 0.0,
                "std": 0.0
            },
            "U13": {
                "mean": 0.0,
                "std": 0.0
            },
            "ZIF-EC-1": {
                "mean": 0.0,
                "std": 0.0
            },
            "ZIF-C": {
                "mean": 0.0,
                "std": 0.0
            },
            "ZIF-L": {
                "mean": 0.0,
                "std": 0.0
            }
        },
        "composition": {
            "M_percent": 50.0,
            "L_percent": 10.0,
            "BSA_percent": 40.0
        },
        "encapsulation_efficiency": {
            "mean": 93.591,
            "error_bar": 2.841
        },
        "atr_file": "A50WW-05.xy",
        "ir_data": {
            "area_1647": 0.0059,
            "height_1647": 0.0008,
            "area_421": 0.0025,
            "peak_pos_421": 423.5618,
            "height_421": 0.0007,
            "ratio_selected_peaks": 0.7036
        }
    },
    "50_06_EW": {
        "washing": "ethanol_washing",
        "concentration": 50.0,
        "ternary_position": 6,
        "measurements": {
            "Round_1": "50_06_EW_01.xy",
            "Round_2": "50_06_EW_02.xy",
            "Round_3": "50_06_EW_03.xy"
        },
        "crystallinity": {
            "fractions": {
                "crystalline": {
                    "mean": 0.095,
                    "std": 0.098
                },
                "amorphous": {
                    "mean": 0.905,
                    "std": 0.098
                }
            },
            "areas": {
                "crystalline": {
                    "mean": 1335.7,
                    "std": 1468.1
                },
                "amorphous": {
                    "mean": 11419.0,
                    "std": 483.5
                }
            }
        },
        "phase_composition": {
            "Sodalite": {
                "mean": 0.0,
                "std": 0.0
            },
            "Diamondoid": {
                "mean": 0.0,
                "std": 0.0
            },
            "U12": {
                "mean": 0.0,
                "std": 0.0
            },
            "U13": {
                "mean": 0.0,
                "std": 0.0
            },
            "ZIF-EC-1": {
                "mean": 0.0,
                "std": 0.0
            },
            "ZIF-C": {
                "mean": 0.0,
                "std": 0.0
            },
            "ZIF-L": {
                "mean": 0.0,
                "std": 0.0
            }
        },
        "composition": {
            "M_percent": 60.0,
            "L_percent": 10.0,
            "BSA_percent": 30.0
        },
        "encapsulation_efficiency": {
            "mean": 71.596,
            "error_bar": 0.903
        },
        "atr_file": "A50EW-06.xy",
        "ir_data": {
            "area_1647": 0.0063,
            "height_1647": 0.0008,
            "area_421": 0.0012,
            "peak_pos_421": 423.5618,
            "height_421": 0.0005,
            "ratio_selected_peaks": 0.8417
        }
    },
    "50_06_WW": {
        "washing": "water_washing",
        "concentration": 50.0,
        "ternary_position": 6,
        "measurements": {
            "Round_1": "50_06_WW_01.xy",
            "Round_2": "50_06_WW_02.xy",
            "Round_3": "50_06_WW_03.xy"
        },
        "crystallinity": {
            "fractions": {
                "crystalline": {
                    "mean": 0.0,
                    "std": 0.0
                },
                "amorphous": {
                    "mean": 1.0,
                    "std": 0.0
                }
            },
            "areas": {
                "crystalline": {
                    "mean": 0.0,
                    "std": 0.0
                },
                "amorphous": {
                    "mean": 12891.7,
                    "std": 246.7
                }
            }
        },
        "phase_composition": {
            "Sodalite": {
                "mean": 0.0,
                "std": 0.0
            },
            "Diamondoid": {
                "mean": 0.0,
                "std": 0.0
            },
            "U12": {
                "mean": 0.0,
                "std": 0.0
            },
            "U13": {
                "mean": 0.0,
                "std": 0.0
            },
            "ZIF-EC-1": {
                "mean": 0.0,
                "std": 0.0
            },
            "ZIF-C": {
                "mean": 0.0,
                "std": 0.0
            },
            "ZIF-L": {
                "mean": 0.0,
                "std": 0.0
            }
        },
        "composition": {
            "M_percent": 60.0,
            "L_percent": 10.0,
            "BSA_percent": 30.0
        },
        "encapsulation_efficiency": {
            "mean": 85.286,
            "error_bar": 1.694
        },
        "atr_file": "A50WW-06.xy",
        "ir_data": {
            "area_1647": 0.0061,
            "height_1647": 0.0007,
            "area_421": 0.0,
