Repository: digital-chemistry/zif-vis

# ZIF Biocomposite Explorer

Interactive Flask app for exploring ZIF biocomposite formulations across composition, concentration, phase assignment, crystallinity, encapsulation efficiency, and experiment-level spectra.

## What this app shows

The explorer combines a summary dataset with repeat-level ATR-IR and XRD measurements.

- The main plot shows sample points in ternary composition space.
- The 3D view stacks concentration layers vertically.
- The 2D view isolates one concentration layer at a time.
- The right inspector explains the selected sample with parameters, phase composition, ATR-IR, and repeated XRD measurements.

File: project/Exp-A.json (part 13 of 32)
{
        "ternary_position": 28,
        "measurements": {
            "Round_1": "12.5_28_WW_01.xy",
            "Round_2": "12.5_28_WW_02.xy",
            "Round_3": "12.5_28_WW_03.xy"
        },
        "crystallinity": {
            "fractions": {
                "crystalline": {
                    "mean": 0.2659464364306281,
                    "std": 0.008978546882464633
                },
                "amorphous": {
                    "mean": 0.7340535635693719,
                    "std": 0.008978546882464666
                }
            },
            "areas": {
                "crystalline": {
                    "mean": 15648.425636962442,
                    "std": 1542.8248928632952
                },
                "amorphous": {
                    "mean": 43204.0569463709,
                    "std": 4257.446319633077
                }
            },
            "per_measurement": {
                "Round_1": {
                    "file": "12.5_28_WW_01.txt",
                    "total_area": 55556.69925000002,
                    "crystalline_area": 14306.043599677178,
                    "amorphous_area": 41250.655650322835,
                    "crystalline_fraction": 0.257503483698722,
                    "amorphous_fraction": 0.742496516301278
                },
                "Round_2": {
                    "file": "12.5_28_WW_02.txt",
                    "total_area": 55579.14925,
                    "crystalline_area": 15305.310735520292,
                    "amorphous_area": 40273.83851447972,
                    "crystalline_fraction": 0.27537864364701997,
                    "amorphous_fraction": 0.72462135635298
                },
                "Round_3": {
                    "file": "12.5_28_WW_03.txt",
                    "total_area": 65421.59925,
                    "crystalline_area": 17333.922575689856,
                    "amorphous_area": 48087.67667431015,
                    "crystalline_fraction": 0.2649571819461423,
                    "amorphous_fraction": 0.7350428180538577
                }
            }
        },
        "phase_composition": {
            "Sodalite": {
                "mean": 0.0,
                "std": 0.0
            },
            "Diamondoid": {
                "mean": 0.0,
                "std": 0.0
            },
            "U12": {
                "mean": 0.0,
                "std": 0.0
            },
            "U13": {
                "mean": 0.0,
                "std": 0.0
            },
            "ZIF-EC-1": {
                "mean": 0.0,
                "std": 0.0
            },
            "ZIF-C": {
                "mean": 1.0,
                "std": 0.0
            },
            "ZIF-L": {
                "mean": 0.0,
                "std": 0.0
            }
        },
        "composition": {
            "M_percent": 30.0,
            "L_percent": 50.0,
            "BSA_percent": 20.0
        },
        "atr_file": "A12.5WW-28.xy",
        "ir_data": {
            "area_1647": 0.0063,
            "height_1647": 0.0012,
            "area_421": 0.082,
            "peak_pos_421": 421.5056,
            "height_421": 0.0103,
            "ratio_selected_peaks": 0.1078
        },
        "encapsulation_efficiency": {
            "mean": 93.422,
            "error_bar": 2.93
        },
        "lc_data": {
            "lc_percent": 51.0
        }
    },
    "12.5_31_WW": {
        "washing": "water_washing",
        "concentration": 12.5,
        "ternary_position": 31,
        "measurements": {
            "Round_1": "12.5_31_WW_01.xy",
            "Round_2": "12.5_31_WW_02.xy",
            "Round_3": "12.5_31_WW_03.xy"
        },
        "crystallinity": {
            "fractions": {
                "crystalline": {
                    "mean": 0.2545193758474625,
                    "std": 0.04366088410093776
                },
                "amorphous": {
                    "mean": 0.7454806241525375,
                    "std": 0.04366088410093772
                }
            },
            "areas": {
                "crystalline": {
                    "mean": 12784.141012887027,
                    "std": 620.140953553458
                },
                "amorphous": {
                    "mean": 38360.991570446306,
                    "std": 8316.218153541548
                }
            },
            "per_measurement": {
                "Round_1": {
                    "file": "12.5_31_WW_01.txt",
                    "total_area": 59199.54925000001,
                    "crystalline_area": 12277.72265558577,
                    "amorphous_area": 46921.82659441423,
                    "crystalline_fraction": 0.20739554289065418,
                    "amorphous_fraction": 0.7926044571093458
                },
                "Round_2": {
                    "file": "12.5_31_WW_02.txt",
                    "total_area": 42912.04925,
                    "crystalline_area": 12598.909616527293,
                    "amorphous_area": 30313.139633472703,
                    "crystalline_fraction": 0.29359841435508455,
                    "amorphous_fraction": 0.7064015856449155
                },
                "Round_3": {
                    "file": "12.5_31_WW_03.txt",
                    "total_area": 51323.79925,
                    "crystalline_area": 13475.790766548014,
                    "amorphous_area": 37848.00848345198,
                    "crystalline_fraction": 0.2625641702966488,
                    "amorphous_fraction": 0.7374358297033512
                }
            }
        },
        "phase_composition": {
            "Sodalite": {
                "mean": 0.0,
                "std": 0.0
            },
            "Diamondoid": {
                "mean": 0.0,
                "std": 0.0
            },
            "U12": {
                "mean": 0.0,
                "std": 0.0
            },
            "U13": {
                "mean": 0.0,
                "std": 0.0
            },
            "ZIF-EC-1": {
                "mean": 0.0,
                "std": 0.0
            },
            "ZIF-C": {
                "mean": 1.0,
                "std": 0.0
            },
            "ZIF-L": {
                "mean": 0.0,
                "std": 0.0
            }
        },
        "composition": {
            "M_percent": 20.0,
            "L_percent": 60.0,
            "BSA_percent": 20.0
        },
        "atr_file": "A12.5WW-31.xy",
        "ir_data": {
            "area_1647": 0.0111,
            "height_1647": 0.0018,
            "area_421": 0.0442,
            "peak_pos_421": 421.5056,
            "height_421": 0.006,
            "ratio_selected_peaks": 0.2321
        },
        "encapsulation_efficiency": {
            "mean": 95.706,
            "error_bar": 0.274
        },
        "lc_data": {
            "lc_percent": 55.0
        }
    },
    "12.5_35_WW": {
        "washing": "water_washing",
        "concentration": 12.5,
        "ternary_position": 35,
        "measurements": {
            "Round_1": "12.5_35_WW_01.xy",
            "Round_2": "12.5_35_WW_02.xy",
            "Round_3": "12.5_35_WW_03.xy"
        },
        "crystallinity": {
            "fractions": {
                "crystalline": {
                    "mean": 0.1857399080178986,
                    "std": 0.013561815224548373
                },
                "amorphous": {
                    "mean": 0.8142600919821014,
                    "std": 0.013561815224548397
                }
            },
            "areas": {
                "crystalline": {
                    "mean": 10898.674045735906,
                    "std": 661.1632998151725
                },
                "amorphous": {
                    "mean": 47820.25853759743,
                    "std": 1646.8355086778292
                }
            },
            "per_measurement": {
                "Round_1": {
                    "file": "12.5_35_WW_01.txt",
                    "total_area": 57687.04925,
                    "crystalline_area": 10799.578427643128,
                    "amorphous_area": 46887.470822356874,
                    "crystalline_fraction": 0.18720975622865868,
                    "amorphous_fraction": 0.8127902437713413
                },
                "Round_2": {
                    "file": "12.5_35_WW_02.txt",
                    "total_area": 60014.399249999995,
                    "crystalline_area": 10292.651909712666,
                    "amorphous_area": 49721.74734028733,
                    "crystalline_fraction": 0.17150303990942084,
                    "amorphous_fraction": 0.8284969600905792
                },
                "Round_3": {
                    "file": "12.5_35_WW_03.txt",
                    "total_area": 58455.34925,
                    "crystalline_area": 11603.791799851922,
                    "amorphous_area": 46851.55745014807,
                    "crystalline_fraction": 0.19850692791561625,
                    "amorphous_fraction": 0.8014930720843837
                }
            }
        },
        "phase_composition": {
            "Sodalite": {
                "mean": 0.0,
                "std": 0.0
            },
            "Diamondoid": {
                "mean": 0.0,
                "std": 0.0
            },
            "U12": {
                "mean": 0.0,
                "std": 0.0
            },
            "U13": {
                "mean": 0.0,
                "std": 0.0
            },
            "ZIF-EC-1": {
                "mean": 0.0,
                "std": 0.0
            },
            "ZIF-C": {
                "mean": 1.0,
                "std": 0.0
            },
            "ZIF-L": {
                "mean": 0.0,
                "std": 0.0
            }
        },
        "composition": {
            "M_percent": 10.0,
            "L_percent": 80.0,
            "BSA_percent": 10.0
        },
        "atr_file": "A12.5WW-35.xy",
        "ir_data": {
            "area_1647": 0.0062,
            "height_1647": 0.0013,
            "area_421": 0.023,
            "peak_pos_421": 419.4495,
            "height_421": 0.0032,
            "ratio_selected_peaks": 0.2875
        },
        "encapsulation_efficiency": {
            "mean": 95.158,
            "error_bar": 0.548
        },
        "lc_data": {
            "lc_percent": 57.0
        }
    },
    "12.5_34_WW": {
        "washing": "water_washing",
        "concentration": 12.5,
        "ternary_position": 34,
        "measurements": {
            "Round_1": "12.5_34_WW_01.xy",
            "Round_2": "12.5_34_WW_02.xy",
            "Round_3": "12.5_34_WW_03.xy"
        },
        "crystallinity": {
            "fractions": {
                "crystalline": {
                    "mean": 0.2544847475749341,
                    "std": 0.06464641376616236
                },
                "amorphous": {
                    "mean": 0.7455152524250659,
                    "std": 0.06464641376616242
                }
            },
            "areas": {
                "crystalline": {
                    "mean": 15787.951834299141,
                    "std": 1066.4166852283524
                },
                "amorphous": {
                    "mean": 48035.764082367525,
                    "std": 11598.970355820818
                }
            },
            "per_measurement": {
                "Round_1": {
                    "file": "12.5_34_WW_01.txt",
                    "total_area": 70199.49925,
                    "crystalline_area": 15408.497485859856,
                    "amorphous_area": 54791.001764140135,
                    "crystalline_fraction": 0.21949583188600677,
                    "amorphous_fraction": 0.7805041681139933
                },
                "Round_2": {
                    "file": "12.5_34_WW_02.txt",
                    "total_area": 69636.84925,
                    "crystalline_area": 14963.156783714756,
                    "amorphous_area": 54673.69246628525,
                    "crystalline_fraction": 0.21487412117105165,
                    "amorphous_fraction": 0.7851258788289485
                },
                "Round_3": {
                    "file": "12.5_34_WW_03.txt",
                    "total_area": 51634.79925,
                    "crystalline_area": 16992.201233322812,
                    "amorphous_area": 34642.59801667719,
                    "crystalline_fraction": 0.329084289667744,
                    "amorphous_fraction": 0.6709157103322559
                }
            }
        },
        "phase_composition": {
            "Sodalite": {
                "mean": 0.0,
                "std": 0.0
            },
            "Diamondoid": {
                "mean": 0.0,
                "std": 0.0
            },
            "U12": {
                "mean": 0.0,
                "std": 0.0
            },
            "U13": {
                "mean": 0.0,
                "std": 0.0
            },
            "ZIF-EC-1": {
                "mean": 0.0,
                "std": 0.0
            },
            "ZIF-C": {
                "mean": 1.0,
                "std": 0.0
            },
            "ZIF-L": {
                "mean": 0.0,
                "std": 0.0
            }
        },
        "composition": {
            "M_percent": 20.0,
            "L_percent": 70.0,
            "BSA_percent": 10.0
        },
        "atr_file": "A12.5WW-34.xy",
        "ir_data": {
            "area_1647": 0.0053,
            "height_1647": 0.0012,
            "area_421": 0.0277,
            "peak_pos_421": 419.4495,
            "height_421": 0.0036,
            "ratio_selected_peaks": 0.2456
        },
        "encapsulation_efficiency": {
            "mean": 95.797,
            "error_bar": 0.962
        },
        "lc_data": {
            "lc_percent": 38.0
        }
    },
    "25_01_EW": {
        "washing": "ethanol_washing",
        "concentration": 25.0,
        "ternary_position": 1,
        "measurements": {
            "Round_1": "25_01_EW_01.xy",
            "Round_2": "25_01_EW_02.xy",
            "Round_3": "25_01_EW_03.xy"
        },
        "crystallinity": {
            "fractions": {
                "crystalline": {
                    "mean": 0.19544233659275748,
                    "std": 0.06924577275341862
                },
                "amorphous": {
                    "mean": 0.8045576634072426,
                    "std": 0.06924577275341857
                }
            },
            "areas": {
                "crystalline": {
                    "mean": 10925.199964567675,
                    "std": 333.39259997965286
                },
                "amorphous": {
                    "mean": 49843.065952098994,
                    "std": 20512.638012610158
                }
            },
            "per_measurement": {
                "Round_1": {
                    "file": "25_01_EW_01.txt",
                    "total_area": 63647.74924999999,
                    "crystalline_area": 11141.66526497568,
                    "amorphous_area": 52506.083985024314,
                    "crystalline_fraction": 0.17505199156709664,
                    "amorphous_fraction": 0.8249480084329034
                },
                "Round_2": {
                    "file": "25_01_EW_02.txt",
                    "total_area": 79986.79925000001,
                    "crystalline_area": 11092.662265370484,
                    "amorphous_area": 68894.13698462953,
                    "crystalline_fraction": 0.1386811620089984,
                    "amorphous_fraction": 0.8613188379910016
                },
                "Round_3": {
                    "file": "25_01_EW_03.txt",
                    "total_area": 38670.249250000015,
                    "crystalline_area": 10541.272363356864,
                    "amorphous_area": 28128.976886643148,
                    "crystalline_fraction": 0.27259385620217746,
                    "amorphous_fraction": 0.7274061437978226
                }
            }
        },
        "phase_composition": {
            "Sodalite": {
                "mean": 0.0,
                "std": 0.0
            },
            "Diamondoid": {
                "mean": 0.0,
                "std": 0.0
            },
            "U12": {
                "mean": 0.0,
                "std": 0.0
            },
            "U13": {
                "mean": 0.0,
                "std": 0.0
            },
            "ZIF-EC-1": {
                "mean": 0.0,
                "std": 0.0
            },
            "ZIF-C": {
                "mean": 0.0,
                "std": 0.0
            },
            "ZIF-L": {
                "mean": 0.0,
                "std": 0.0
            }
        },
        "composition": {
            "M_percent": 10.0,
            "L_percent": 10.0,
            "BSA_percent": 80.0
        },
        "atr_file": "A25EW-01.xy",
        "ir_data": {
            "area_1647": 0.0199,
            "height_1647": 0.0025,
            "area_421": 0.0105,
            "peak_pos_421": 423.5618,
            "height_421": 0.0018,
            "ratio_selected_peaks": 0.5745
        },
        "encapsulation_efficiency": {
            "mean": 88.797,
            "error_bar": 1.462
        },
        "lc_data": null
    },
    "12.5_33_WW": {
        "washing": "water_washing",
        "concentration": 12.5,
        "ternary_position": 33,
        "measurements": {
            "Round_1": "12.5_33_WW_01.xy",
            "Round_2": "12.5_33_WW_02.xy",
            "Round_3": "12.5_33_WW_03.xy"
        },
        "crystallinity": {
            "fractions": {
                "crystalline": {
                    "mean": 0.22575020438795013,
                    "std": 0.014617019117709538
                },
                "amorphous": {
                    "mean": 0.7742497956120499,
                    "std": 0.014617019117709533
                }
            },
            "areas": {
                "crystalline": {
                    "mean": 11783.5909575213,
                    "std": 938.0254624242812
                },
                "amorphous": {
                    "mean": 40505.69162581204,
                    "std": 3798.8499051014933
                }
            },
            "per_measurement": {
                "Round_1": {
                    "file": "12.5_33_WW_01.txt",
                    "total_area": 55042.99925,
                    "crystalline_area": 11499.16406924742,
                    "amorphous_area": 43543.83518075258,
                    "crystalline_fraction": 0.20891238170033802,
                    "amorphous_fraction": 0.791087618299662
                },
                "Round_2": {
                    "file": "12.5_33_WW_02.txt",
                    "total_area": 54557.699250000005,
                    "crystalline_area": 12830.910902063808,
                    "amorphous_area": 41726.78834793619,
                    "crystalline_fraction": 0.23518057173321524,
                    "amorphous_fraction": 0.7648194282667848
                },
                "Round_3": {
                    "file": "12.5_33_WW_03.txt",
                    "total_area": 47267.14925000001,
                    "crystalline_area": 11020.697901252672,
                    "amorphous_area": 36246.451348747345,
                    "crystalline_fraction": 0.2331576597302971,
                    "amorphous_fraction": 0.7668423402697029
                }
            }
        },
        "phase_composition": {
            "Sodalite": {
                "mean": 0.0,
                "std": 0.0
            },
            "Diamondoid": {
                "mean": 0.0,
                "std": 0.0
            },
            "U12": {
                "mean": 0.0,
                "std": 0.0
            },
            "U13": {
                "mean": 0.0,
                "std": 0.0
            },
            "ZIF-EC-1": {
                "mean": 0.0,
                "std": 0.0
            },
            "ZIF-C": {
                "mean": 1.0,
                "std": 0.0
            },
            "ZIF-L": {
                "mean": 0.0,
                "std": 0.0
            }
        },
        "composition": {
            "M_percent": 10.0,
            "L_percent": 70.0,
            "BSA_percent": 20.0
        },
        "atr_file": "A12.5WW-33.xy",
        "ir_data": {
            "area_1647": 0.0143,
            "height_1647": 0.002,
            "area_421": 0.0492,
            "peak_pos_421": 421.5056,
            "height_421": 0.0065,
            "ratio_selected_peaks": 0.2373
        },
        "encapsulation_efficiency": {
            "mean": 95.066,
            "error_bar": 0.837
        },
        "lc_data": {
            "lc_percent": 63.0
        }
    },
    "12.5_36_WW": {
        "washing": "water_washing",
        "concentration": 12.5,
        "ternary_position": 36,
        "measurements": {
            "Round_1": "12.5_36_WW_01.xy",
            "Round_2": "12.5_36_WW_02.xy",
            "Round_3": "12.5_36_WW_03.xy"
        },
        "crystallinity": {
            "fractions": {
                "crystalline": {
                    "mean": 0.20487272511470636,
                    "std": 0.025601401396372504
                },
                "amorphous": {
                    "mean": 0.7951272748852937,
                    "std": 0.02560140139637253
                }
            },
            "areas": {
                "crystalline": {
                    "mean": 17891.709522404504,
                    "std": 1781.694472619144
                },
                "amorphous": {
                    "mean": 69710.02306092884,
                    "std": 5644.02142513904
                }
            },
            "per_measurement": {
                "Round_1": {
                    "file": "12.5_36_WW_01.txt",
                    "total_area": 81863.54925000001,
                    "crystalline_area": 18519.69831047448,
                    "amorphous_area": 63343.850939525524,
                    "crystalline_fraction": 0.22622642775868257,
                    "amorphous_fraction": 0.7737735722413174
                },
                "Round_2": {
                    "file": "12.5_36_WW_02.txt",
                    "total_area": 90959.64925,
                    "crystalline_area": 19274.37589449379,
                    "amorphous_area": 71685.27335550622,
                    "crystalline_fraction": 0.21190028824230311,
                    "amorphous_fraction": 0.7880997117576969
                },
                "Round_3": {
                    "file": "12.5_36_WW_03.txt",
                    "total_area": 89981.99925000001,
                    "crystalline_area": 15881.05436224524,
                    "amorphous_area": 74100.94488775475,
                    "crystalline_fraction": 0.17649145934313348,
                    "amorphous_fraction": 0.8235085406568665
                }
            }
        },
        "phase_composition": {
            "Sodalite": {
                "mean": 0.0,
                "std": 0.0
            },
            "Diamondoid": {
                "mean": 0.0,
                "std": 0.0
            },
            "U12": {
                "mean": 0.0,
                "std": 0.0
            },
            "U13": {
                "mean": 0.0,
                "std": 0.0
            },
            "ZIF-EC-1": {
                "mean": 0.0,
                "std": 0.0
            },
            "ZIF-C": {
                "mean": 0.0,
                "std": 0.0
            },
            "ZIF-L": {
                "mean": 0.0,
                "std": 0.0
            }
        },
        "composition": {
            "M_percent": 80.0,
            "L_percent": 10.0,
            "BSA_percent": 10.0
        },
        "atr_file": "A12.5WW-36.xy",
        "ir_data": {
            "area_1647": 0.0072,
            "height_1647": 0.0015,
            "area_421": 0.0237,
            "peak_pos_421": 419.4495,
            "height_421": 0.0033,
            "ratio_selected_peaks": 0.3052
        },
        "encapsulation_efficiency": {
            "mean": 67.022,
            "error_bar": 2.215
        },
        "lc_data": null
    },
    "25_03_EW": {
        "washing": "ethanol_washing",
        "concentration": 25.0,
        "ternary_position": 3,
        "measurements": {
            "Round_1": "25_03_EW_01.xy",
            "Round_2": "25_03_EW_02.xy",
            "Round_3": "25_03_EW_03.xy"
        },
        "crystallinity": {
            "fractions": {
                "crystalline": {
                    "mean": 0.20504197421920392,
                    "std": 0.012687954922656808
                },
                "amorphous": {
                    "mean": 0.7949580257807961,
                    "std": 0.012687954922656772
                }
            },
            "areas": {
                "crystalline": {
                    "mean": 10941.017816384148,
                    "std": 872.2275707402157
                },
                "amorphous": {
                    "mean": 42379.748100282515,
                    "std": 506.9383401785114
                }
            },
            "per_measurement": {
                "Round_1": {
                    "file": "25_03_EW_01.txt",
                    "total_area": 52103.89925000002,
                    "crystalline_area": 9935.142102493533,
                    "amorphous_area": 42168.757147506476,
                    "crystalline_fraction": 0.19067943561812278,
                    "amorphous_fraction": 0.8093205643818772
                },
                "Round_2": {
                    "file": "25_03_EW_02.txt",
                    "total_area": 53500.399249999995,
                    "crystalline_area": 11488.017803477274,
                    "amorphous_area": 42012.38144652272,
                    "crystalline_fraction": 0.21472770230732952,
                    "amorphous_fraction": 0.7852722976926705
                },
                "Round_3": {
                    "file": "25_03_EW_03.txt",
                    "total_area": 54357.99924999999,
                    "crystalline_area": 11399.893543181635,
                    "amorphous_area": 42958.105706818365,
                    "crystalline_fraction": 0.20971878473215946,
                    "amorphous_fraction": 0.7902812152678406
                }
            }
        },
        "phase_composition": {
            "Sodalite": {
                "mean": 0.0,
                "std": 0.0
            },
            "Diamondoid": {
                "mean": 0.0,
                "std": 0.0
            },
            "U12": {
                "mean": 0.0,
                "std": 0.0
            },
            "U13": {
                "mean": 0.0,
                "std": 0.0
            },
            "ZIF-EC-1": {
                "mean": 0.0,
                "std": 0.0
            },
            "ZIF-C": {
                "mean": 0.0,
                "std": 0.0
            },
            "ZIF-L": {
                "mean": 0.0,
                "std": 0.0
            }
        },
        "composition": {
            "M_percent": 30.0,
            "L_percent": 10.0,
            "BSA_percent": 60.0
        },
        "atr_file": "A25EW-03.xy",
        "ir_data": {
            "area_1647": 0.0087,
            "height_1647": 0.001,
            "area_421": 0.0105,
            "peak_pos_421": 421.5056,
            "height_421": 0.0021,
            "ratio_selected_peaks": 0.324
        },
        "encapsulation_efficiency": {
            "mean": 95.826,
            "error_bar": 4.198
        },
        "lc_data": null
    },
    "25_02_EW": {
        "washing": "ethanol_washing",
        "concentration": 25.0,
        "ternary_position": 2,
        "measurements": {
            "Round_1": "25_02_EW_01.xy",
            "Round_2": "25_02_EW_02.xy",
            "Round_3": "25_02_EW_03.xy"
        },
        "crystallinity": {
            "fractions": {
                "crystalline": {
                    "mean": 0.20398317060036716,
                    "std": 0.04538432632268372
                },
                "amorphous": {
                    "mean": 0.7960168293996328,
                    "std": 0.04538432632268372
                }
            },
            "areas": {
                "crystalline": {
                    "mean": 10840.541565401221,
                    "std": 545.2308545451182
                },
                "amorphous": {
                    "mean": 44556.441017932106,
                    "std": 14858.140604524764
                }
            },
            "per_measurement": {
                "Round_1": {
                    "file": "25_02_EW_01.txt",
                    "total_area": 41553.499249999986,
                    "crystalline_area": 10375.203788720682,
                    "amorphous_area": 31178.295461279304,
                    "crystalline_fraction": 0.24968303454541643,
                    "amorphous_fraction": 0.7503169654545836
                },
                "Round_2": {
                    "file": "25_02_EW_02.txt",
                    "total_area": 52649.14925,
                    "crystalline_area": 10705.960879278144,
                    "amorphous_area": 41943.18837072185,
                    "crystalline_fraction": 0.2033453727512633,
                    "amorphous_fraction": 0.7966546272487367
                },
                "Round_3": {
                    "file": "25_02_EW_03.txt",
                    "total_area": 71988.29925,
                    "crystalline_area": 11440.460028204838,
                    "amorphous_area": 60547.83922179516,
                    "crystalline_fraction": 0.1589211045044218,
                    "amorphous_fraction": 0.8410788954955782
                }
            }
        },
        "phase_composition": {
            "Sodalite": {
                "mean": 0.0,
                "std": 0.0
            },
            "Diamondoid": {
                "mean": 0.0,
                "std": 0.0
            },
            "U12": {
                "mean": 0.0,
                "std": 0.0
            },
            "U13": {
                "mean": 0.0,
                "std": 0.0
            },
            "ZIF-EC-1": {
                "mean": 0.0,
                "std": 0.0
            },
            "ZIF-C": {
                "mean": 0.0,
                "std": 0.0
            },
            "ZIF-L": {
                "mean": 0.0,
                "std": 0.0
            }
        },
        "composition": {
            "M_percent": 20.0,
            "L_percent": 10.0,
            "BSA_percent": 70.0
        },
        "atr_file": "A25EW-02.xy",
        "ir_data": {
            "area_1647": 0.0193,
            "height_1647": 0.0022,
            "area_421": 0.004,
            "peak_pos_421": 425.6179,
            "height_421": 0.0011,
            "ratio_selected_peaks": 0.6689
        },
        "encapsulation_efficiency": {
            "mean": 92.027,
            "error_bar": 0.871
        },
        "lc_data": null
    },
    "25_06_EW": {
        "washing": "ethanol_washing",
        "concentration": 25.0,
        "ternary_position": 6,
        "measurements": {
            "Round_1": "25_06_EW_01.xy",
            "Round_2": "25_06_EW_02.xy",
            "Round_3": "25_06_EW_03.xy"
        },
        "crystallinity": {
            "fractions": {
                "crystalline": {
                    "mean": 0.25766416205001014,
                    "std": 0.027821893494257115
                },
                "amorphous": {
                    "mean": 0.7423358379499899,
                    "std": 0.027821893494257087
                }
            },
            "areas": {
                "crystalline": {
                    "mean": 10904.637344060771,
                    "std": 677.2725359696009
                },
                "amorphous": {
                    "mean": 31904.661905939225,
                    "std": 6177.929139032397
                }
            },
            "per_measurement": {
                "Round_1": {
                    "file": "25_06_EW_01.txt",
                    "total_area": 35194.29925,
                    "crystalline_area": 10188.88081774548,
                    "amorphous_area": 25005.41843225452,
                    "crystalline_fraction": 0.289503727446583,
                    "amorphous_fraction": 0.7104962725534171
                },
                "Round_2": {
                    "file": "25_06_EW_02.txt",
                    "total_area": 44773.19924999999,
                    "crystalline_area": 10989.628205060502,
                    "amorphous_area": 33783.5710449395,
                    "crystalline_fraction": 0.24545103743196334,
                    "amorphous_fraction": 0.7545489625680367
                },
                "Round_3": {
                    "file": "25_06_EW_03.txt",
                    "total_area": 48460.39924999999,
                    "crystalline_area": 11535.40300937633,
                    "amorphous_area": 36924.99624062366,
                    "crystalline_fraction": 0.238037721271484,
                    "amorphous_fraction": 0.761962278728516
                }
            }
        },
        "phase_composition": {
            "Sodalite": {
                "mean": 0.0,
                "std": 0.0
            },
            "Diamondoid": {
                "mean": 0.0,
                "std": 0.0
            },
            "U12": {
                "mean": 0.0,
                "std": 0.0
            },
            "U13": {
                "mean": 0.0,
                "std": 0.0
            },
            "ZIF-EC-1": {
                "mean": 0.0,
                "std": 0.0
            },
            "ZIF-C": {
                "mean": 0.0,
                "std": 0.0
            },
            "ZIF-L": {
                "mean": 0.0,
                "std": 0.0
            }
        },
        "composition": {
            "M_percent": 60.0,
            "L_percent": 10.0,
            "BSA_percent": 30.0
        },
        "atr_file": "A25EW-06.xy",
        "ir_data": {
            "area_1647": 0.0274,
            "height_1647": 0.0031,
            "area_421": 0.013,
            "peak_pos_421": 423.5618,
            "height_421": 0.0021,
            "ratio_selected_peaks": 0.5917
        },
        "encapsulation_efficiency": {
            "mean": 81.103,
            "error_bar": 2.062
        },
        "lc_data": null
    },
    "25_04_EW": {
        "washing": "ethanol_washing",
        "concentration": 25.0,
        "ternary_position": 4,
        "measurements": {
            "Round_1": "25_04_EW_01.xy",
            "Round_2": "25_04_EW_02.xy",
            "Round_3": "25_04_EW_03.xy"
        },
        "crystallinity": {
            "fractions": {
                "crystalline": {
                    "mean": 0.2312117997941591,
                    "std": 0.017803044546413585
                },
                "amorphous": {
                    "mean": 0.7687882002058409,
                    "std": 0.017803044546413595
                }
            },
            "areas": {
                "crystalline": {
                    "mean": 10538.45168617572,
                    "std": 653.4846436741304
                },
                "amorphous": {
                    "mean": 35381.16423049095,
                    "std": 5978.80527688751
                }
            },
            "per_measurement": {
                "Round_1": {
                    "file": "25_04_EW_01.txt",
                    "total_area": 42979.44925,
                    "crystalline_area": 10264.040959057249,
                    "amorphous_area": 32715.40829094275,
                    "crystalline_fraction": 0.2388127614049696,
                    "amorphous_fraction": 0.7611872385950305
                },
                "Round_2": {
                    "file": "25_04_EW_02.txt",
                    "total_area": 53513.549250000004,
                    "crystalline_area": 11284.398574644862,
                    "amorphous_area": 42229.15067535514,
                    "crystalline_fraction": 0.2108699335550961,
                    "amorphous_fraction": 0.7891300664449039
                },
                "Round_3": {
                    "file": "25_04_EW_03.txt",
                    "total_area": 41265.84925,
                    "crystalline_area": 10066.915524825046,
                    "amorphous_area": 31198.93372517495,
                    "crystalline_fraction": 0.24395270442241163,
                    "amorphous_fraction": 0.7560472955775883
                }
            }
        },
        "phase_composition": {
            "Sodalite": {
                "mean": 0.0,
                "std": 0.0
            },
            "Diamondoid": {
                "mean": 0.0,
                "std": 0.0
            },
            "U12": {
                "mean": 0.0,
                "std": 0.0
            },
            "U13": {
                "mean": 0.0,
                "std": 0.0
            },
            "ZIF-EC-1": {
                "mean": 0.0,
                "std": 0.0
            },
            "ZIF-C": {
                "mean": 0.0,
                "std": 0.0
            },
            "ZIF-L": {
                "mean": 0.0,
                "std": 0.0
            }
        },
        "composition": {
            "M_percent": 40.0,
            "L_percent": 10.0,
            "BSA_percent": 50.0
        },
        "atr_file": "A25EW-04.xy",
        "ir_data": {
            "area_1647": 0.0347,
            "height_1647": 0.0039,
            "area_421": 0.0031,
            "peak_pos_421": 423.5618,
            "height_421": 0.0007,
            "ratio_selected_peaks": 0.8515
        },
        "encapsulation_efficiency": {
            "mean": 86.137,
            "error_bar": 1.587
        },
        "lc_data": null
    },
    "25_05_EW": {
        "washing": "ethanol_washing",
        "concentration": 25.0,
        "ternary_position": 5,
        "measurements": {
            "Round_1": "25_05_EW_01.xy",
            "Round_2": "25_05_EW_02.xy",
            "Round_3": "25_05_EW_03.xy"
        },
        "crystallinity": {
            "fractions": {
                "crystalline": {
                    "mean": 0.2199666474552945,
                    "std": 0.04804306270167225
                },
                "amorphous": {
                    "mean": 0.7800333525447055,
                    "std": 0.048043062701672246
                }
            },
            "areas": {
                "crystalline": {
                    "mean": 10612.49466078826,
                    "std": 617.1943088435139
                },
                "amorphous": {
                    "mean": 39788.07125587841,
                    "std": 14359.465225259084
                }
            },
            "per_measurement": {
                "Round_1": {
                    "file": "25_05_EW_01.txt",
                    "total_area": 38719.84925,
                    "crystalline_area": 10192.75475528464,
                    "amorphous_area": 28527.094494715355,
                    "crystalline_fraction": 0.263243658038897,
                    "amorphous_fraction": 0.736756341961103
                },
                "Round_2": {
                    "file": "25_05_EW_02.txt",
                    "total_area": 67279.49925000001,
                    "crystalline_area": 11321.155775916352,
                    "amorphous_area": 55958.34347408365,
                    "crystalline_fraction": 0.16827051185159275,
                    "amorphous_fraction": 0.8317294881484072
                },
                "Round_3": {
                    "file": "25_05_EW_03.txt",
                    "total_area": 45202.34925,
                    "crystalline_area": 10323.573451163787,
