Repository: digital-chemistry/zif-vis

# ZIF Biocomposite Explorer

Interactive Flask app for exploring ZIF biocomposite formulations across composition, concentration, phase assignment, crystallinity, encapsulation efficiency, and experiment-level spectra.

## What this app shows

The explorer combines a summary dataset with repeat-level ATR-IR and XRD measurements.

- The main plot shows sample points in ternary composition space.
- The 3D view stacks concentration layers vertically.
- The 2D view isolates one concentration layer at a time.
- The right inspector explains the selected sample with parameters, phase composition, ATR-IR, and repeated XRD measurements.

File: project/Exp-M.json (part 13 of 39)
{
        "washing": "ethanol_washing",
        "concentration": 12.5,
        "ternary_position": 21,
        "measurements": {
            "Round_1": "12.5_21_EW_01.xy",
            "Round_2": "12.5_21_EW_02.xy",
            "Round_3": "12.5_21_EW_03.xy"
        },
        "crystallinity": {
            "fractions": {
                "crystalline": {
                    "mean": 0.3048287702616921,
                    "std": 0.03421451784597514
                },
                "amorphous": {
                    "mean": 0.695171229738308,
                    "std": 0.03421451784597504
                }
            },
            "areas": {
                "crystalline": {
                    "mean": 13326.299558267312,
                    "std": 1367.3100989561342
                },
                "amorphous": {
                    "mean": 30440.76635839936,
                    "std": 2285.7265412531005
                }
            },
            "per_measurement": {
                "Round_1": {
                    "file": "12.5_21_EW_01.txt",
                    "total_area": 42313.699250000005,
                    "crystalline_area": 14457.962125731467,
                    "amorphous_area": 27855.73712426854,
                    "crystalline_fraction": 0.3416851370122518,
                    "amorphous_fraction": 0.6583148629877483
                },
                "Round_2": {
                    "file": "12.5_21_EW_02.txt",
                    "total_area": 43079.04925000001,
                    "crystalline_area": 11807.03144822855,
                    "amorphous_area": 31272.017801771457,
                    "crystalline_fraction": 0.274078273633872,
                    "amorphous_fraction": 0.725921726366128
                },
                "Round_3": {
                    "file": "12.5_21_EW_03.txt",
                    "total_area": 45908.449250000005,
                    "crystalline_area": 13713.905100841917,
                    "amorphous_area": 32194.544149158086,
                    "crystalline_fraction": 0.2987229001389524,
                    "amorphous_fraction": 0.7012770998610475
                }
            }
        },
        "phase_composition": {
            "Sodalite": {
                "mean": 1.0,
                "std": 0.0
            },
            "Diamondoid": {
                "mean": 0.0,
                "std": 0.0
            },
            "U12": {
                "mean": 0.0,
                "std": 0.0
            },
            "U13": {
                "mean": 0.0,
                "std": 0.0
            },
            "ZIF-EC-1": {
                "mean": 0.0,
                "std": 0.0
            },
            "ZIF-C": {
                "mean": 0.0,
                "std": 0.0
            },
            "ZIF-L": {
                "mean": 0.0,
                "std": 0.0
            }
        },
        "composition": {
            "M_percent": 10.0,
            "L_percent": 40.0,
            "BSA_percent": 50.0
        },
        "encapsulation_efficiency": {
            "mean": 78.194,
            "error_bar": 0.982
        },
        "atr_file": "A12.5EW-21.xy",
        "ir_data": {
            "area_1647": 0.0205,
            "height_1647": 0.0023,
            "area_421": 0.1087,
            "peak_pos_421": 421.5056,
            "height_421": 0.0159,
            "ratio_selected_peaks": 0.1587,
            "adaptive": {
                "method": "adaptive peak-finding; Amide I search 1620-1680 cm^-1, integrate ±25 cm^-1; Zn-N search 405-440 cm^-1, integrate ±10 cm^-1; optional nu-correction (A·nu); response factors f_BSA=600, f_MOF=30",
                "peak_1647_found": 1651.0684,
                "peak_1647_shift_cm1": 4.0684,
                "height_1647": 0.0372,
                "area_1647_raw": 0.8636,
                "area_1647_nu": 1425.3239,
                "peak_421_found": 421.5056,
                "peak_421_shift_cm1": 0.5056,
                "height_421": 0.024,
                "area_421_raw": 0.1614,
                "area_421_nu": 67.9655,
                "ratio_raw": 0.8426,
                "ratio_nu": 0.9545,
                "ratio_response": 0.5119
            },
            "ratio_raw_adaptive": 0.8426,
            "ratio_nu_corrected": 0.9545,
            "ratio_response_scaled": 0.5119
        },
        "LC_percent": 81
    },
    "12.5_21_WW": {
        "washing": "water_washing",
        "concentration": 12.5,
        "ternary_position": 21,
        "measurements": {
            "Round_1": "12.5_21_WW_01.xy",
            "Round_2": "12.5_21_WW_02.xy",
            "Round_3": "12.5_21_WW_03.xy"
        },
        "crystallinity": {
            "fractions": {
                "crystalline": {
                    "mean": 0.0,
                    "std": 0.0
                },
                "amorphous": {
                    "mean": 1.0,
                    "std": 0.0
                }
            },
            "areas": {
                "crystalline": {
                    "mean": 0.0,
                    "std": 0.0
                },
                "amorphous": {
                    "mean": 83105.64925,
                    "std": 5829.566783003694
                }
            },
            "per_measurement": {
                "Round_1": {
                    "file": "12.5_21_WW_01.txt",
                    "total_area": 89541.19925,
                    "crystalline_area": 0.0,
                    "amorphous_area": 89541.19925,
                    "crystalline_fraction": 0.0,
                    "amorphous_fraction": 1.0
                },
                "Round_2": {
                    "file": "12.5_21_WW_02.txt",
                    "total_area": 78178.59925,
                    "crystalline_area": 0.0,
                    "amorphous_area": 78178.59925,
                    "crystalline_fraction": 0.0,
                    "amorphous_fraction": 1.0
                },
                "Round_3": {
                    "file": "12.5_21_WW_03.txt",
                    "total_area": 81597.14925,
                    "crystalline_area": 0.0,
                    "amorphous_area": 81597.14925,
                    "crystalline_fraction": 0.0,
                    "amorphous_fraction": 1.0
                }
            }
        },
        "phase_composition": {
            "Sodalite": {
                "mean": 0,
                "std": 0
            },
            "Diamondoid": {
                "mean": 0,
                "std": 0
            },
            "U12": {
                "mean": 0,
                "std": 0
            },
            "U13": {
                "mean": 0,
                "std": 0
            },
            "ZIF-EC-1": {
                "mean": 0,
                "std": 0
            },
            "ZIF-C": {
                "mean": 0,
                "std": 0
            },
            "ZIF-L": {
                "mean": 0,
                "std": 0
            }
        },
        "composition": {
            "M_percent": 10.0,
            "L_percent": 40.0,
            "BSA_percent": 50.0
        },
        "encapsulation_efficiency": {
            "mean": 70.529,
            "error_bar": 1.874
        },
        "atr_file": "A12.5WW-21.xy",
        "ir_data": {
            "area_1647": 0.0075,
            "height_1647": 0.0011,
            "area_421": 0.0307,
            "peak_pos_421": 419.4495,
            "height_421": 0.0042,
            "ratio_selected_peaks": 0.196,
            "adaptive": {
                "method": "adaptive peak-finding; Amide I search 1620-1680 cm^-1, integrate ±25 cm^-1; Zn-N search 405-440 cm^-1, integrate ±10 cm^-1; optional nu-correction (A·nu); response factors f_BSA=600, f_MOF=30",
                "peak_1647_found": 1651.0684,
                "peak_1647_shift_cm1": 4.0684,
                "height_1647": 0.0147,
                "area_1647_raw": 0.3129,
                "area_1647_nu": 516.1168,
                "peak_421_found": 419.4495,
                "peak_421_shift_cm1": -1.5505,
                "height_421": 0.01,
                "area_421_raw": 0.0541,
                "area_421_nu": 22.6954,
                "ratio_raw": 0.8527,
                "ratio_nu": 0.9579,
                "ratio_response": 0.5321
            },
            "ratio_raw_adaptive": 0.8527,
            "ratio_nu_corrected": 0.9579,
            "ratio_response_scaled": 0.5321
        },
        "LC_percent": null
    },
    "12.5_22_EW": {
        "washing": "ethanol_washing",
        "concentration": 12.5,
        "ternary_position": 22,
        "measurements": {
            "Round_1": "12.5_22_EW_01.xy",
            "Round_2": "12.5_22_EW_02.xy",
            "Round_3": "12.5_22_EW_03.xy"
        },
        "crystallinity": {
            "fractions": {
                "crystalline": {
                    "mean": 0.4173576327345759,
                    "std": 0.051507746904942614
                },
                "amorphous": {
                    "mean": 0.5826423672654241,
                    "std": 0.051507746904942656
                }
            },
            "areas": {
                "crystalline": {
                    "mean": 34944.04195835564,
                    "std": 14978.768264936469
                },
                "amorphous": {
                    "mean": 48059.15729164435,
                    "std": 19991.074848495162
                }
            },
            "per_measurement": {
                "Round_1": {
                    "file": "12.5_22_EW_01.txt",
                    "total_area": 45770.54925,
                    "crystalline_area": 17648.473267931302,
                    "amorphous_area": 28122.07598206869,
                    "crystalline_fraction": 0.3855857873047329,
                    "amorphous_fraction": 0.614414212695267
                },
                "Round_2": {
                    "file": "12.5_22_EW_02.txt",
                    "total_area": 91648.19925,
                    "crystalline_area": 43696.595052618715,
                    "amorphous_area": 47951.60419738128,
                    "crystalline_fraction": 0.47678618249140026,
                    "amorphous_fraction": 0.5232138175085996
                },
                "Round_3": {
                    "file": "12.5_22_EW_03.txt",
                    "total_area": 111590.84925,
                    "crystalline_area": 43487.05755451693,
                    "amorphous_area": 68103.79169548307,
                    "crystalline_fraction": 0.38970092840759457,
                    "amorphous_fraction": 0.6102990715924055
                }
            }
        },
        "phase_composition": {
            "Sodalite": {
                "mean": 1.0,
                "std": 0.0
            },
            "Diamondoid": {
                "mean": 0.0,
                "std": 0.0
            },
            "U12": {
                "mean": 0.0,
                "std": 0.0
            },
            "U13": {
                "mean": 0.0,
                "std": 0.0
            },
            "ZIF-EC-1": {
                "mean": 0.0,
                "std": 0.0
            },
            "ZIF-C": {
                "mean": 0.0,
                "std": 0.0
            },
            "ZIF-L": {
                "mean": 0.0,
                "std": 0.0
            }
        },
        "composition": {
            "M_percent": 20.0,
            "L_percent": 40.0,
            "BSA_percent": 40.0
        },
        "encapsulation_efficiency": {
            "mean": 94.734,
            "error_bar": 1.399
        },
        "atr_file": "A12.5EW-22.xy",
        "ir_data": {
            "area_1647": 0.0083,
            "height_1647": 0.0011,
            "area_421": 0.1239,
            "peak_pos_421": 421.5056,
            "height_421": 0.0181,
            "ratio_selected_peaks": 0.0627,
            "adaptive": {
                "method": "adaptive peak-finding; Amide I search 1620-1680 cm^-1, integrate ±25 cm^-1; Zn-N search 405-440 cm^-1, integrate ±10 cm^-1; optional nu-correction (A·nu); response factors f_BSA=600, f_MOF=30",
                "peak_1647_found": 1651.0684,
                "peak_1647_shift_cm1": 4.0684,
                "height_1647": 0.0161,
                "area_1647_raw": 0.3875,
                "area_1647_nu": 639.9515,
                "peak_421_found": 421.5056,
                "peak_421_shift_cm1": 0.5056,
                "height_421": 0.0235,
                "area_421_raw": 0.1737,
                "area_421_nu": 73.177,
                "ratio_raw": 0.6905,
                "ratio_nu": 0.8974,
                "ratio_response": 0.3042
            },
            "ratio_raw_adaptive": 0.6905,
            "ratio_nu_corrected": 0.8974,
            "ratio_response_scaled": 0.3042
        },
        "LC_percent": 72
    },
    "12.5_22_WW": {
        "washing": "water_washing",
        "concentration": 12.5,
        "ternary_position": 22,
        "measurements": {
            "Round_1": "12.5_22_WW_01.xy",
            "Round_2": "12.5_22_WW_02.xy",
            "Round_3": "12.5_22_WW_03.xy"
        },
        "crystallinity": {
            "fractions": {
                "crystalline": {
                    "mean": 0.19875327324935058,
                    "std": 0.02653152313624157
                },
                "amorphous": {
                    "mean": 0.8012467267506495,
                    "std": 0.02653152313624151
                }
            },
            "areas": {
                "crystalline": {
                    "mean": 10574.508800714832,
                    "std": 1373.5914475009952
                },
                "amorphous": {
                    "mean": 43863.15711595184,
                    "std": 12601.190742839743
                }
            },
            "per_measurement": {
                "Round_1": {
                    "file": "12.5_22_WW_01.txt",
                    "total_area": 40450.14925,
                    "crystalline_area": 9183.865445850788,
                    "amorphous_area": 31266.283804149218,
                    "crystalline_fraction": 0.22704157132005606,
                    "amorphous_fraction": 0.772958428679944
                },
                "Round_2": {
                    "file": "12.5_22_WW_02.txt",
                    "total_area": 54463.799250000004,
                    "crystalline_area": 10609.272562951493,
                    "amorphous_area": 43854.52668704851,
                    "crystalline_fraction": 0.19479494102592365,
                    "amorphous_fraction": 0.8052050589740765
                },
                "Round_3": {
                    "file": "12.5_22_WW_03.txt",
                    "total_area": 68399.04925000001,
                    "crystalline_area": 11930.388393342211,
                    "amorphous_area": 56468.66085665779,
                    "crystalline_fraction": 0.17442330740207196,
                    "amorphous_fraction": 0.825576692597928
                }
            }
        },
        "phase_composition": {
            "Sodalite": {
                "mean": 0.0,
                "std": 0.0
            },
            "Diamondoid": {
                "mean": 0.0,
                "std": 0.0
            },
            "U12": {
                "mean": 0.0,
                "std": 0.0
            },
            "U13": {
                "mean": 0.0,
                "std": 0.0
            },
            "ZIF-EC-1": {
                "mean": 0.0,
                "std": 0.0
            },
            "ZIF-C": {
                "mean": 1.0,
                "std": 0.0
            },
            "ZIF-L": {
                "mean": 0.0,
                "std": 0.0
            }
        },
        "composition": {
            "M_percent": 20.0,
            "L_percent": 40.0,
            "BSA_percent": 40.0
        },
        "encapsulation_efficiency": {
            "mean": 91.112,
            "error_bar": 1.071
        },
        "atr_file": "A12.5WW-22.xy",
        "ir_data": {
            "area_1647": 0.0124,
            "height_1647": 0.0015,
            "area_421": 0.0324,
            "peak_pos_421": 421.5056,
            "height_421": 0.0043,
            "ratio_selected_peaks": 0.2759,
            "adaptive": {
                "method": "adaptive peak-finding; Amide I search 1620-1680 cm^-1, integrate ±25 cm^-1; Zn-N search 405-440 cm^-1, integrate ±10 cm^-1; optional nu-correction (A·nu); response factors f_BSA=600, f_MOF=30",
                "peak_1647_found": 1651.0684,
                "peak_1647_shift_cm1": 4.0684,
                "height_1647": 0.019,
                "area_1647_raw": 0.4231,
                "area_1647_nu": 698.1005,
                "peak_421_found": 423.5618,
                "peak_421_shift_cm1": 2.5618,
                "height_421": 0.0184,
                "area_421_raw": 0.0751,
                "area_421_nu": 31.825,
                "ratio_raw": 0.8492,
                "ratio_nu": 0.9564,
                "ratio_response": 0.5231
            },
            "ratio_raw_adaptive": 0.8492,
            "ratio_nu_corrected": 0.9564,
            "ratio_response_scaled": 0.5231
        },
        "LC_percent": 60
    },
    "12.5_23_EW": {
        "washing": "ethanol_washing",
        "concentration": 12.5,
        "ternary_position": 23,
        "measurements": {
            "Round_1": "12.5_23_EW_01.xy",
            "Round_2": "12.5_23_EW_02.xy",
            "Round_3": "12.5_23_EW_03.xy"
        },
        "crystallinity": {
            "fractions": {
                "crystalline": {
                    "mean": 0.45916950301090936,
                    "std": 0.09150971463288134
                },
                "amorphous": {
                    "mean": 0.5408304969890906,
                    "std": 0.09150971463288135
                }
            },
            "areas": {
                "crystalline": {
                    "mean": 46066.58433981303,
                    "std": 5867.710745537942
                },
                "amorphous": {
                    "mean": 55253.831576853634,
                    "std": 13433.975146065706
                }
            },
            "per_measurement": {
                "Round_1": {
                    "file": "12.5_23_EW_01.txt",
                    "total_area": 94159.34925,
                    "crystalline_area": 52839.40338737393,
                    "amorphous_area": 41319.94586262606,
                    "crystalline_fraction": 0.561170014536543,
                    "amorphous_fraction": 0.4388299854634569
                },
                "Round_2": {
                    "file": "12.5_23_EW_02.txt",
                    "total_area": 110641.44925,
                    "crystalline_area": 42516.70920788032,
                    "amorphous_area": 68124.74004211968,
                    "crystalline_fraction": 0.3842746953884492,
                    "amorphous_fraction": 0.6157253046115507
                },
                "Round_3": {
                    "file": "12.5_23_EW_03.txt",
                    "total_area": 99160.44925,
                    "crystalline_area": 42843.640424184836,
                    "amorphous_area": 56316.808825815155,
                    "crystalline_fraction": 0.4320637991077359,
                    "amorphous_fraction": 0.5679362008922642
                }
            }
        },
        "phase_composition": {
            "Sodalite": {
                "mean": 1.0,
                "std": 0.0
            },
            "Diamondoid": {
                "mean": 0.0,
                "std": 0.0
            },
            "U12": {
                "mean": 0.0,
                "std": 0.0
            },
            "U13": {
                "mean": 0.0,
                "std": 0.0
            },
            "ZIF-EC-1": {
                "mean": 0.0,
                "std": 0.0
            },
            "ZIF-C": {
                "mean": 0.0,
                "std": 0.0
            },
            "ZIF-L": {
                "mean": 0.0,
                "std": 0.0
            }
        },
        "composition": {
            "M_percent": 30.0,
            "L_percent": 40.0,
            "BSA_percent": 30.0
        },
        "encapsulation_efficiency": {
            "mean": 88.402,
            "error_bar": 2.251
        },
        "atr_file": "A12.5EW-23.xy",
        "ir_data": {
            "area_1647": 0.0113,
            "height_1647": 0.0014,
            "area_421": 0.2152,
            "peak_pos_421": 421.5056,
            "height_421": 0.0322,
            "ratio_selected_peaks": 0.0498,
            "adaptive": {
                "method": "adaptive peak-finding; Amide I search 1620-1680 cm^-1, integrate ±25 cm^-1; Zn-N search 405-440 cm^-1, integrate ±10 cm^-1; optional nu-correction (A·nu); response factors f_BSA=600, f_MOF=30",
                "peak_1647_found": 1651.0684,
                "peak_1647_shift_cm1": 4.0684,
                "height_1647": 0.0226,
                "area_1647_raw": 0.5397,
                "area_1647_nu": 891.48,
                "peak_421_found": 421.5056,
                "peak_421_shift_cm1": 0.5056,
                "height_421": 0.0467,
                "area_421_raw": 0.3001,
                "area_421_nu": 126.4349,
                "ratio_raw": 0.6426,
                "ratio_nu": 0.8758,
                "ratio_response": 0.2607
            },
            "ratio_raw_adaptive": 0.6426,
            "ratio_nu_corrected": 0.8758,
            "ratio_response_scaled": 0.2607
        },
        "LC_percent": 59
    },
    "12.5_23_WW": {
        "washing": "water_washing",
        "concentration": 12.5,
        "ternary_position": 23,
        "measurements": {
            "Round_1": "12.5_23_WW_01.xy",
            "Round_2": "12.5_23_WW_02.xy",
            "Round_3": "12.5_23_WW_03.xy"
        },
        "crystallinity": {
            "fractions": {
                "crystalline": {
                    "mean": 0.25289798415700243,
                    "std": 0.04031297888647151
                },
                "amorphous": {
                    "mean": 0.7471020158429976,
                    "std": 0.04031297888647152
                }
            },
            "areas": {
                "crystalline": {
                    "mean": 12498.471318808586,
                    "std": 834.2755294399001
                },
                "amorphous": {
                    "mean": 37417.327931191416,
                    "std": 5503.358358761586
                }
            },
            "per_measurement": {
                "Round_1": {
                    "file": "12.5_23_WW_01.txt",
                    "total_area": 54715.09925,
                    "crystalline_area": 11668.033360470037,
                    "amorphous_area": 43047.065889529964,
                    "crystalline_fraction": 0.2132507026471315,
                    "amorphous_fraction": 0.7867492973528686
                },
                "Round_2": {
                    "file": "12.5_23_WW_02.txt",
                    "total_area": 49646.04925000001,
                    "crystalline_area": 12490.848416141276,
                    "amorphous_area": 37155.20083385873,
                    "crystalline_fraction": 0.2515980345836134,
                    "amorphous_fraction": 0.7484019654163866
                },
                "Round_3": {
                    "file": "12.5_23_WW_03.txt",
                    "total_area": 45386.24925,
                    "crystalline_area": 13336.532179814443,
                    "amorphous_area": 32049.717070185554,
                    "crystalline_fraction": 0.29384521524026236,
                    "amorphous_fraction": 0.7061547847597377
                }
            }
        },
        "phase_composition": {
            "Sodalite": {
                "mean": 0.0,
                "std": 0.0
            },
            "Diamondoid": {
                "mean": 0.0,
                "std": 0.0
            },
            "U12": {
                "mean": 0.0,
                "std": 0.0
            },
            "U13": {
                "mean": 0.0,
                "std": 0.0
            },
            "ZIF-EC-1": {
                "mean": 0.0,
                "std": 0.0
            },
            "ZIF-C": {
                "mean": 1.0,
                "std": 0.0
            },
            "ZIF-L": {
                "mean": 0.0,
                "std": 0.0
            }
        },
        "composition": {
            "M_percent": 30.0,
            "L_percent": 40.0,
            "BSA_percent": 30.0
        },
        "encapsulation_efficiency": {
            "mean": 87.225,
            "error_bar": 1.214
        },
        "atr_file": "A12.5WW-23.xy",
        "ir_data": {
            "area_1647": 0.0087,
            "height_1647": 0.0014,
            "area_421": 0.0619,
            "peak_pos_421": 421.5056,
            "height_421": 0.0081,
            "ratio_selected_peaks": 0.1238,
            "adaptive": {
                "method": "adaptive peak-finding; Amide I search 1620-1680 cm^-1, integrate ±25 cm^-1; Zn-N search 405-440 cm^-1, integrate ±10 cm^-1; optional nu-correction (A·nu); response factors f_BSA=600, f_MOF=30",
                "peak_1647_found": 1651.0684,
                "peak_1647_shift_cm1": 4.0684,
                "height_1647": 0.0157,
                "area_1647_raw": 0.3518,
                "area_1647_nu": 580.5034,
                "peak_421_found": 421.5056,
                "peak_421_shift_cm1": 0.5056,
                "height_421": 0.0271,
                "area_421_raw": 0.1222,
                "area_421_nu": 51.5092,
                "ratio_raw": 0.7421,
                "ratio_nu": 0.9185,
                "ratio_response": 0.3604
            },
            "ratio_raw_adaptive": 0.7421,
            "ratio_nu_corrected": 0.9185,
            "ratio_response_scaled": 0.3604
        },
        "LC_percent": 43
    },
    "12.5_24_EW": {
        "washing": "ethanol_washing",
        "concentration": 12.5,
        "ternary_position": 24,
        "measurements": {
            "Round_1": "12.5_24_EW_01.xy",
            "Round_2": "12.5_24_EW_02.xy",
            "Round_3": "12.5_24_EW_03.xy"
        },
        "crystallinity": {
            "fractions": {
                "crystalline": {
                    "mean": 0.4486721341570353,
                    "std": 0.15306675405682268
                },
                "amorphous": {
                    "mean": 0.5513278658429647,
                    "std": 0.1530667540568227
                }
            },
            "areas": {
                "crystalline": {
                    "mean": 32307.930251378693,
                    "std": 9328.099023189598
                },
                "amorphous": {
                    "mean": 43051.618998621314,
                    "std": 24104.728425290035
                }
            },
            "per_measurement": {
                "Round_1": {
                    "file": "12.5_24_EW_01.txt",
                    "total_area": 70340.29925000001,
                    "crystalline_area": 42524.02324248576,
                    "amorphous_area": 27816.27600751425,
                    "crystalline_fraction": 0.6045470903009522,
                    "amorphous_fraction": 0.3954529096990477
                },
                "Round_2": {
                    "file": "12.5_24_EW_02.txt",
                    "total_area": 100998.04925,
                    "crystalline_area": 30155.72786271246,
                    "amorphous_area": 70842.32138728753,
                    "crystalline_fraction": 0.29857732982612495,
                    "amorphous_fraction": 0.701422670173875
                },
                "Round_3": {
                    "file": "12.5_24_EW_03.txt",
                    "total_area": 54740.29925,
                    "crystalline_area": 24244.039648937844,
                    "amorphous_area": 30496.25960106215,
                    "crystalline_fraction": 0.44289198234402866,
                    "amorphous_fraction": 0.5571080176559713
                }
            }
        },
        "phase_composition": {
            "Sodalite": {
                "mean": 1.0,
                "std": 0.0
            },
            "Diamondoid": {
                "mean": 0.0,
                "std": 0.0
            },
            "U12": {
                "mean": 0.0,
                "std": 0.0
            },
            "U13": {
                "mean": 0.0,
                "std": 0.0
            },
            "ZIF-EC-1": {
                "mean": 0.0,
                "std": 0.0
            },
            "ZIF-C": {
                "mean": 0.0,
                "std": 0.0
            },
            "ZIF-L": {
                "mean": 0.0,
                "std": 0.0
            }
        },
        "composition": {
            "M_percent": 40.0,
            "L_percent": 40.0,
            "BSA_percent": 20.0
        },
        "encapsulation_efficiency": {
            "mean": 72.618,
            "error_bar": 0.59
        },
        "atr_file": "A12.5EW-24.xy",
        "ir_data": {
            "area_1647": 0.0134,
            "height_1647": 0.0017,
            "area_421": 0.3504,
            "peak_pos_421": 421.5056,
            "height_421": 0.0528,
            "ratio_selected_peaks": 0.0368,
            "adaptive": {
                "method": "adaptive peak-finding; Amide I search 1620-1680 cm^-1, integrate ±25 cm^-1; Zn-N search 405-440 cm^-1, integrate ±10 cm^-1; optional nu-correction (A·nu); response factors f_BSA=600, f_MOF=30",
                "peak_1647_found": 1651.0684,
                "peak_1647_shift_cm1": 4.0684,
                "height_1647": 0.0292,
                "area_1647_raw": 0.7061,
                "area_1647_nu": 1166.2181,
                "peak_421_found": 421.5056,
                "peak_421_shift_cm1": 0.5056,
                "height_421": 0.0785,
                "area_421_raw": 0.506,
                "area_421_nu": 213.1413,
                "ratio_raw": 0.5825,
                "ratio_nu": 0.8455,
                "ratio_response": 0.2148
            },
            "ratio_raw_adaptive": 0.5825,
            "ratio_nu_corrected": 0.8455,
            "ratio_response_scaled": 0.2148
        },
        "LC_percent": 58
    },
    "12.5_24_WW": {
        "washing": "water_washing",
        "concentration": 12.5,
        "ternary_position": 24,
        "measurements": {
            "Round_1": "12.5_24_WW_01.xy",
            "Round_2": "12.5_24_WW_02.xy",
            "Round_3": "12.5_24_WW_03.xy"
        },
        "crystallinity": {
            "fractions": {
                "crystalline": {
                    "mean": 0.24498665837093658,
                    "std": 0.013511036754418174
                },
                "amorphous": {
                    "mean": 0.7550133416290633,
                    "std": 0.013511036754418108
                }
            },
            "areas": {
                "crystalline": {
                    "mean": 13589.416850135667,
                    "std": 2960.658334980217
                },
                "amorphous": {
                    "mean": 41581.83239986434,
                    "std": 6644.17694508355
                }
            },
            "per_measurement": {
                "Round_1": {
                    "file": "12.5_24_WW_01.txt",
                    "total_area": 44196.14925,
                    "crystalline_area": 10281.519213138145,
                    "amorphous_area": 33914.630036861854,
                    "crystalline_fraction": 0.2326338241591974,
                    "amorphous_fraction": 0.7673661758408025
                },
                "Round_2": {
                    "file": "12.5_24_WW_02.txt",
                    "total_area": 59675.44925,
                    "crystalline_area": 14495.797816297607,
                    "amorphous_area": 45179.65143370239,
                    "crystalline_fraction": 0.24291057710466432,
                    "amorphous_fraction": 0.7570894228953357
                },
                "Round_3": {
                    "file": "12.5_24_WW_03.txt",
                    "total_area": 61642.14925,
                    "crystalline_area": 15990.93352097125,
                    "amorphous_area": 45651.21572902876,
                    "crystalline_fraction": 0.259415573848948,
                    "amorphous_fraction": 0.740584426151052
                }
            }
        },
        "phase_composition": {
            "Sodalite": {
                "mean": 0.0,
                "std": 0.0
            },
            "Diamondoid": {
                "mean": 0.0,
                "std": 0.0
            },
            "U12": {
                "mean": 0.0,
                "std": 0.0
            },
            "U13": {
                "mean": 0.0,
                "std": 0.0
            },
            "ZIF-EC-1": {
                "mean": 0.0,
                "std": 0.0
            },
            "ZIF-C": {
                "mean": 1.0,
                "std": 0.0
            },
            "ZIF-L": {
                "mean": 0.0,
                "std": 0.0
            }
        },
        "composition": {
            "M_percent": 40.0,
            "L_percent": 40.0,
            "BSA_percent": 20.0
        },
        "encapsulation_efficiency": {
            "mean": 76.36,
            "error_bar": 2.998
        },
        "atr_file": "A12.5WW-24.xy",
        "ir_data": {
            "area_1647": 0.0096,
            "height_1647": 0.0015,
            "area_421": 0.0712,
            "peak_pos_421": 421.5056,
            "height_421": 0.0095,
            "ratio_selected_peaks": 0.1188,
            "adaptive": {
                "method": "adaptive peak-finding; Amide I search 1620-1680 cm^-1, integrate ±25 cm^-1; Zn-N search 405-440 cm^-1, integrate ±10 cm^-1; optional nu-correction (A·nu); response factors f_BSA=600, f_MOF=30",
                "peak_1647_found": 1651.0684,
                "peak_1647_shift_cm1": 4.0684,
                "height_1647": 0.019,
                "area_1647_raw": 0.4296,
                "area_1647_nu": 709.0417,
                "peak_421_found": 421.5056,
                "peak_421_shift_cm1": 0.5056,
                "height_421": 0.0275,
                "area_421_raw": 0.1303,
                "area_421_nu": 54.9503,
                "ratio_raw": 0.7673,
                "ratio_nu": 0.9281,
                "ratio_response": 0.3922
            },
            "ratio_raw_adaptive": 0.7673,
            "ratio_nu_corrected": 0.9281,
            "ratio_response_scaled": 0.3922
        },
        "LC_percent": 38
    },
    "12.5_25_EW": {
        "washing": "ethanol_washing",
        "concentration": 12.5,
        "ternary_position": 25,
        "measurements": {
            "Round_1": "12.5_25_EW_01.xy",
            "Round_2": "12.5_25_EW_02.xy",
            "Round_3": "12.5_25_EW_03.xy"
        },
        "crystallinity": {
            "fractions": {
                "crystalline": {
                    "mean": 0.41050640330260263,
                    "std": 0.07912216068264305
                },
                "amorphous": {
                    "mean": 0.5894935966973974,
                    "std": 0.07912216068264312
                }
            },
            "areas": {
                "crystalline": {
                    "mean": 29518.804357879486,
                    "std": 4810.923950055081
                },
                "amorphous": {
                    "mean": 43528.91155878717,
                    "std": 13006.058268404777
                }
            },
            "per_measurement": {
                "Round_1": {
                    "file": "12.5_25_EW_01.txt",
                    "total_area": 86349.24925,
                    "crystalline_area": 27962.797450582413,
                    "amorphous_area": 58386.45179941757,
                    "crystalline_fraction": 0.32383370664432753,
                    "amorphous_fraction": 0.6761662933556725
                },
                "Round_2": {
                    "file": "12.5_25_EW_02.txt",
                    "total_area": 72912.04925,
                    "crystalline_area": 34915.153958315466,
                    "amorphous_area": 37996.89529168454,
                    "crystalline_fraction": 0.4788667211725017,
                    "amorphous_fraction": 0.5211332788274982
                },
                "Round_3": {
                    "file": "12.5_25_EW_03.txt",
                    "total_area": 59881.84925,
                    "crystalline_area": 25678.46166474058,
                    "amorphous_area": 34203.38758525942,
                    "crystalline_fraction": 0.42881878209097857,
                    "amorphous_fraction": 0.5711812179090214
                }
            }
        },
        "phase_composition": {
            "Sodalite": {
                "mean": 1.0,
                "std": 0.0
            },
            "Diamondoid": {
                "mean": 0.0,
                "std": 0.0
            },
            "U12": {
                "mean": 0.0,
                "std": 0.0
            },
            "U13": {
                "mean": 0.0,
                "std": 0.0
            },
            "ZIF-EC-1": {
                "mean": 0.0,
                "std": 0.0
            },
            "ZIF-C": {
                "mean": 0.0,
                "std": 0.0
            },
            "ZIF-L": {
                "mean": 0.0,
                "std": 0.0
            }
        },
        "composition": {
            "M_percent": 50.0,
            "L_percent": 40.0,
            "BSA_percent": 10.0
        },
        "encapsulation_efficiency": {
            "mean": 78.619,
            "error_bar": 3.007
        },
        "atr_file": "A12.5EW-25.xy",
        "ir_data": {
            "area_1647": 0.0042,
            "height_1647": 0.0007,
            "area_421": 0.1609,
            "peak_pos_421": 421.5056,
            "height_421": 0.0233,
            "ratio_selected_peaks": 0.0254,
            "adaptive": {
                "method": "adaptive peak-finding; Amide I search 1620-1680 cm^-1, integrate ±25 cm^-1; Zn-N search 405-440 cm^-1, integrate ±10 cm^-1; optional nu-correction (A·nu); response factors f_BSA=600, f_MOF=30",
                "peak_1647_found": 1653.1245,
                "peak_1647_shift_cm1": 6.1245,
                "height_1647": 0.0126,
                "area_1647_raw": 0.3043,
                "area_1647_nu": 503.0943,
                "peak_421_found": 421.5056,
                "peak_421_shift_cm1": 0.5056,
                "height_421": 0.0352,
                "area_421_raw": 0.2276,
                "area_421_nu": 95.8386,
                "ratio_raw": 0.5721,
                "ratio_nu": 0.84,
                "ratio_response": 0.2079
            },
            "ratio_raw_adaptive": 0.5721,
            "ratio_nu_corrected": 0.84,
            "ratio_response_scaled": 0.2079
        },
        "LC_percent": 65
    },
    "12.5_25_WW": {
        "washing": "water_washing",
        "concentration": 12.5,
        "ternary_position": 25,
        "measurements": {
            "Round_1": "12.5_25_WW_01.xy",
            "Round_2": "12.5_25_WW_02.xy",
            "Round_3": "12.5_25_WW_03.xy"
        },
        "crystallinity": {
            "fractions": {
                "crystalline": {
                    "mean": 0.21432108502913175,
                    "std": 0.022670069071792816
                },
                "amorphous": {
                    "mean": 0.7856789149708683,
                    "std": 0.02267006907179287
                }
            },
            "areas": {
                "crystalline": {
                    "mean": 12274.591836538244,
                    "std": 4164.868643171041
                },
                "amorphous": {
                    "mean": 44261.74074679509,
