Repository: digital-chemistry/zif-vis

# ZIF Biocomposite Explorer

Interactive Flask app for exploring ZIF biocomposite formulations across composition, concentration, phase assignment, crystallinity, encapsulation efficiency, and experiment-level spectra.

## What this app shows

The explorer combines a summary dataset with repeat-level ATR-IR and XRD measurements.

- The main plot shows sample points in ternary composition space.
- The 3D view stacks concentration layers vertically.
- The 2D view isolates one concentration layer at a time.
- The right inspector explains the selected sample with parameters, phase composition, ATR-IR, and repeated XRD measurements.

File: project/zif_biocomposite_summary_by_point.json (part 13 of 19)
{
            "peak_pos_421": 415.3372,
            "height_421": 0.0,
            "ratio_selected_peaks": 1.0
        }
    },
    "50_07_EW": {
        "washing": "ethanol_washing",
        "concentration": 50.0,
        "ternary_position": 7,
        "measurements": {
            "Round_1": "50_07_EW_01.xy",
            "Round_2": "50_07_EW_02.xy",
            "Round_3": "50_07_EW_03.xy"
        },
        "crystallinity": {
            "fractions": {
                "crystalline": {
                    "mean": 0.194,
                    "std": 0.168
                },
                "amorphous": {
                    "mean": 0.806,
                    "std": 0.168
                }
            },
            "areas": {
                "crystalline": {
                    "mean": 3267.1,
                    "std": 2835.1
                },
                "amorphous": {
                    "mean": 11038.7,
                    "std": 1573.2
                }
            }
        },
        "phase_composition": {
            "Sodalite": {
                "mean": 0.333,
                "std": 0.577
            },
            "Diamondoid": {
                "mean": 0.0,
                "std": 0.0
            },
            "U12": {
                "mean": 0.0,
                "std": 0.0
            },
            "U13": {
                "mean": 0.0,
                "std": 0.0
            },
            "ZIF-EC-1": {
                "mean": 0.0,
                "std": 0.0
            },
            "ZIF-C": {
                "mean": 0.0,
                "std": 0.0
            },
            "ZIF-L": {
                "mean": 0.0,
                "std": 0.0
            }
        },
        "composition": {
            "M_percent": 70.0,
            "L_percent": 10.0,
            "BSA_percent": 20.0
        },
        "encapsulation_efficiency": {
            "mean": 32.472,
            "error_bar": 5.052
        },
        "atr_file": "A50EW-07.xy",
        "ir_data": {
            "area_1647": 0.0001,
            "height_1647": 0.0,
            "area_421": 0.0012,
            "peak_pos_421": 419.4495,
            "height_421": 0.0003,
            "ratio_selected_peaks": 0.0806
        }
    },
    "50_07_WW": {
        "washing": "water_washing",
        "concentration": 50.0,
        "ternary_position": 7,
        "measurements": {
            "Round_1": "50_07_WW_01.xy",
            "Round_2": "50_07_WW_02.xy",
            "Round_3": "50_07_WW_03.xy"
        },
        "crystallinity": {
            "fractions": {
                "crystalline": {
                    "mean": 0.073,
                    "std": 0.065
                },
                "amorphous": {
                    "mean": 0.927,
                    "std": 0.065
                }
            },
            "areas": {
                "crystalline": {
                    "mean": 1024.5,
                    "std": 917.8
                },
                "amorphous": {
                    "mean": 12394.5,
                    "std": 264.8
                }
            }
        },
        "phase_composition": {
            "Sodalite": {
                "mean": 0.0,
                "std": 0.0
            },
            "Diamondoid": {
                "mean": 0.0,
                "std": 0.0
            },
            "U12": {
                "mean": 0.0,
                "std": 0.0
            },
            "U13": {
                "mean": 0.0,
                "std": 0.0
            },
            "ZIF-EC-1": {
                "mean": 0.0,
                "std": 0.0
            },
            "ZIF-C": {
                "mean": 0.0,
                "std": 0.0
            },
            "ZIF-L": {
                "mean": 0.0,
                "std": 0.0
            }
        },
        "composition": {
            "M_percent": 70.0,
            "L_percent": 10.0,
            "BSA_percent": 20.0
        },
        "encapsulation_efficiency": {
            "mean": 42.841,
            "error_bar": 3.289
        },
        "atr_file": "A50WW-07.xy",
        "ir_data": {
            "area_1647": 0.0032,
            "height_1647": 0.0004,
            "area_421": 0.0002,
            "peak_pos_421": 423.5618,
            "height_421": 0.0001,
            "ratio_selected_peaks": 0.945
        }
    },
    "50_08_EW": {
        "washing": "ethanol_washing",
        "concentration": 50.0,
        "ternary_position": 8,
        "measurements": {
            "Round_1": "50_08_EW_01.xy",
            "Round_2": "50_08_EW_02.xy",
            "Round_3": "50_08_EW_03.xy"
        },
        "crystallinity": {
            "fractions": {
                "crystalline": {
                    "mean": 0.143,
                    "std": 0.012
                },
                "amorphous": {
                    "mean": 0.857,
                    "std": 0.012
                }
            },
            "areas": {
                "crystalline": {
                    "mean": 1674.8,
                    "std": 176.5
                },
                "amorphous": {
                    "mean": 10058.3,
                    "std": 204.8
                }
            }
        },
        "phase_composition": {
            "Sodalite": {
                "mean": 1.0,
                "std": 0.0
            },
            "Diamondoid": {
                "mean": 0.0,
                "std": 0.0
            },
            "U12": {
                "mean": 0.0,
                "std": 0.0
            },
            "U13": {
                "mean": 0.0,
                "std": 0.0
            },
            "ZIF-EC-1": {
                "mean": 0.0,
                "std": 0.0
            },
            "ZIF-C": {
                "mean": 0.0,
                "std": 0.0
            },
            "ZIF-L": {
                "mean": 0.0,
                "std": 0.0
            }
        },
        "composition": {
            "M_percent": 10.0,
            "L_percent": 20.0,
            "BSA_percent": 70.0
        },
        "encapsulation_efficiency": {
            "mean": 43.115,
            "error_bar": 2.232
        },
        "atr_file": "A50EW-08.xy",
        "ir_data": {
            "area_1647": 0.0237,
            "height_1647": 0.0028,
            "area_421": 0.1676,
            "peak_pos_421": 421.5056,
            "height_421": 0.0248,
            "ratio_selected_peaks": 0.1238
        }
    },
    "50_08_WW": {
        "washing": "water_washing",
        "concentration": 50.0,
        "ternary_position": 8,
        "measurements": {
            "Round_1": "50_08_WW_01.xy",
            "Round_2": "50_08_WW_02.xy",
            "Round_3": "50_08_WW_03.xy"
        },
        "crystallinity": {
            "fractions": {
                "crystalline": {
                    "mean": 0.0,
                    "std": 0.0
                },
                "amorphous": {
                    "mean": 1.0,
                    "std": 0.0
                }
            },
            "areas": {
                "crystalline": {
                    "mean": 0.0,
                    "std": 0.0
                },
                "amorphous": {
                    "mean": 12660.7,
                    "std": 1606.9
                }
            }
        },
        "phase_composition": {
            "Sodalite": {
                "mean": 0.0,
                "std": 0.0
            },
            "Diamondoid": {
                "mean": 0.0,
                "std": 0.0
            },
            "U12": {
                "mean": 0.0,
                "std": 0.0
            },
            "U13": {
                "mean": 0.0,
                "std": 0.0
            },
            "ZIF-EC-1": {
                "mean": 0.0,
                "std": 0.0
            },
            "ZIF-C": {
                "mean": 0.0,
                "std": 0.0
            },
            "ZIF-L": {
                "mean": 0.0,
                "std": 0.0
            }
        },
        "composition": {
            "M_percent": 10.0,
            "L_percent": 20.0,
            "BSA_percent": 70.0
        },
        "encapsulation_efficiency": {
            "mean": 35.561,
            "error_bar": 2.687
        },
        "atr_file": "A50WW-08.xy",
        "ir_data": {
            "area_1647": 0.0017,
            "height_1647": 0.0002,
            "area_421": 0.0,
            "peak_pos_421": 415.3372,
            "height_421": 0.0,
            "ratio_selected_peaks": 1.0
        }
    },
    "50_09_EW": {
        "washing": "ethanol_washing",
        "concentration": 50.0,
        "ternary_position": 9,
        "measurements": {
            "Round_1": "50_09_EW_01.xy",
            "Round_2": "50_09_EW_02.xy",
            "Round_3": "50_09_EW_03.xy"
        },
        "crystallinity": {
            "fractions": {
                "crystalline": {
                    "mean": 0.141,
                    "std": 0.004
                },
                "amorphous": {
                    "mean": 0.859,
                    "std": 0.004
                }
            },
            "areas": {
                "crystalline": {
                    "mean": 1809.7,
                    "std": 161.1
                },
                "amorphous": {
                    "mean": 11042.0,
                    "std": 648.7
                }
            }
        },
        "phase_composition": {
            "Sodalite": {
                "mean": 0.678,
                "std": 0.306
            },
            "Diamondoid": {
                "mean": 0.0,
                "std": 0.0
            },
            "U12": {
                "mean": 0.0,
                "std": 0.0
            },
            "U13": {
                "mean": 0.0,
                "std": 0.0
            },
            "ZIF-EC-1": {
                "mean": 0.0,
                "std": 0.0
            },
            "ZIF-C": {
                "mean": 0.13,
                "std": 0.226
            },
            "ZIF-L": {
                "mean": 0.192,
                "std": 0.18
            }
        },
        "composition": {
            "M_percent": 20.0,
            "L_percent": 20.0,
            "BSA_percent": 60.0
        },
        "encapsulation_efficiency": {
            "mean": 38.483,
            "error_bar": 8.91
        },
        "atr_file": "A50EW-09.xy",
        "ir_data": {
            "area_1647": 0.0016,
            "height_1647": 0.0004,
            "area_421": 0.0383,
            "peak_pos_421": 419.4495,
            "height_421": 0.0055,
            "ratio_selected_peaks": 0.0392
        }
    },
    "50_09_WW": {
        "washing": "water_washing",
        "concentration": 50.0,
        "ternary_position": 9,
        "measurements": {
            "Round_1": "50_09_WW_01.xy",
            "Round_2": "50_09_WW_02.xy",
            "Round_3": "50_09_WW_03.xy"
        },
        "crystallinity": {
            "fractions": {
                "crystalline": {
                    "mean": 0.133,
                    "std": 0.02
                },
                "amorphous": {
                    "mean": 0.867,
                    "std": 0.02
                }
            },
            "areas": {
                "crystalline": {
                    "mean": 1932.0,
                    "std": 523.2
                },
                "amorphous": {
                    "mean": 12463.1,
                    "std": 1534.6
                }
            }
        },
        "phase_composition": {
            "Sodalite": {
                "mean": 0.0,
                "std": 0.0
            },
            "Diamondoid": {
                "mean": 0.0,
                "std": 0.0
            },
            "U12": {
                "mean": 0.0,
                "std": 0.0
            },
            "U13": {
                "mean": 0.0,
                "std": 0.0
            },
            "ZIF-EC-1": {
                "mean": 0.0,
                "std": 0.0
            },
            "ZIF-C": {
                "mean": 1.0,
                "std": 0.0
            },
            "ZIF-L": {
                "mean": 0.0,
                "std": 0.0
            }
        },
        "composition": {
            "M_percent": 20.0,
            "L_percent": 20.0,
            "BSA_percent": 60.0
        },
        "encapsulation_efficiency": {
            "mean": 17.824,
            "error_bar": 4.069
        },
        "atr_file": "A50WW-09.xy",
        "ir_data": {
            "area_1647": 0.0011,
            "height_1647": 0.0002,
            "area_421": 0.0025,
            "peak_pos_421": 423.5618,
            "height_421": 0.0007,
            "ratio_selected_peaks": 0.3136
        }
    },
    "50_10_EW": {
        "washing": "ethanol_washing",
        "concentration": 50.0,
        "ternary_position": 10,
        "measurements": {
            "Round_1": "50_10_EW_01.xy",
            "Round_2": "50_10_EW_02.xy",
            "Round_3": "50_10_EW_03.xy"
        },
        "crystallinity": {
            "fractions": {
                "crystalline": {
                    "mean": 0.114,
                    "std": 0.011
                },
                "amorphous": {
                    "mean": 0.886,
                    "std": 0.011
                }
            },
            "areas": {
                "crystalline": {
                    "mean": 1505.1,
                    "std": 337.9
                },
                "amorphous": {
                    "mean": 11609.1,
                    "std": 1396.4
                }
            }
        },
        "phase_composition": {
            "Sodalite": {
                "mean": 0.762,
                "std": 0.206
            },
            "Diamondoid": {
                "mean": 0.0,
                "std": 0.0
            },
            "U12": {
                "mean": 0.0,
                "std": 0.0
            },
            "U13": {
                "mean": 0.0,
                "std": 0.0
            },
            "ZIF-EC-1": {
                "mean": 0.0,
                "std": 0.0
            },
            "ZIF-C": {
                "mean": 0.0,
                "std": 0.0
            },
            "ZIF-L": {
                "mean": 0.238,
                "std": 0.206
            }
        },
        "composition": {
            "M_percent": 30.0,
            "L_percent": 20.0,
            "BSA_percent": 50.0
        },
        "encapsulation_efficiency": {
            "mean": 31.683,
            "error_bar": 2.098
        },
        "atr_file": "A50EW-10.xy",
        "ir_data": {
            "area_1647": 0.0121,
            "height_1647": 0.0014,
            "area_421": 0.0208,
            "peak_pos_421": 421.5056,
            "height_421": 0.0031,
            "ratio_selected_peaks": 0.3676
        }
    },
    "50_10_WW": {
        "washing": "water_washing",
        "concentration": 50.0,
        "ternary_position": 10,
        "measurements": {
            "Round_1": "50_10_WW_01.xy",
            "Round_2": "50_10_WW_02.xy",
            "Round_3": "50_10_WW_03.xy"
        },
        "crystallinity": {
            "fractions": {
                "crystalline": {
                    "mean": 0.118,
                    "std": 0.026
                },
                "amorphous": {
                    "mean": 0.882,
                    "std": 0.026
                }
            },
            "areas": {
                "crystalline": {
                    "mean": 1685.3,
                    "std": 653.7
                },
                "amorphous": {
                    "mean": 12233.8,
                    "std": 2130.3
                }
            }
        },
        "phase_composition": {
            "Sodalite": {
                "mean": 0.0,
                "std": 0.0
            },
            "Diamondoid": {
                "mean": 0.0,
                "std": 0.0
            },
            "U12": {
                "mean": 0.0,
                "std": 0.0
            },
            "U13": {
                "mean": 0.0,
                "std": 0.0
            },
            "ZIF-EC-1": {
                "mean": 0.0,
                "std": 0.0
            },
            "ZIF-C": {
                "mean": 0.667,
                "std": 0.577
            },
            "ZIF-L": {
                "mean": 0.0,
                "std": 0.0
            }
        },
        "composition": {
            "M_percent": 30.0,
            "L_percent": 20.0,
            "BSA_percent": 50.0
        },
        "encapsulation_efficiency": {
            "mean": 27.667,
            "error_bar": 3.842
        },
        "atr_file": "A50WW-10.xy",
        "ir_data": {
            "area_1647": 0.0087,
            "height_1647": 0.001,
            "area_421": 0.0163,
            "peak_pos_421": 423.5618,
            "height_421": 0.0018,
            "ratio_selected_peaks": 0.3478
        }
    },
    "50_11_EW": {
        "washing": "ethanol_washing",
        "concentration": 50.0,
        "ternary_position": 11,
        "measurements": {
            "Round_1": "50_11_EW_01.xy",
            "Round_2": "50_11_EW_02.xy",
            "Round_3": "50_11_EW_03.xy"
        },
        "crystallinity": {
            "fractions": {
                "crystalline": {
                    "mean": 0.0,
                    "std": 0.0
                },
                "amorphous": {
                    "mean": 1.0,
                    "std": 0.0
                }
            },
            "areas": {
                "crystalline": {
                    "mean": 0.0,
                    "std": 0.0
                },
                "amorphous": {
                    "mean": 11134.6,
                    "std": 623.2
                }
            }
        },
        "phase_composition": {
            "Sodalite": {
                "mean": 0.0,
                "std": 0.0
            },
            "Diamondoid": {
                "mean": 0.0,
                "std": 0.0
            },
            "U12": {
                "mean": 0.0,
                "std": 0.0
            },
            "U13": {
                "mean": 0.0,
                "std": 0.0
            },
            "ZIF-EC-1": {
                "mean": 0.0,
                "std": 0.0
            },
            "ZIF-C": {
                "mean": 0.0,
                "std": 0.0
            },
            "ZIF-L": {
                "mean": 0.0,
                "std": 0.0
            }
        },
        "composition": {
            "M_percent": 40.0,
            "L_percent": 20.0,
            "BSA_percent": 40.0
        },
        "encapsulation_efficiency": {
            "mean": 49.521,
            "error_bar": 4.715
        },
        "atr_file": "A50EW-11.xy",
        "ir_data": {
            "area_1647": 0.0039,
            "height_1647": 0.0007,
            "area_421": 0.007,
            "peak_pos_421": 425.6179,
            "height_421": 0.001,
            "ratio_selected_peaks": 0.3595
        }
    },
    "50_11_WW": {
        "washing": "water_washing",
        "concentration": 50.0,
        "ternary_position": 11,
        "measurements": {
            "Round_1": "50_11_WW_01.xy",
            "Round_2": "50_11_WW_02.xy",
            "Round_3": "50_11_WW_03.xy"
        },
        "crystallinity": {
            "fractions": {
                "crystalline": {
                    "mean": 0.0,
                    "std": 0.0
                },
                "amorphous": {
                    "mean": 1.0,
                    "std": 0.0
                }
            },
            "areas": {
                "crystalline": {
                    "mean": 0.0,
                    "std": 0.0
                },
                "amorphous": {
                    "mean": 12616.9,
                    "std": 1426.9
                }
            }
        },
        "phase_composition": {
            "Sodalite": {
                "mean": 0.0,
                "std": 0.0
            },
            "Diamondoid": {
                "mean": 0.0,
                "std": 0.0
            },
            "U12": {
                "mean": 0.0,
                "std": 0.0
            },
            "U13": {
                "mean": 0.0,
                "std": 0.0
            },
            "ZIF-EC-1": {
                "mean": 0.0,
                "std": 0.0
            },
            "ZIF-C": {
                "mean": 0.0,
                "std": 0.0
            },
            "ZIF-L": {
                "mean": 0.0,
                "std": 0.0
            }
        },
        "composition": {
            "M_percent": 40.0,
            "L_percent": 20.0,
            "BSA_percent": 40.0
        },
        "encapsulation_efficiency": {
            "mean": 42.328,
            "error_bar": 3.157
        },
        "atr_file": "A50WW-11.xy",
        "ir_data": {
            "area_1647": 0.0139,
            "height_1647": 0.0017,
            "area_421": 0.0044,
            "peak_pos_421": 421.5056,
            "height_421": 0.0008,
            "ratio_selected_peaks": 0.7594
        }
    },
    "50_12_EW": {
        "washing": "ethanol_washing",
        "concentration": 50.0,
        "ternary_position": 12,
        "measurements": {
            "Round_1": "50_12_EW_01.xy",
            "Round_2": "50_12_EW_02.xy",
            "Round_3": "50_12_EW_03.xy"
        },
        "crystallinity": {
            "fractions": {
                "crystalline": {
                    "mean": 0.07,
                    "std": 0.063
                },
                "amorphous": {
                    "mean": 0.93,
                    "std": 0.063
                }
            },
            "areas": {
                "crystalline": {
                    "mean": 843.0,
                    "std": 787.0
                },
                "amorphous": {
                    "mean": 10400.4,
                    "std": 706.6
                }
            }
        },
        "phase_composition": {
            "Sodalite": {
                "mean": 0.0,
                "std": 0.0
            },
            "Diamondoid": {
                "mean": 0.0,
                "std": 0.0
            },
            "U12": {
                "mean": 0.0,
                "std": 0.0
            },
            "U13": {
                "mean": 0.0,
                "std": 0.0
            },
            "ZIF-EC-1": {
                "mean": 0.0,
                "std": 0.0
            },
            "ZIF-C": {
                "mean": 0.0,
                "std": 0.0
            },
            "ZIF-L": {
                "mean": 0.0,
                "std": 0.0
            }
        },
        "composition": {
            "M_percent": 50.0,
            "L_percent": 20.0,
            "BSA_percent": 30.0
        },
        "encapsulation_efficiency": {
            "mean": 41.144,
            "error_bar": 5.871
        },
        "atr_file": "A50EW-12.xy",
        "ir_data": {
            "area_1647": 0.0011,
            "height_1647": 0.0003,
            "area_421": 0.0142,
            "peak_pos_421": 423.5618,
            "height_421": 0.0016,
            "ratio_selected_peaks": 0.0708
        }
    },
    "50_12_WW": {
        "washing": "water_washing",
        "concentration": 50.0,
        "ternary_position": 12,
        "measurements": {
            "Round_1": "50_12_WW_01.xy",
            "Round_2": "50_12_WW_02.xy",
            "Round_3": "50_12_WW_03.xy"
        },
        "crystallinity": {
            "fractions": {
                "crystalline": {
                    "mean": 0.0,
                    "std": 0.0
                },
                "amorphous": {
                    "mean": 1.0,
                    "std": 0.0
                }
            },
            "areas": {
                "crystalline": {
                    "mean": 0.0,
                    "std": 0.0
                },
                "amorphous": {
                    "mean": 13954.4,
                    "std": 1555.5
                }
            }
        },
        "phase_composition": {
            "Sodalite": {
                "mean": 0.0,
                "std": 0.0
            },
            "Diamondoid": {
                "mean": 0.0,
                "std": 0.0
            },
            "U12": {
                "mean": 0.0,
                "std": 0.0
            },
            "U13": {
                "mean": 0.0,
                "std": 0.0
            },
            "ZIF-EC-1": {
                "mean": 0.0,
                "std": 0.0
            },
            "ZIF-C": {
                "mean": 0.0,
                "std": 0.0
            },
            "ZIF-L": {
                "mean": 0.0,
                "std": 0.0
            }
        },
        "composition": {
            "M_percent": 50.0,
            "L_percent": 20.0,
            "BSA_percent": 30.0
        },
        "encapsulation_efficiency": {
            "mean": 34.844,
            "error_bar": 3.081
        },
        "atr_file": "A50WW-12.xy",
        "ir_data": {
            "area_1647": 0.0025,
            "height_1647": 0.0003,
            "area_421": 0.0026,
            "peak_pos_421": 423.5618,
            "height_421": 0.0009,
            "ratio_selected_peaks": 0.4848
        }
    },
    "50_13_EW": {
        "washing": "ethanol_washing",
        "concentration": 50.0,
        "ternary_position": 13,
        "measurements": {
            "Round_1": "50_13_EW_01.xy",
            "Round_2": "50_13_EW_02.xy",
            "Round_3": "50_13_EW_03.xy"
        },
        "crystallinity": {
            "fractions": {
                "crystalline": {
                    "mean": 0.219,
                    "std": 0.015
                },
                "amorphous": {
                    "mean": 0.781,
                    "std": 0.015
                }
            },
            "areas": {
                "crystalline": {
                    "mean": 3440.0,
                    "std": 260.6
                },
                "amorphous": {
                    "mean": 12276.8,
                    "std": 164.9
                }
            }
        },
        "phase_composition": {
            "Sodalite": {
                "mean": 0.0,
                "std": 0.0
            },
            "Diamondoid": {
                "mean": 0.0,
                "std": 0.0
            },
            "U12": {
                "mean": 0.0,
                "std": 0.0
            },
            "U13": {
                "mean": 0.0,
                "std": 0.0
            },
            "ZIF-EC-1": {
                "mean": 0.0,
                "std": 0.0
            },
            "ZIF-C": {
                "mean": 0.0,
                "std": 0.0
            },
            "ZIF-L": {
                "mean": 0.0,
                "std": 0.0
            }
        },
        "composition": {
            "M_percent": 60.0,
            "L_percent": 20.0,
            "BSA_percent": 20.0
        },
        "encapsulation_efficiency": {
            "mean": 16.063,
            "error_bar": 11.498
        },
        "atr_file": "A50EW-13.xy",
        "ir_data": {
            "area_1647": 0.0167,
            "height_1647": 0.0019,
            "area_421": 0.0002,
            "peak_pos_421": 425.6179,
            "height_421": 0.0001,
            "ratio_selected_peaks": 0.986
        }
    },
    "50_13_WW": {
        "washing": "water_washing",
        "concentration": 50.0,
        "ternary_position": 13,
        "measurements": {
            "Round_1": "50_13_WW_01.xy",
            "Round_2": "50_13_WW_02.xy",
            "Round_3": "50_13_WW_03.xy"
        },
        "crystallinity": {
            "fractions": {
                "crystalline": {
                    "mean": 0.062,
                    "std": 0.055
                },
                "amorphous": {
                    "mean": 0.938,
                    "std": 0.055
                }
            },
            "areas": {
                "crystalline": {
                    "mean": 751.8,
                    "std": 651.2
                },
                "amorphous": {
                    "mean": 11376.9,
                    "std": 1431.8
                }
            }
        },
        "phase_composition": {
            "Sodalite": {
                "mean": 0.333,
                "std": 0.577
            },
            "Diamondoid": {
                "mean": 0.0,
                "std": 0.0
            },
            "U12": {
                "mean": 0.0,
                "std": 0.0
            },
            "U13": {
                "mean": 0.0,
                "std": 0.0
            },
            "ZIF-EC-1": {
                "mean": 0.0,
                "std": 0.0
            },
            "ZIF-C": {
                "mean": 0.0,
                "std": 0.0
            },
            "ZIF-L": {
                "mean": 0.0,
                "std": 0.0
            }
        },
        "composition": {
            "M_percent": 60.0,
            "L_percent": 20.0,
            "BSA_percent": 20.0
        },
        "encapsulation_efficiency": {
            "mean": 18.747,
            "error_bar": 5.646
        },
        "atr_file": "A50WW-13.xy",
        "ir_data": {
            "area_1647": 0.0021,
            "height_1647": 0.0004,
            "area_421": 0.0,
            "peak_pos_421": 427.674,
            "height_421": 0.0,
            "ratio_selected_peaks": 1.0
        }
    },
    "50_14_EW": {
        "washing": "ethanol_washing",
        "concentration": 50.0,
        "ternary_position": 14,
        "measurements": {
            "Round_1": "50_14_EW_01.xy",
            "Round_2": "50_14_EW_02.xy",
            "Round_3": "50_14_EW_03.xy"
        },
        "crystallinity": {
            "fractions": {
                "crystalline": {
                    "mean": 0.348,
                    "std": 0.003
                },
                "amorphous": {
                    "mean": 0.652,
                    "std": 0.003
                }
            },
            "areas": {
                "crystalline": {
                    "mean": 8375.2,
                    "std": 370.3
                },
                "amorphous": {
                    "mean": 15667.2,
                    "std": 524.6
                }
            }
        },
        "phase_composition": {
            "Sodalite": {
                "mean": 0.0,
                "std": 0.0
            },
            "Diamondoid": {
                "mean": 0.0,
                "std": 0.0
            },
            "U12": {
                "mean": 0.0,
                "std": 0.0
            },
            "U13": {
                "mean": 0.0,
                "std": 0.0
            },
            "ZIF-EC-1": {
                "mean": 0.0,
                "std": 0.0
            },
            "ZIF-C": {
                "mean": 0.0,
                "std": 0.0
            },
            "ZIF-L": {
                "mean": 0.0,
                "std": 0.0
            }
        },
        "composition": {
            "M_percent": 70.0,
            "L_percent": 20.0,
            "BSA_percent": 10.0
        },
        "encapsulation_efficiency": {
            "mean": 38.286,
            "error_bar": 2.683
        },
        "atr_file": "A50EW-14.xy",
        "ir_data": {
            "area_1647": 0.0056,
            "height_1647": 0.0008,
            "area_421": 0.0027,
            "peak_pos_421": 423.5618,
            "height_421": 0.0006,
            "ratio_selected_peaks": 0.6769
        }
    },
    "50_14_WW": {
        "washing": "water_washing",
        "concentration": 50.0,
        "ternary_position": 14,
        "measurements": {
            "Round_1": "50_14_WW_01.xy",
            "Round_2": "50_14_WW_02.xy",
            "Round_3": "50_14_WW_03.xy"
        },
        "crystallinity": {
            "fractions": {
                "crystalline": {
                    "mean": 0.219,
                    "std": 0.191
                },
                "amorphous": {
                    "mean": 0.781,
                    "std": 0.191
                }
            },
            "areas": {
                "crystalline": {
                    "mean": 5440.1,
                    "std": 4768.3
                },
                "amorphous": {
                    "mean": 14652.7,
                    "std": 3420.1
                }
            }
        },
        "phase_composition": {
            "Sodalite": {
                "mean": 0.333,
                "std": 0.577
            },
            "Diamondoid": {
                "mean": 0.0,
                "std": 0.0
            },
            "U12": {
                "mean": 0.0,
                "std": 0.0
            },
            "U13": {
                "mean": 0.0,
                "std": 0.0
            },
            "ZIF-EC-1": {
                "mean": 0.0,
                "std": 0.0
            },
            "ZIF-C": {
                "mean": 0.0,
                "std": 0.0
            },
            "ZIF-L": {
                "mean": 0.0,
                "std": 0.0
            }
        },
        "composition": {
            "M_percent": 70.0,
            "L_percent": 20.0,
            "BSA_percent": 10.0
        },
        "encapsulation_efficiency": {
            "mean": 25.411,
            "error_bar": 8.619
        },
        "atr_file": "A50WW-14.xy",
        "ir_data": {
            "area_1647": 0.0,
            "height_1647": 0.0,
            "area_421": 0.0,
            "peak_pos_421": 415.3372,
            "height_421": 0.0,
            "ratio_selected_peaks": 0.5
        }
    },
    "50_15_EW": {
        "washing": "ethanol_washing",
        "concentration": 50.0,
        "ternary_position": 15,
        "measurements": {
            "Round_1": "50_15_EW_01.xy",
            "Round_2": "50_15_EW_02.xy",
            "Round_3": "50_15_EW_03.xy"
        },
        "crystallinity": {
            "fractions": {
                "crystalline": {
                    "mean": 0.197,
                    "std": 0.053
                },
                "amorphous": {
                    "mean": 0.803,
                    "std": 0.053
                }
            },
            "areas": {
                "crystalline": {
                    "mean": 2399.4,
                    "std": 809.3
                },
                "amorphous": {
                    "mean": 9659.2,
                    "std": 19.1
                }
            }
        },
        "phase_composition": {
            "Sodalite": {
                "mean": 1.0,
                "std": 0.0
            },
            "Diamondoid": {
                "mean": 0.0,
                "std": 0.0
            },
            "U12": {
                "mean": 0.0,
                "std": 0.0
            },
            "U13": {
                "mean": 0.0,
                "std": 0.0
            },
            "ZIF-EC-1": {
                "mean": 0.0,
                "std": 0.0
            },
            "ZIF-C": {
                "mean": 0.0,
                "std": 0.0
            },
            "ZIF-L": {
                "mean": 0.0,
                "std": 0.0
            }
        },
        "composition": {
            "M_percent": 10.0,
            "L_percent": 30.0,
            "BSA_percent": 60.0
        },
        "encapsulation_efficiency": {
            "mean": 51.984,
            "error_bar": 3.999
        },
        "atr_file": "A50EW-15.xy",
        "ir_data": {
            "area_1647": 0.0214,
            "height_1647": 0.0024,
            "area_421": 0.1562,
            "peak_pos_421": 421.5056,
            "height_421": 0.0232,
            "ratio_selected_peaks": 0.1203
        }
    },
    "50_15_WW": {
        "washing": "water_washing",
        "concentration": 50.0,
        "ternary_position": 15,
        "measurements": {
            "Round_1": "50_15_WW_01.xy",
            "Round_2": "50_15_WW_02.xy",
            "Round_3": "50_15_WW_03.xy"
        },
        "crystallinity": {
            "fractions": {
                "crystalline": {
                    "mean": 0.0,
                    "std": 0.0
                },
                "amorphous": {
                    "mean": 1.0,
                    "std": 0.0
                }
            },
            "areas": {
                "crystalline": {
                    "mean": 0.0,
                    "std": 0.0
                },
                "amorphous": {
                    "mean": 12816.0,
                    "std": 1292.8
                }
            }
        },
        "phase_composition": {
            "Sodalite": {
                "mean": 0.0,
                "std": 0.0
            },
            "Diamondoid": {
                "mean": 0.0,
                "std": 0.0
            },
            "U12": {
                "mean": 0.0,
                "std": 0.0
            },
            "U13": {
                "mean": 0.0,
                "std": 0.0
            },
            "ZIF-EC-1": {
                "mean": 0.0,
                "std": 0.0
            },
            "ZIF-C": {
                "mean": 0.0,
                "std": 0.0
            },
            "ZIF-L": {
                "mean": 0.0,
                "std": 0.0
            }
        },
        "composition": {
            "M_percent": 10.0,
            "L_percent": 30.0,
            "BSA_percent": 60.0
        },
        "encapsulation_efficiency": {
            "mean": 47.044,
            "error_bar": 2.628
        },
        "atr_file": "A50WW-15.xy",
        "ir_data": {
            "area_1647": 0.0117,
            "height_1647": 0.0013,
            "area_421": 0.0516,
            "peak_pos_421": 421.5056,
            "height_421": 0.0081,
            "ratio_selected_peaks": 0.1847
        }
    },
    "50_16_EW": {
        "washing": "ethanol_washing",
        "concentration": 50.0,
        "ternary_position": 16,
        "measurements": {
            "Round_1": "50_16_EW_01.xy",
            "Round_2": "50_16_EW_02.xy",
            "Round_3": "50_16_EW_03.xy"
        },
        "crystallinity": {
            "fractions": {
                "crystalline": {
                    "mean": 0.331,
                    "std": 0.145
                },
                "amorphous": {
                    "mean": 0.669,
                    "std": 0.145
                }
            },
            "areas": {
                "crystalline": {
                    "mean": 5547.4,
                    "std": 3378.1
                },
                "amorphous": {
                    "mean": 10186.1,
                    "std": 1774.6
                }
            }
        },
        "phase_composition": {
            "Sodalite": {
                "mean": 1.0,
                "std": 0.0
            },
            "Diamondoid": {
                "mean": 0.0,
                "std": 0.0
            },
            "U12": {
                "mean": 0.0,
                "std": 0.0
            },
            "U13": {
                "mean": 0.0,
                "std": 0.0
            },
            "ZIF-EC-1": {
                "mean": 0.0,
                "std": 0.0
            },
            "ZIF-C": {
                "mean": 0.0,
                "std": 0.0
            },
            "ZIF-L": {
                "mean": 0.0,
                "std": 0.0
            }
        },
        "composition": {
            "M_percent": 20.0,
            "L_percent": 30.0,
            "BSA_percent": 50.0
        },
        "encapsulation_efficiency": {
            "mean": 56.715,
            "error_bar": 3.633
        },
        "atr_file": "A50EW-16.xy",
        "ir_data": {
            "area_1647": 0.0101,
            "height_1647": 0.0012,
            "area_421": 0.3116,
            "peak_pos_421": 421.5056,
            "height_421": 0.0468,
            "ratio_selected_peaks": 0.0313
