Repository: digital-chemistry/zif-vis

# ZIF Biocomposite Explorer

Interactive Flask app for exploring ZIF biocomposite formulations across composition, concentration, phase assignment, crystallinity, encapsulation efficiency, and experiment-level spectra.

## What this app shows

The explorer combines a summary dataset with repeat-level ATR-IR and XRD measurements.

- The main plot shows sample points in ternary composition space.
- The 3D view stacks concentration layers vertically.
- The 2D view isolates one concentration layer at a time.
- The right inspector explains the selected sample with parameters, phase composition, ATR-IR, and repeated XRD measurements.

File: project/Exp-A.json (part 14 of 32)
{
                    "amorphous_area": 34878.775798836214,
                    "crystalline_fraction": 0.2283857724753938,
                    "amorphous_fraction": 0.7716142275246063
                }
            }
        },
        "phase_composition": {
            "Sodalite": {
                "mean": 0.0,
                "std": 0.0
            },
            "Diamondoid": {
                "mean": 0.0,
                "std": 0.0
            },
            "U12": {
                "mean": 0.0,
                "std": 0.0
            },
            "U13": {
                "mean": 0.0,
                "std": 0.0
            },
            "ZIF-EC-1": {
                "mean": 0.0,
                "std": 0.0
            },
            "ZIF-C": {
                "mean": 0.0,
                "std": 0.0
            },
            "ZIF-L": {
                "mean": 0.0,
                "std": 0.0
            }
        },
        "composition": {
            "M_percent": 50.0,
            "L_percent": 10.0,
            "BSA_percent": 40.0
        },
        "atr_file": "A25EW-05.xy",
        "ir_data": {
            "area_1647": 0.0218,
            "height_1647": 0.0028,
            "area_421": 0.0134,
            "peak_pos_421": 421.5056,
            "height_421": 0.0024,
            "ratio_selected_peaks": 0.5409
        },
        "encapsulation_efficiency": {
            "mean": 83.383,
            "error_bar": 0.916
        },
        "lc_data": null
    },
    "25_07_EW": {
        "washing": "ethanol_washing",
        "concentration": 25.0,
        "ternary_position": 7,
        "measurements": {
            "Round_1": "25_07_EW_01.xy",
            "Round_2": "25_07_EW_02.xy",
            "Round_3": "25_07_EW_03.xy"
        },
        "crystallinity": {
            "fractions": {
                "crystalline": {
                    "mean": 0.2557252103585685,
                    "std": 0.024911485542248462
                },
                "amorphous": {
                    "mean": 0.7442747896414316,
                    "std": 0.02491148554224843
                }
            },
            "areas": {
                "crystalline": {
                    "mean": 11596.933905131076,
                    "std": 776.7175680556129
                },
                "amorphous": {
                    "mean": 34154.53201153559,
                    "std": 5864.075180866783
                }
            },
            "per_measurement": {
                "Round_1": {
                    "file": "25_07_EW_01.txt",
                    "total_area": 38253.99924999999,
                    "crystalline_area": 10859.4228142444,
                    "amorphous_area": 27394.576435755596,
                    "crystalline_fraction": 0.2838767979074607,
                    "amorphous_fraction": 0.7161232020925394
                },
                "Round_2": {
                    "file": "25_07_EW_02.txt",
                    "total_area": 50280.74924999999,
                    "crystalline_area": 12407.671603653682,
                    "amorphous_area": 37873.07764634631,
                    "crystalline_fraction": 0.2467678343845221,
                    "amorphous_fraction": 0.7532321656154779
                },
                "Round_3": {
                    "file": "25_07_EW_03.txt",
                    "total_area": 48719.64925,
                    "crystalline_area": 11523.707297495148,
                    "amorphous_area": 37195.94195250486,
                    "crystalline_fraction": 0.23653099878372272,
                    "amorphous_fraction": 0.7634690012162774
                }
            }
        },
        "phase_composition": {
            "Sodalite": {
                "mean": 0.0,
                "std": 0.0
            },
            "Diamondoid": {
                "mean": 0.0,
                "std": 0.0
            },
            "U12": {
                "mean": 0.0,
                "std": 0.0
            },
            "U13": {
                "mean": 1.0,
                "std": 0.0
            },
            "ZIF-EC-1": {
                "mean": 0.0,
                "std": 0.0
            },
            "ZIF-C": {
                "mean": 0.0,
                "std": 0.0
            },
            "ZIF-L": {
                "mean": 0.0,
                "std": 0.0
            }
        },
        "composition": {
            "M_percent": 70.0,
            "L_percent": 10.0,
            "BSA_percent": 20.0
        },
        "atr_file": "A25EW-07.xy",
        "ir_data": {
            "area_1647": 0.035,
            "height_1647": 0.0041,
            "area_421": 0.0117,
            "peak_pos_421": 421.5056,
            "height_421": 0.0024,
            "ratio_selected_peaks": 0.631
        },
        "encapsulation_efficiency": {
            "mean": 71.319,
            "error_bar": 1.508
        },
        "lc_data": {
            "lc_percent": 75.0
        }
    },
    "25_08_EW": {
        "washing": "ethanol_washing",
        "concentration": 25.0,
        "ternary_position": 8,
        "measurements": {
            "Round_1": "25_08_EW_01.xy",
            "Round_2": "25_08_EW_02.xy",
            "Round_3": "25_08_EW_03.xy"
        },
        "crystallinity": {
            "fractions": {
                "crystalline": {
                    "mean": 0.2792129797542732,
                    "std": 0.0749659741080005
                },
                "amorphous": {
                    "mean": 0.7207870202457268,
                    "std": 0.07496597410800052
                }
            },
            "areas": {
                "crystalline": {
                    "mean": 14923.092667387582,
                    "std": 787.103162269821
                },
                "amorphous": {
                    "mean": 42250.65658261241,
                    "std": 20257.756113121315
                }
            },
            "per_measurement": {
                "Round_1": {
                    "file": "25_08_EW_01.txt",
                    "total_area": 81330.74925,
                    "crystalline_area": 15688.706067782561,
                    "amorphous_area": 65642.04318221743,
                    "crystalline_fraction": 0.19290005579018518,
                    "amorphous_fraction": 0.8070999442098148
                },
                "Round_2": {
                    "file": "25_08_EW_02.txt",
                    "total_area": 45614.04925,
                    "crystalline_area": 14964.44216354573,
                    "amorphous_area": 30649.607086454267,
                    "crystalline_fraction": 0.32806651480400484,
                    "amorphous_fraction": 0.6719334851959952
                },
                "Round_3": {
                    "file": "25_08_EW_03.txt",
                    "total_area": 44576.44925,
                    "crystalline_area": 14116.129770834457,
                    "amorphous_area": 30460.319479165544,
                    "crystalline_fraction": 0.3166723686686296,
                    "amorphous_fraction": 0.6833276313313703
                }
            }
        },
        "phase_composition": {
            "Sodalite": {
                "mean": 1.0,
                "std": 0.0
            },
            "Diamondoid": {
                "mean": 0.0,
                "std": 0.0
            },
            "U12": {
                "mean": 0.0,
                "std": 0.0
            },
            "U13": {
                "mean": 0.0,
                "std": 0.0
            },
            "ZIF-EC-1": {
                "mean": 0.0,
                "std": 0.0
            },
            "ZIF-C": {
                "mean": 0.0,
                "std": 0.0
            },
            "ZIF-L": {
                "mean": 0.0,
                "std": 0.0
            }
        },
        "composition": {
            "M_percent": 10.0,
            "L_percent": 20.0,
            "BSA_percent": 70.0
        },
        "atr_file": "A25EW-08.xy",
        "ir_data": {
            "area_1647": 0.0239,
            "height_1647": 0.0028,
            "area_421": 0.0887,
            "peak_pos_421": 421.5056,
            "height_421": 0.0124,
            "ratio_selected_peaks": 0.1818
        },
        "encapsulation_efficiency": {
            "mean": 73.219,
            "error_bar": 4.616
        },
        "lc_data": {
            "lc_percent": 85.0
        }
    },
    "25_12_EW": {
        "washing": "ethanol_washing",
        "concentration": 25.0,
        "ternary_position": 12,
        "measurements": {
            "Round_1": "25_12_EW_01.xy",
            "Round_2": "25_12_EW_02.xy",
            "Round_3": "25_12_EW_03.xy"
        },
        "crystallinity": {
            "fractions": {
                "crystalline": {
                    "mean": 0.22055200686108803,
                    "std": 0.07043524621838919
                },
                "amorphous": {
                    "mean": 0.7794479931389119,
                    "std": 0.0704352462183892
                }
            },
            "areas": {
                "crystalline": {
                    "mean": 12195.914042942384,
                    "std": 1063.2346364376406
                },
                "amorphous": {
                    "mean": 49478.485207057616,
                    "std": 28927.276081582844
                }
            },
            "per_measurement": {
                "Round_1": {
                    "file": "25_12_EW_01.txt",
                    "total_area": 44123.44924999999,
                    "crystalline_area": 11689.89473978343,
                    "amorphous_area": 32433.55451021657,
                    "crystalline_fraction": 0.264936104010124,
                    "amorphous_fraction": 0.7350638959898759
                },
                "Round_2": {
                    "file": "25_12_EW_02.txt",
                    "total_area": 44603.64925,
                    "crystalline_area": 11480.19966738948,
                    "amorphous_area": 33123.44958261053,
                    "crystalline_fraction": 0.25738252049835314,
                    "amorphous_fraction": 0.7426174795016469
                },
                "Round_3": {
                    "file": "25_12_EW_03.txt",
                    "total_area": 96296.09925,
                    "crystalline_area": 13417.64772165424,
                    "amorphous_area": 82878.45152834576,
                    "crystalline_fraction": 0.1393373960747869,
                    "amorphous_fraction": 0.8606626039252131
                }
            }
        },
        "phase_composition": {
            "Sodalite": {
                "mean": 0.0,
                "std": 0.0
            },
            "Diamondoid": {
                "mean": 0.0,
                "std": 0.0
            },
            "U12": {
                "mean": 0.0,
                "std": 0.0
            },
            "U13": {
                "mean": 1.0,
                "std": 0.0
            },
            "ZIF-EC-1": {
                "mean": 0.0,
                "std": 0.0
            },
            "ZIF-C": {
                "mean": 0.0,
                "std": 0.0
            },
            "ZIF-L": {
                "mean": 0.0,
                "std": 0.0
            }
        },
        "composition": {
            "M_percent": 50.0,
            "L_percent": 20.0,
            "BSA_percent": 30.0
        },
        "atr_file": "A25EW-12.xy",
        "ir_data": {
            "area_1647": 0.0196,
            "height_1647": 0.0023,
            "area_421": 0.0124,
            "peak_pos_421": 419.4495,
            "height_421": 0.0019,
            "ratio_selected_peaks": 0.5504
        },
        "encapsulation_efficiency": {
            "mean": 45.957,
            "error_bar": 2.612
        },
        "lc_data": {
            "lc_percent": 61.0
        }
    },
    "25_09_EW": {
        "washing": "ethanol_washing",
        "concentration": 25.0,
        "ternary_position": 9,
        "measurements": {
            "Round_1": "25_09_EW_01.xy",
            "Round_2": "25_09_EW_02.xy",
            "Round_3": "25_09_EW_03.xy"
        },
        "crystallinity": {
            "fractions": {
                "crystalline": {
                    "mean": 0.2679573850012033,
                    "std": 0.04667863506686766
                },
                "amorphous": {
                    "mean": 0.7320426149987967,
                    "std": 0.046678635066867605
                }
            },
            "areas": {
                "crystalline": {
                    "mean": 13485.45583017021,
                    "std": 1884.1946475277282
                },
                "amorphous": {
                    "mean": 37874.29341982978,
                    "std": 10532.323047744225
                }
            },
            "per_measurement": {
                "Round_1": {
                    "file": "25_09_EW_01.txt",
                    "total_area": 48362.54924999998,
                    "crystalline_area": 11706.416448028951,
                    "amorphous_area": 36656.13280197103,
                    "crystalline_fraction": 0.2420554050514398,
                    "amorphous_fraction": 0.7579445949485601
                },
                "Round_2": {
                    "file": "25_09_EW_02.txt",
                    "total_area": 41294.34924999999,
                    "crystalline_area": 13290.33105075064,
                    "amorphous_area": 28004.01819924935,
                    "crystalline_fraction": 0.3218438186370171,
                    "amorphous_fraction": 0.678156181362983
                },
                "Round_3": {
                    "file": "25_09_EW_03.txt",
                    "total_area": 64422.34925,
                    "crystalline_area": 15459.619991731044,
                    "amorphous_area": 48962.729258268955,
                    "crystalline_fraction": 0.23997293131515293,
                    "amorphous_fraction": 0.760027068684847
                }
            }
        },
        "phase_composition": {
            "Sodalite": {
                "mean": 1.0,
                "std": 0.0
            },
            "Diamondoid": {
                "mean": 0.0,
                "std": 0.0
            },
            "U12": {
                "mean": 0.0,
                "std": 0.0
            },
            "U13": {
                "mean": 0.0,
                "std": 0.0
            },
            "ZIF-EC-1": {
                "mean": 0.0,
                "std": 0.0
            },
            "ZIF-C": {
                "mean": 0.0,
                "std": 0.0
            },
            "ZIF-L": {
                "mean": 0.0,
                "std": 0.0
            }
        },
        "composition": {
            "M_percent": 20.0,
            "L_percent": 20.0,
            "BSA_percent": 60.0
        },
        "atr_file": "A25EW-09.xy",
        "ir_data": {
            "area_1647": 0.0134,
            "height_1647": 0.0016,
            "area_421": 0.0379,
            "peak_pos_421": 421.5056,
            "height_421": 0.0066,
            "ratio_selected_peaks": 0.1961
        },
        "encapsulation_efficiency": {
            "mean": 73.694,
            "error_bar": 4.642
        },
        "lc_data": {
            "lc_percent": 81.0
        }
    },
    "25_11_EW": {
        "washing": "ethanol_washing",
        "concentration": 25.0,
        "ternary_position": 11,
        "measurements": {
            "Round_1": "25_11_EW_01.xy",
            "Round_2": "25_11_EW_02.xy",
            "Round_3": "25_11_EW_03.xy"
        },
        "crystallinity": {
            "fractions": {
                "crystalline": {
                    "mean": 0.26524216236153936,
                    "std": 0.01693447524018788
                },
                "amorphous": {
                    "mean": 0.7347578376384605,
                    "std": 0.01693447524018781
                }
            },
            "areas": {
                "crystalline": {
                    "mean": 10567.12000610188,
                    "std": 362.2004283751822
                },
                "amorphous": {
                    "mean": 29322.629243898118,
                    "std": 1544.4971013156753
                }
            },
            "per_measurement": {
                "Round_1": {
                    "file": "25_11_EW_01.txt",
                    "total_area": 39834.89925,
                    "crystalline_area": 10528.559376422552,
                    "amorphous_area": 29306.339873577446,
                    "crystalline_fraction": 0.2643049078735288,
                    "amorphous_fraction": 0.7356950921264711
                },
                "Round_2": {
                    "file": "25_11_EW_02.txt",
                    "total_area": 38733.39925,
                    "crystalline_area": 10947.057996160323,
                    "amorphous_area": 27786.341253839673,
                    "crystalline_fraction": 0.2826258011981823,
                    "amorphous_fraction": 0.7173741988018177
                },
                "Round_3": {
                    "file": "25_11_EW_03.txt",
                    "total_area": 41100.94925,
                    "crystalline_area": 10225.742645722761,
                    "amorphous_area": 30875.206604277235,
                    "crystalline_fraction": 0.24879577801290712,
                    "amorphous_fraction": 0.7512042219870928
                }
            }
        },
        "phase_composition": {
            "Sodalite": {
                "mean": 0.0,
                "std": 0.0
            },
            "Diamondoid": {
                "mean": 0.0,
                "std": 0.0
            },
            "U12": {
                "mean": 0.0,
                "std": 0.0
            },
            "U13": {
                "mean": 0.0,
                "std": 0.0
            },
            "ZIF-EC-1": {
                "mean": 0.0,
                "std": 0.0
            },
            "ZIF-C": {
                "mean": 0.0,
                "std": 0.0
            },
            "ZIF-L": {
                "mean": 0.0,
                "std": 0.0
            }
        },
        "composition": {
            "M_percent": 40.0,
            "L_percent": 20.0,
            "BSA_percent": 40.0
        },
        "atr_file": "A25EW-11.xy",
        "ir_data": {
            "area_1647": 0.025,
            "height_1647": 0.0027,
            "area_421": 0.0245,
            "peak_pos_421": 421.5056,
            "height_421": 0.0037,
            "ratio_selected_peaks": 0.4281
        },
        "encapsulation_efficiency": {
            "mean": 73.599,
            "error_bar": 1.733
        },
        "lc_data": null
    },
    "25_13_EW": {
        "washing": "ethanol_washing",
        "concentration": 25.0,
        "ternary_position": 13,
        "measurements": {
            "Round_1": "25_13_EW_01.xy",
            "Round_2": "25_13_EW_02.xy",
            "Round_3": "25_13_EW_03.xy"
        },
        "crystallinity": {
            "fractions": {
                "crystalline": {
                    "mean": 0.27055699694403207,
                    "std": 0.006276490366993106
                },
                "amorphous": {
                    "mean": 0.7294430030559679,
                    "std": 0.006276490366993117
                }
            },
            "areas": {
                "crystalline": {
                    "mean": 13722.270732153685,
                    "std": 1053.3273468067919
                },
                "amorphous": {
                    "mean": 37065.46185117964,
                    "std": 3894.8661000482566
                }
            },
            "per_measurement": {
                "Round_1": {
                    "file": "25_13_EW_01.txt",
                    "total_area": 51199.19924999999,
                    "crystalline_area": 13984.660903871189,
                    "amorphous_area": 37214.5383461288,
                    "crystalline_fraction": 0.27314218012640484,
                    "amorphous_fraction": 0.7268578198735951
                },
                "Round_2": {
                    "file": "25_13_EW_02.txt",
                    "total_area": 55503.24925000001,
                    "crystalline_area": 14619.599854989401,
                    "amorphous_area": 40883.64939501061,
                    "crystalline_fraction": 0.2634007927921337,
                    "amorphous_fraction": 0.7365992072078663
                },
                "Round_3": {
                    "file": "25_13_EW_03.txt",
                    "total_area": 45660.749249999986,
                    "crystalline_area": 12562.551437600467,
                    "amorphous_area": 33098.19781239952,
                    "crystalline_fraction": 0.2751280179135578,
                    "amorphous_fraction": 0.7248719820864422
                }
            }
        },
        "phase_composition": {
            "Sodalite": {
                "mean": 0.0,
                "std": 0.0
            },
            "Diamondoid": {
                "mean": 0.0,
                "std": 0.0
            },
            "U12": {
                "mean": 0.0,
                "std": 0.0
            },
            "U13": {
                "mean": 1.0,
                "std": 0.0
            },
            "ZIF-EC-1": {
                "mean": 0.0,
                "std": 0.0
            },
            "ZIF-C": {
                "mean": 0.0,
                "std": 0.0
            },
            "ZIF-L": {
                "mean": 0.0,
                "std": 0.0
            }
        },
        "composition": {
            "M_percent": 60.0,
            "L_percent": 20.0,
            "BSA_percent": 20.0
        },
        "atr_file": "A25EW-13.xy",
        "ir_data": {
            "area_1647": 0.0127,
            "height_1647": 0.0014,
            "area_421": 0.0063,
            "peak_pos_421": 421.5056,
            "height_421": 0.0013,
            "ratio_selected_peaks": 0.5277
        },
        "encapsulation_efficiency": {
            "mean": 50.517,
            "error_bar": 1.78
        },
        "lc_data": {
            "lc_percent": 64.0
        }
    },
    "25_16_EW": {
        "washing": "ethanol_washing",
        "concentration": 25.0,
        "ternary_position": 16,
        "measurements": {
            "Round_1": "25_16_EW_01.xy",
            "Round_2": "25_16_EW_02.xy",
            "Round_3": "25_16_EW_03.xy"
        },
        "crystallinity": {
            "fractions": {
                "crystalline": {
                    "mean": 0.32035749708774297,
                    "std": 0.01423068094057022
                },
                "amorphous": {
                    "mean": 0.679642502912257,
                    "std": 0.014230680940570178
                }
            },
            "areas": {
                "crystalline": {
                    "mean": 19836.384484735798,
                    "std": 7510.306171972635
                },
                "amorphous": {
                    "mean": 41489.09809859754,
                    "std": 13522.784743131539
                }
            },
            "per_measurement": {
                "Round_1": {
                    "file": "25_16_EW_01.txt",
                    "total_area": 40084.949250000005,
                    "crystalline_area": 12196.0741199664,
                    "amorphous_area": 27888.8751300336,
                    "crystalline_fraction": 0.30425569567027455,
                    "amorphous_fraction": 0.6957443043297253
                },
                "Round_2": {
                    "file": "25_16_EW_02.txt",
                    "total_area": 82142.64925,
                    "crystalline_area": 27209.558375805864,
                    "amorphous_area": 54933.09087419414,
                    "crystalline_fraction": 0.33124763596306656,
                    "amorphous_fraction": 0.6687523640369334
                },
                "Round_3": {
                    "file": "25_16_EW_03.txt",
                    "total_area": 61748.849250000014,
                    "crystalline_area": 20103.520958435125,
                    "amorphous_area": 41645.32829156488,
                    "crystalline_fraction": 0.32556915962988775,
                    "amorphous_fraction": 0.6744308403701123
                }
            }
        },
        "phase_composition": {
            "Sodalite": {
                "mean": 1.0,
                "std": 0.0
            },
            "Diamondoid": {
                "mean": 0.0,
                "std": 0.0
            },
            "U12": {
                "mean": 0.0,
                "std": 0.0
            },
            "U13": {
                "mean": 0.0,
                "std": 0.0
            },
            "ZIF-EC-1": {
                "mean": 0.0,
                "std": 0.0
            },
            "ZIF-C": {
                "mean": 0.0,
                "std": 0.0
            },
            "ZIF-L": {
                "mean": 0.0,
                "std": 0.0
            }
        },
        "composition": {
            "M_percent": 20.0,
            "L_percent": 30.0,
            "BSA_percent": 50.0
        },
        "atr_file": "A25EW-16.xy",
        "ir_data": {
            "area_1647": 0.015,
            "height_1647": 0.0019,
            "area_421": 0.1079,
            "peak_pos_421": 421.5056,
            "height_421": 0.0153,
            "ratio_selected_peaks": 0.1107
        },
        "encapsulation_efficiency": {
            "mean": 80.628,
            "error_bar": 1.67
        },
        "lc_data": {
            "lc_percent": 73.0
        }
    },
    "25_14_EW": {
        "washing": "ethanol_washing",
        "concentration": 25.0,
        "ternary_position": 14,
        "measurements": {
            "Round_1": "25_14_EW_01.xy",
            "Round_2": "25_14_EW_02.xy",
            "Round_3": "25_14_EW_03.xy"
        },
        "crystallinity": {
            "fractions": {
                "crystalline": {
                    "mean": 0.27737555636233246,
                    "std": 0.04631443187298678
                },
                "amorphous": {
                    "mean": 0.7226244436376675,
                    "std": 0.04631443187298681
                }
            },
            "areas": {
                "crystalline": {
                    "mean": 20414.441991171534,
                    "std": 3267.0522883419117
                },
                "amorphous": {
                    "mean": 53974.2905921618,
                    "std": 11199.617915271763
                }
            },
            "per_measurement": {
                "Round_1": {
                    "file": "25_14_EW_01.txt",
                    "total_area": 61402.64925,
                    "crystalline_area": 18013.986600499684,
                    "amorphous_area": 43388.662649500315,
                    "crystalline_fraction": 0.29337474556115645,
                    "amorphous_fraction": 0.7066252544388435
                },
                "Round_2": {
                    "file": "25_14_EW_02.txt",
                    "total_area": 76968.59925,
                    "crystalline_area": 24134.98535975277,
                    "amorphous_area": 52833.61389024722,
                    "crystalline_fraction": 0.31356924245640044,
                    "amorphous_fraction": 0.6864307575435995
                },
                "Round_3": {
                    "file": "25_14_EW_03.txt",
                    "total_area": 84794.94925,
                    "crystalline_area": 19094.354013262146,
                    "amorphous_area": 65700.59523673786,
                    "crystalline_fraction": 0.2251826810694405,
                    "amorphous_fraction": 0.7748173189305595
                }
            }
        },
        "phase_composition": {
            "Sodalite": {
                "mean": 0.0,
                "std": 0.0
            },
            "Diamondoid": {
                "mean": 0.0,
                "std": 0.0
            },
            "U12": {
                "mean": 0.0,
                "std": 0.0
            },
            "U13": {
                "mean": 1.0,
                "std": 0.0
            },
            "ZIF-EC-1": {
                "mean": 0.0,
                "std": 0.0
            },
            "ZIF-C": {
                "mean": 0.0,
                "std": 0.0
            },
            "ZIF-L": {
                "mean": 0.0,
                "std": 0.0
            }
        },
        "composition": {
            "M_percent": 70.0,
            "L_percent": 20.0,
            "BSA_percent": 10.0
        },
        "atr_file": "A25EW-14.xy",
        "ir_data": {
            "area_1647": 0.0067,
            "height_1647": 0.0009,
            "area_421": 0.0047,
            "peak_pos_421": 425.6179,
            "height_421": 0.0011,
            "ratio_selected_peaks": 0.4599
        },
        "encapsulation_efficiency": {
            "mean": 35.793,
            "error_bar": 13.608
        },
        "lc_data": {
            "lc_percent": 34.0
        }
    },
    "25_10_EW": {
        "washing": "ethanol_washing",
        "concentration": 25.0,
        "ternary_position": 10,
        "measurements": {
            "Round_1": "25_10_EW_01.xy",
            "Round_2": "25_10_EW_02.xy",
            "Round_3": "25_10_EW_03.xy"
        },
        "crystallinity": {
            "fractions": {
                "crystalline": {
                    "mean": 0.22453327710960114,
                    "std": 0.02250689005285096
                },
                "amorphous": {
                    "mean": 0.775466722890399,
                    "std": 0.022506890052850916
                }
            },
            "areas": {
                "crystalline": {
                    "mean": 12179.993206485951,
                    "std": 508.3967918589769
                },
                "amorphous": {
                    "mean": 42519.33937684738,
                    "std": 6493.254966703723
                }
            },
            "per_measurement": {
                "Round_1": {
                    "file": "25_10_EW_01.txt",
                    "total_area": 46713.449250000005,
                    "crystalline_area": 11670.378727050647,
                    "amorphous_area": 35043.07052294936,
                    "crystalline_fraction": 0.2498290944989605,
                    "amorphous_fraction": 0.7501709055010396
                },
                "Round_2": {
                    "file": "25_10_EW_02.txt",
                    "total_area": 58453.299250000004,
                    "crystalline_area": 12687.16349764916,
                    "amorphous_area": 45766.13575235085,
                    "crystalline_fraction": 0.2170478597518883,
                    "amorphous_fraction": 0.7829521402481117
                },
                "Round_3": {
                    "file": "25_10_EW_03.txt",
                    "total_area": 58931.24925,
                    "crystalline_area": 12182.437394758048,
                    "amorphous_area": 46748.81185524195,
                    "crystalline_fraction": 0.2067228770779545,
                    "amorphous_fraction": 0.7932771229220456
                }
            }
        },
        "phase_composition": {
            "Sodalite": {
                "mean": 1.0,
                "std": 0.0
            },
            "Diamondoid": {
                "mean": 0.0,
                "std": 0.0
            },
            "U12": {
                "mean": 0.0,
                "std": 0.0
            },
            "U13": {
                "mean": 0.0,
                "std": 0.0
            },
            "ZIF-EC-1": {
                "mean": 0.0,
                "std": 0.0
            },
            "ZIF-C": {
                "mean": 0.0,
                "std": 0.0
            },
            "ZIF-L": {
                "mean": 0.0,
                "std": 0.0
            }
        },
        "composition": {
            "M_percent": 30.0,
            "L_percent": 20.0,
            "BSA_percent": 50.0
        },
        "atr_file": "A25EW-10.xy",
        "ir_data": {
            "area_1647": 0.0061,
            "height_1647": 0.0007,
            "area_421": 0.0245,
            "peak_pos_421": 423.5618,
            "height_421": 0.004,
            "ratio_selected_peaks": 0.159
        },
        "encapsulation_efficiency": {
            "mean": 80.248,
            "error_bar": 3.074
        },
        "lc_data": {
            "lc_percent": 91.0
        }
    },
    "25_15_EW": {
        "washing": "ethanol_washing",
        "concentration": 25.0,
        "ternary_position": 15,
        "measurements": {
            "Round_1": "25_15_EW_01.xy",
            "Round_2": "25_15_EW_02.xy",
            "Round_3": "25_15_EW_03.xy"
        },
        "crystallinity": {
            "fractions": {
                "crystalline": {
                    "mean": 0.33216303741210157,
                    "std": 0.0409204183202029
                },
                "amorphous": {
                    "mean": 0.6678369625878985,
                    "std": 0.04092041832020288
                }
            },
            "areas": {
                "crystalline": {
                    "mean": 15953.48366061235,
                    "std": 991.0654796333924
                },
                "amorphous": {
                    "mean": 32461.748922720984,
                    "std": 5476.20414282602
                }
            },
            "per_measurement": {
                "Round_1": {
                    "file": "25_15_EW_01.txt",
                    "total_area": 54048.99925000001,
                    "crystalline_area": 15407.326160300412,
                    "amorphous_area": 38641.67308969959,
                    "crystalline_fraction": 0.28506219123567605,
                    "amorphous_fraction": 0.7149378087643239
                },
                "Round_2": {
                    "file": "25_15_EW_02.txt",
                    "total_area": 43567.59925,
                    "crystalline_area": 15355.646356512383,
                    "amorphous_area": 28211.95289348762,
                    "crystalline_fraction": 0.3524556464173862,
                    "amorphous_fraction": 0.6475443535826138
                },
                "Round_3": {
                    "file": "25_15_EW_03.txt",
                    "total_area": 47629.09925,
                    "crystalline_area": 17097.478465024255,
                    "amorphous_area": 30531.620784975745,
                    "crystalline_fraction": 0.3589712745832424,
                    "amorphous_fraction": 0.6410287254167576
                }
            }
        },
        "phase_composition": {
            "Sodalite": {
                "mean": 1.0,
                "std": 0.0
            },
            "Diamondoid": {
                "mean": 0.0,
                "std": 0.0
            },
            "U12": {
                "mean": 0.0,
                "std": 0.0
            },
            "U13": {
                "mean": 0.0,
                "std": 0.0
            },
            "ZIF-EC-1": {
                "mean": 0.0,
                "std": 0.0
            },
            "ZIF-C": {
                "mean": 0.0,
                "std": 0.0
            },
            "ZIF-L": {
                "mean": 0.0,
                "std": 0.0
            }
        },
        "composition": {
            "M_percent": 10.0,
            "L_percent": 30.0,
            "BSA_percent": 60.0
        },
        "atr_file": "A25EW-15.xy",
        "ir_data": {
            "area_1647": 0.0364,
            "height_1647": 0.004,
            "area_421": 0.1669,
            "peak_pos_421": 421.5056,
            "height_421": 0.0251,
            "ratio_selected_peaks": 0.1361
        },
        "encapsulation_efficiency": {
            "mean": 76.924,
            "error_bar": 2.303
        },
        "lc_data": {
            "lc_percent": 76.0
        }
    },
    "25_21_EW": {
        "washing": "ethanol_washing",
        "concentration": 25.0,
        "ternary_position": 21,
        "measurements": {
            "Round_1": "25_21_EW_01.xy",
            "Round_2": "25_21_EW_02.xy",
            "Round_3": "25_21_EW_03.xy"
        },
        "crystallinity": {
            "fractions": {
                "crystalline": {
                    "mean": 0.2800969211863038,
                    "std": 0.042657671790316085
                },
                "amorphous": {
                    "mean": 0.7199030788136961,
                    "std": 0.04265767179031615
                }
            },
            "areas": {
                "crystalline": {
                    "mean": 24059.665374883927,
                    "std": 4893.607398945923
                },
                "amorphous": {
                    "mean": 65293.05054178273,
                    "std": 29162.912390599937
                }
            },
            "per_measurement": {
                "Round_1": {
                    "file": "25_21_EW_01.txt",
                    "total_area": 128675.84925,
                    "crystalline_area": 29709.61462080696,
                    "amorphous_area": 98966.23462919303,
                    "crystalline_fraction": 0.2308872627922987,
                    "amorphous_fraction": 0.7691127372077013
                },
                "Round_2": {
                    "file": "25_21_EW_02.txt",
                    "total_area": 69517.34925,
                    "crystalline_area": 21311.817361394125,
                    "amorphous_area": 48205.53188860588,
                    "crystalline_fraction": 0.3065683256240402,
                    "amorphous_fraction": 0.6934316743759599
                },
                "Round_3": {
                    "file": "25_21_EW_03.txt",
                    "total_area": 69864.94925,
                    "crystalline_area": 21157.564142450698,
                    "amorphous_area": 48707.3851075493,
                    "crystalline_fraction": 0.3028351751425726,
                    "amorphous_fraction": 0.6971648248574273
                }
            }
        },
        "phase_composition": {
            "Sodalite": {
                "mean": 1.0,
                "std": 0.0
            },
            "Diamondoid": {
                "mean": 0.0,
                "std": 0.0
            },
            "U12": {
                "mean": 0.0,
                "std": 0.0
            },
            "U13": {
                "mean": 0.0,
                "std": 0.0
            },
            "ZIF-EC-1": {
                "mean": 0.0,
                "std": 0.0
            },
            "ZIF-C": {
                "mean": 0.0,
                "std": 0.0
            },
            "ZIF-L": {
                "mean": 0.0,
                "std": 0.0
            }
        },
        "composition": {
            "M_percent": 10.0,
            "L_percent": 40.0,
            "BSA_percent": 50.0
        },
        "atr_file": "A25EW-21.xy",
        "ir_data": {
            "area_1647": 0.0379,
            "height_1647": 0.0041,
            "area_421": 0.2741,
            "peak_pos_421": 421.5056,
            "height_421": 0.0411,
            "ratio_selected_peaks": 0.0913
        },
        "encapsulation_efficiency": {
            "mean": 69.299,
            "error_bar": 0.412
        },
        "lc_data": {
            "lc_percent": 75.0
        }
    },
    "25_17_EW": {
        "washing": "ethanol_washing",
        "concentration": 25.0,
        "ternary_position": 17,
        "measurements": {
            "Round_1": "25_17_EW_01.xy",
            "Round_2": "25_17_EW_02.xy",
            "Round_3": "25_17_EW_03.xy"
        },
        "crystallinity": {
            "fractions": {
