Repository: digital-chemistry/zif-vis

# ZIF Biocomposite Explorer

Interactive Flask app for exploring ZIF biocomposite formulations across composition, concentration, phase assignment, crystallinity, encapsulation efficiency, and experiment-level spectra.

## What this app shows

The explorer combines a summary dataset with repeat-level ATR-IR and XRD measurements.

- The main plot shows sample points in ternary composition space.
- The 3D view stacks concentration layers vertically.
- The 2D view isolates one concentration layer at a time.
- The right inspector explains the selected sample with parameters, phase composition, ATR-IR, and repeated XRD measurements.

File: project/zif_biocomposite_summary_by_point.json (part 14 of 19)
{
        }
    },
    "50_16_WW": {
        "washing": "water_washing",
        "concentration": 50.0,
        "ternary_position": 16,
        "measurements": {
            "Round_1": "50_16_WW_01.xy",
            "Round_2": "50_16_WW_02.xy",
            "Round_3": "50_16_WW_03.xy"
        },
        "crystallinity": {
            "fractions": {
                "crystalline": {
                    "mean": 0.023,
                    "std": 0.04
                },
                "amorphous": {
                    "mean": 0.977,
                    "std": 0.04
                }
            },
            "areas": {
                "crystalline": {
                    "mean": 285.9,
                    "std": 495.1
                },
                "amorphous": {
                    "mean": 11970.6,
                    "std": 314.9
                }
            }
        },
        "phase_composition": {
            "Sodalite": {
                "mean": 0.0,
                "std": 0.0
            },
            "Diamondoid": {
                "mean": 0.0,
                "std": 0.0
            },
            "U12": {
                "mean": 0.0,
                "std": 0.0
            },
            "U13": {
                "mean": 0.0,
                "std": 0.0
            },
            "ZIF-EC-1": {
                "mean": 0.0,
                "std": 0.0
            },
            "ZIF-C": {
                "mean": 0.333,
                "std": 0.577
            },
            "ZIF-L": {
                "mean": 0.0,
                "std": 0.0
            }
        },
        "composition": {
            "M_percent": 20.0,
            "L_percent": 30.0,
            "BSA_percent": 50.0
        },
        "encapsulation_efficiency": {
            "mean": 58.834,
            "error_bar": 4.944
        },
        "atr_file": "A50WW-16.xy",
        "ir_data": {
            "area_1647": 0.0083,
            "height_1647": 0.0009,
            "area_421": 0.032,
            "peak_pos_421": 421.5056,
            "height_421": 0.0044,
            "ratio_selected_peaks": 0.2062
        }
    },
    "50_17_EW": {
        "washing": "ethanol_washing",
        "concentration": 50.0,
        "ternary_position": 17,
        "measurements": {
            "Round_1": "50_17_EW_01.xy",
            "Round_2": "50_17_EW_02.xy",
            "Round_3": "50_17_EW_03.xy"
        },
        "crystallinity": {
            "fractions": {
                "crystalline": {
                    "mean": 0.478,
                    "std": 0.305
                },
                "amorphous": {
                    "mean": 0.522,
                    "std": 0.305
                }
            },
            "areas": {
                "crystalline": {
                    "mean": 13708.2,
                    "std": 12550.8
                },
                "amorphous": {
                    "mean": 9696.9,
                    "std": 1543.2
                }
            }
        },
        "phase_composition": {
            "Sodalite": {
                "mean": 1.0,
                "std": 0.0
            },
            "Diamondoid": {
                "mean": 0.0,
                "std": 0.0
            },
            "U12": {
                "mean": 0.0,
                "std": 0.0
            },
            "U13": {
                "mean": 0.0,
                "std": 0.0
            },
            "ZIF-EC-1": {
                "mean": 0.0,
                "std": 0.0
            },
            "ZIF-C": {
                "mean": 0.0,
                "std": 0.0
            },
            "ZIF-L": {
                "mean": 0.0,
                "std": 0.0
            }
        },
        "composition": {
            "M_percent": 30.0,
            "L_percent": 30.0,
            "BSA_percent": 40.0
        },
        "encapsulation_efficiency": {
            "mean": 25.475,
            "error_bar": 9.191
        },
        "atr_file": "A50EW-17.xy",
        "ir_data": {
            "area_1647": 0.018,
            "height_1647": 0.0022,
            "area_421": 0.4247,
            "peak_pos_421": 421.5056,
            "height_421": 0.0641,
            "ratio_selected_peaks": 0.0408
        }
    },
    "50_17_WW": {
        "washing": "water_washing",
        "concentration": 50.0,
        "ternary_position": 17,
        "measurements": {
            "Round_1": "50_17_WW_01.xy",
            "Round_2": "50_17_WW_02.xy",
            "Round_3": "50_17_WW_03.xy"
        },
        "crystallinity": {
            "fractions": {
                "crystalline": {
                    "mean": 0.152,
                    "std": 0.016
                },
                "amorphous": {
                    "mean": 0.848,
                    "std": 0.016
                }
            },
            "areas": {
                "crystalline": {
                    "mean": 2383.4,
                    "std": 472.4
                },
                "amorphous": {
                    "mean": 13245.6,
                    "std": 1265.2
                }
            }
        },
        "phase_composition": {
            "Sodalite": {
                "mean": 0.0,
                "std": 0.0
            },
            "Diamondoid": {
                "mean": 0.0,
                "std": 0.0
            },
            "U12": {
                "mean": 0.0,
                "std": 0.0
            },
            "U13": {
                "mean": 0.0,
                "std": 0.0
            },
            "ZIF-EC-1": {
                "mean": 0.0,
                "std": 0.0
            },
            "ZIF-C": {
                "mean": 1.0,
                "std": 0.0
            },
            "ZIF-L": {
                "mean": 0.0,
                "std": 0.0
            }
        },
        "composition": {
            "M_percent": 30.0,
            "L_percent": 30.0,
            "BSA_percent": 40.0
        },
        "encapsulation_efficiency": {
            "mean": 14.441,
            "error_bar": 4.138
        },
        "atr_file": "A50WW-17.xy",
        "ir_data": {
            "area_1647": 0.0002,
            "height_1647": 0.0001,
            "area_421": 0.0178,
            "peak_pos_421": 421.5056,
            "height_421": 0.003,
            "ratio_selected_peaks": 0.0131
        }
    },
    "50_18_EW": {
        "washing": "ethanol_washing",
        "concentration": 50.0,
        "ternary_position": 18,
        "measurements": {
            "Round_1": "50_18_EW_01.xy",
            "Round_2": "50_18_EW_02.xy",
            "Round_3": "50_18_EW_03.xy"
        },
        "crystallinity": {
            "fractions": {
                "crystalline": {
                    "mean": 0.456,
                    "std": 0.303
                },
                "amorphous": {
                    "mean": 0.544,
                    "std": 0.303
                }
            },
            "areas": {
                "crystalline": {
                    "mean": 11213.6,
                    "std": 8995.7
                },
                "amorphous": {
                    "mean": 9331.3,
                    "std": 688.5
                }
            }
        },
        "phase_composition": {
            "Sodalite": {
                "mean": 1.0,
                "std": 0.0
            },
            "Diamondoid": {
                "mean": 0.0,
                "std": 0.0
            },
            "U12": {
                "mean": 0.0,
                "std": 0.0
            },
            "U13": {
                "mean": 0.0,
                "std": 0.0
            },
            "ZIF-EC-1": {
                "mean": 0.0,
                "std": 0.0
            },
            "ZIF-C": {
                "mean": 0.0,
                "std": 0.0
            },
            "ZIF-L": {
                "mean": 0.0,
                "std": 0.0
            }
        },
        "composition": {
            "M_percent": 40.0,
            "L_percent": 30.0,
            "BSA_percent": 30.0
        },
        "encapsulation_efficiency": {
            "mean": 18.773,
            "error_bar": 4.477
        },
        "atr_file": "A50EW-18.xy",
        "ir_data": {
            "area_1647": 0.0101,
            "height_1647": 0.0014,
            "area_421": 0.257,
            "peak_pos_421": 421.5056,
            "height_421": 0.0388,
            "ratio_selected_peaks": 0.0378
        }
    },
    "50_18_WW": {
        "washing": "water_washing",
        "concentration": 50.0,
        "ternary_position": 18,
        "measurements": {
            "Round_1": "50_18_WW_01.xy",
            "Round_2": "50_18_WW_02.xy",
            "Round_3": "50_18_WW_03.xy"
        },
        "crystallinity": {
            "fractions": {
                "crystalline": {
                    "mean": 0.078,
                    "std": 0.019
                },
                "amorphous": {
                    "mean": 0.922,
                    "std": 0.019
                }
            },
            "areas": {
                "crystalline": {
                    "mean": 1001.4,
                    "std": 396.6
                },
                "amorphous": {
                    "mean": 11520.8,
                    "std": 1523.5
                }
            }
        },
        "phase_composition": {
            "Sodalite": {
                "mean": 0.0,
                "std": 0.0
            },
            "Diamondoid": {
                "mean": 0.0,
                "std": 0.0
            },
            "U12": {
                "mean": 0.0,
                "std": 0.0
            },
            "U13": {
                "mean": 0.0,
                "std": 0.0
            },
            "ZIF-EC-1": {
                "mean": 0.0,
                "std": 0.0
            },
            "ZIF-C": {
                "mean": 1.0,
                "std": 0.0
            },
            "ZIF-L": {
                "mean": 0.0,
                "std": 0.0
            }
        },
        "composition": {
            "M_percent": 40.0,
            "L_percent": 30.0,
            "BSA_percent": 30.0
        },
        "encapsulation_efficiency": {
            "mean": 11.775,
            "error_bar": 7.549
        },
        "atr_file": "A50WW-18.xy",
        "ir_data": {
            "area_1647": 0.0091,
            "height_1647": 0.0011,
            "area_421": 0.0669,
            "peak_pos_421": 421.5056,
            "height_421": 0.0092,
            "ratio_selected_peaks": 0.1203
        }
    },
    "50_19_EW": {
        "washing": "ethanol_washing",
        "concentration": 50.0,
        "ternary_position": 19,
        "measurements": {
            "Round_1": "50_19_EW_01.xy",
            "Round_2": "50_19_EW_02.xy",
            "Round_3": "50_19_EW_03.xy"
        },
        "crystallinity": {
            "fractions": {
                "crystalline": {
                    "mean": 0.601,
                    "std": 0.084
                },
                "amorphous": {
                    "mean": 0.399,
                    "std": 0.084
                }
            },
            "areas": {
                "crystalline": {
                    "mean": 22619.9,
                    "std": 8888.6
                },
                "amorphous": {
                    "mean": 14204.6,
                    "std": 885.7
                }
            }
        },
        "phase_composition": {
            "Sodalite": {
                "mean": 1.0,
                "std": 0.0
            },
            "Diamondoid": {
                "mean": 0.0,
                "std": 0.0
            },
            "U12": {
                "mean": 0.0,
                "std": 0.0
            },
            "U13": {
                "mean": 0.0,
                "std": 0.0
            },
            "ZIF-EC-1": {
                "mean": 0.0,
                "std": 0.0
            },
            "ZIF-C": {
                "mean": 0.0,
                "std": 0.0
            },
            "ZIF-L": {
                "mean": 0.0,
                "std": 0.0
            }
        },
        "composition": {
            "M_percent": 50.0,
            "L_percent": 30.0,
            "BSA_percent": 20.0
        },
        "encapsulation_efficiency": {
            "mean": 14.556,
            "error_bar": 4.397
        },
        "atr_file": "A50EW-19.xy",
        "ir_data": {
            "area_1647": 0.0135,
            "height_1647": 0.0017,
            "area_421": 0.3152,
            "peak_pos_421": 421.5056,
            "height_421": 0.0465,
            "ratio_selected_peaks": 0.0412
        }
    },
    "50_19_WW": {
        "washing": "water_washing",
        "concentration": 50.0,
        "ternary_position": 19,
        "measurements": {
            "Round_1": "50_19_WW_01.xy",
            "Round_2": "50_19_WW_02.xy",
            "Round_3": "50_19_WW_03.xy"
        },
        "crystallinity": {
            "fractions": {
                "crystalline": {
                    "mean": 0.095,
                    "std": 0.028
                },
                "amorphous": {
                    "mean": 0.905,
                    "std": 0.028
                }
            },
            "areas": {
                "crystalline": {
                    "mean": 1233.8,
                    "std": 567.3
                },
                "amorphous": {
                    "mean": 11420.9,
                    "std": 1372.9
                }
            }
        },
        "phase_composition": {
            "Sodalite": {
                "mean": 0.0,
                "std": 0.0
            },
            "Diamondoid": {
                "mean": 0.0,
                "std": 0.0
            },
            "U12": {
                "mean": 0.0,
                "std": 0.0
            },
            "U13": {
                "mean": 0.0,
                "std": 0.0
            },
            "ZIF-EC-1": {
                "mean": 0.0,
                "std": 0.0
            },
            "ZIF-C": {
                "mean": 1.0,
                "std": 0.0
            },
            "ZIF-L": {
                "mean": 0.0,
                "std": 0.0
            }
        },
        "composition": {
            "M_percent": 50.0,
            "L_percent": 30.0,
            "BSA_percent": 20.0
        },
        "encapsulation_efficiency": {
            "mean": 9.827,
            "error_bar": 6.51
        },
        "atr_file": "A50WW-19.xy",
        "ir_data": {
            "area_1647": 0.0019,
            "height_1647": 0.0003,
            "area_421": 0.0191,
            "peak_pos_421": 423.5618,
            "height_421": 0.0031,
            "ratio_selected_peaks": 0.0897
        }
    },
    "50_20_EW": {
        "washing": "ethanol_washing",
        "concentration": 50.0,
        "ternary_position": 20,
        "measurements": {
            "Round_1": "50_20_EW_01.xy",
            "Round_2": "50_20_EW_02.xy",
            "Round_3": "50_20_EW_03.xy"
        },
        "crystallinity": {
            "fractions": {
                "crystalline": {
                    "mean": 0.217,
                    "std": 0.189
                },
                "amorphous": {
                    "mean": 0.783,
                    "std": 0.189
                }
            },
            "areas": {
                "crystalline": {
                    "mean": 4852.4,
                    "std": 4570.4
                },
                "amorphous": {
                    "mean": 14690.1,
                    "std": 2036.0
                }
            }
        },
        "phase_composition": {
            "Sodalite": {
                "mean": 0.333,
                "std": 0.577
            },
            "Diamondoid": {
                "mean": 0.0,
                "std": 0.0
            },
            "U12": {
                "mean": 0.0,
                "std": 0.0
            },
            "U13": {
                "mean": 0.0,
                "std": 0.0
            },
            "ZIF-EC-1": {
                "mean": 0.0,
                "std": 0.0
            },
            "ZIF-C": {
                "mean": 0.0,
                "std": 0.0
            },
            "ZIF-L": {
                "mean": 0.0,
                "std": 0.0
            }
        },
        "composition": {
            "M_percent": 60.0,
            "L_percent": 30.0,
            "BSA_percent": 10.0
        },
        "encapsulation_efficiency": {
            "mean": 36.946,
            "error_bar": 2.432
        },
        "atr_file": "A50EW-20.xy",
        "ir_data": {
            "area_1647": 0.0008,
            "height_1647": 0.0002,
            "area_421": 0.0031,
            "peak_pos_421": 423.5618,
            "height_421": 0.0007,
            "ratio_selected_peaks": 0.2011
        }
    },
    "50_20_WW": {
        "washing": "water_washing",
        "concentration": 50.0,
        "ternary_position": 20,
        "measurements": {
            "Round_1": "50_20_WW_01.xy",
            "Round_2": "50_20_WW_02.xy",
            "Round_3": "50_20_WW_03.xy"
        },
        "crystallinity": {
            "fractions": {
                "crystalline": {
                    "mean": 0.0,
                    "std": 0.0
                },
                "amorphous": {
                    "mean": 1.0,
                    "std": 0.0
                }
            },
            "areas": {
                "crystalline": {
                    "mean": 0.2,
                    "std": 0.2
                },
                "amorphous": {
                    "mean": 11129.0,
                    "std": 1207.4
                }
            }
        },
        "phase_composition": {
            "Sodalite": {
                "mean": 1.0,
                "std": 0.0
            },
            "Diamondoid": {
                "mean": 0.0,
                "std": 0.0
            },
            "U12": {
                "mean": 0.0,
                "std": 0.0
            },
            "U13": {
                "mean": 0.0,
                "std": 0.0
            },
            "ZIF-EC-1": {
                "mean": 0.0,
                "std": 0.0
            },
            "ZIF-C": {
                "mean": 0.0,
                "std": 0.0
            },
            "ZIF-L": {
                "mean": 0.0,
                "std": 0.0
            }
        },
        "composition": {
            "M_percent": 60.0,
            "L_percent": 30.0,
            "BSA_percent": 10.0
        },
        "encapsulation_efficiency": {
            "mean": 47.967,
            "error_bar": 4.339
        },
        "atr_file": "A50WW-20.xy",
        "ir_data": {
            "area_1647": 0.0,
            "height_1647": 0.0,
            "area_421": 0.0035,
            "peak_pos_421": 423.5618,
            "height_421": 0.0009,
            "ratio_selected_peaks": 0.0
        }
    },
    "50_21_EW": {
        "washing": "ethanol_washing",
        "concentration": 50.0,
        "ternary_position": 21,
        "measurements": {
            "Round_1": "50_21_EW_01.xy",
            "Round_2": "50_21_EW_02.xy",
            "Round_3": "50_21_EW_03.xy"
        },
        "crystallinity": {
            "fractions": {
                "crystalline": {
                    "mean": 0.272,
                    "std": 0.052
                },
                "amorphous": {
                    "mean": 0.728,
                    "std": 0.052
                }
            },
            "areas": {
                "crystalline": {
                    "mean": 4326.5,
                    "std": 1328.0
                },
                "amorphous": {
                    "mean": 11385.2,
                    "std": 1087.7
                }
            }
        },
        "phase_composition": {
            "Sodalite": {
                "mean": 1.0,
                "std": 0.0
            },
            "Diamondoid": {
                "mean": 0.0,
                "std": 0.0
            },
            "U12": {
                "mean": 0.0,
                "std": 0.0
            },
            "U13": {
                "mean": 0.0,
                "std": 0.0
            },
            "ZIF-EC-1": {
                "mean": 0.0,
                "std": 0.0
            },
            "ZIF-C": {
                "mean": 0.0,
                "std": 0.0
            },
            "ZIF-L": {
                "mean": 0.0,
                "std": 0.0
            }
        },
        "composition": {
            "M_percent": 10.0,
            "L_percent": 40.0,
            "BSA_percent": 50.0
        },
        "encapsulation_efficiency": {
            "mean": 66.884,
            "error_bar": 1.504
        },
        "atr_file": "A50EW-21.xy",
        "ir_data": {
            "area_1647": 0.0001,
            "height_1647": 0.0,
            "area_421": 0.0178,
            "peak_pos_421": 419.4495,
            "height_421": 0.0028,
            "ratio_selected_peaks": 0.0058
        }
    },
    "50_21_WW": {
        "washing": "water_washing",
        "concentration": 50.0,
        "ternary_position": 21,
        "measurements": {
            "Round_1": "50_21_WW_01.xy",
            "Round_2": "50_21_WW_02.xy",
            "Round_3": "50_21_WW_03.xy"
        },
        "crystallinity": {
            "fractions": {
                "crystalline": {
                    "mean": 0.12,
                    "std": 0.02
                },
                "amorphous": {
                    "mean": 0.88,
                    "std": 0.02
                }
            },
            "areas": {
                "crystalline": {
                    "mean": 1674.0,
                    "std": 305.1
                },
                "amorphous": {
                    "mean": 12319.1,
                    "std": 566.8
                }
            }
        },
        "phase_composition": {
            "Sodalite": {
                "mean": 1.0,
                "std": 0.0
            },
            "Diamondoid": {
                "mean": 0.0,
                "std": 0.0
            },
            "U12": {
                "mean": 0.0,
                "std": 0.0
            },
            "U13": {
                "mean": 0.0,
                "std": 0.0
            },
            "ZIF-EC-1": {
                "mean": 0.0,
                "std": 0.0
            },
            "ZIF-C": {
                "mean": 0.0,
                "std": 0.0
            },
            "ZIF-L": {
                "mean": 0.0,
                "std": 0.0
            }
        },
        "composition": {
            "M_percent": 10.0,
            "L_percent": 40.0,
            "BSA_percent": 50.0
        },
        "encapsulation_efficiency": {
            "mean": 69.6,
            "error_bar": 4.972
        },
        "atr_file": "A50WW-21.xy",
        "ir_data": {
            "area_1647": 0.0,
            "height_1647": 0.0,
            "area_421": 0.0065,
            "peak_pos_421": 423.5618,
            "height_421": 0.0016,
            "ratio_selected_peaks": 0.0
        }
    },
    "50_22_EW": {
        "washing": "ethanol_washing",
        "concentration": 50.0,
        "ternary_position": 22,
        "measurements": {
            "Round_1": "50_22_EW_01.xy",
            "Round_2": "50_22_EW_02.xy",
            "Round_3": "50_22_EW_03.xy"
        },
        "crystallinity": {
            "fractions": {
                "crystalline": {
                    "mean": 0.397,
                    "std": 0.129
                },
                "amorphous": {
                    "mean": 0.603,
                    "std": 0.129
                }
            },
            "areas": {
                "crystalline": {
                    "mean": 8690.5,
                    "std": 4738.2
                },
                "amorphous": {
                    "mean": 12261.7,
                    "std": 1287.4
                }
            }
        },
        "phase_composition": {
            "Sodalite": {
                "mean": 1.0,
                "std": 0.0
            },
            "Diamondoid": {
                "mean": 0.0,
                "std": 0.0
            },
            "U12": {
                "mean": 0.0,
                "std": 0.0
            },
            "U13": {
                "mean": 0.0,
                "std": 0.0
            },
            "ZIF-EC-1": {
                "mean": 0.0,
                "std": 0.0
            },
            "ZIF-C": {
                "mean": 0.0,
                "std": 0.0
            },
            "ZIF-L": {
                "mean": 0.0,
                "std": 0.0
            }
        },
        "composition": {
            "M_percent": 20.0,
            "L_percent": 40.0,
            "BSA_percent": 40.0
        },
        "encapsulation_efficiency": {
            "mean": 82.638,
            "error_bar": 2.873
        },
        "atr_file": "A50EW-22.xy",
        "ir_data": {
            "area_1647": 0.0081,
            "height_1647": 0.0011,
            "area_421": 0.1186,
            "peak_pos_421": 421.5056,
            "height_421": 0.017,
            "ratio_selected_peaks": 0.0641
        }
    },
    "50_22_WW": {
        "washing": "water_washing",
        "concentration": 50.0,
        "ternary_position": 22,
        "measurements": {
            "Round_1": "50_22_WW_01.xy",
            "Round_2": "50_22_WW_02.xy",
            "Round_3": "50_22_WW_03.xy"
        },
        "crystallinity": {
            "fractions": {
                "crystalline": {
                    "mean": 0.0,
                    "std": 0.0
                },
                "amorphous": {
                    "mean": 1.0,
                    "std": 0.0
                }
            },
            "areas": {
                "crystalline": {
                    "mean": 0.0,
                    "std": 0.0
                },
                "amorphous": {
                    "mean": 12181.5,
                    "std": 1582.6
                }
            }
        },
        "phase_composition": {
            "Sodalite": {
                "mean": 0.0,
                "std": 0.0
            },
            "Diamondoid": {
                "mean": 0.0,
                "std": 0.0
            },
            "U12": {
                "mean": 0.0,
                "std": 0.0
            },
            "U13": {
                "mean": 0.0,
                "std": 0.0
            },
            "ZIF-EC-1": {
                "mean": 0.0,
                "std": 0.0
            },
            "ZIF-C": {
                "mean": 0.0,
                "std": 0.0
            },
            "ZIF-L": {
                "mean": 0.0,
                "std": 0.0
            }
        },
        "composition": {
            "M_percent": 20.0,
            "L_percent": 40.0,
            "BSA_percent": 40.0
        },
        "encapsulation_efficiency": {
            "mean": 80.775,
            "error_bar": 0.774
        },
        "atr_file": "A50WW-22.xy",
        "ir_data": {
            "area_1647": 0.0037,
            "height_1647": 0.0005,
            "area_421": 0.0349,
            "peak_pos_421": 419.4495,
            "height_421": 0.0042,
            "ratio_selected_peaks": 0.0963
        }
    },
    "50_23_EW": {
        "washing": "ethanol_washing",
        "concentration": 50.0,
        "ternary_position": 23,
        "measurements": {
            "Round_1": "50_23_EW_01.xy",
            "Round_2": "50_23_EW_02.xy",
            "Round_3": "50_23_EW_03.xy"
        },
        "crystallinity": {
            "fractions": {
                "crystalline": {
                    "mean": 0.637,
                    "std": 0.296
                },
                "amorphous": {
                    "mean": 0.363,
                    "std": 0.296
                }
            },
            "areas": {
                "crystalline": {
                    "mean": 28220.6,
                    "std": 21706.2
                },
                "amorphous": {
                    "mean": 9668.4,
                    "std": 594.4
                }
            }
        },
        "phase_composition": {
            "Sodalite": {
                "mean": 1.0,
                "std": 0.0
            },
            "Diamondoid": {
                "mean": 0.0,
                "std": 0.0
            },
            "U12": {
                "mean": 0.0,
                "std": 0.0
            },
            "U13": {
                "mean": 0.0,
                "std": 0.0
            },
            "ZIF-EC-1": {
                "mean": 0.0,
                "std": 0.0
            },
            "ZIF-C": {
                "mean": 0.0,
                "std": 0.0
            },
            "ZIF-L": {
                "mean": 0.0,
                "std": 0.0
            }
        },
        "composition": {
            "M_percent": 30.0,
            "L_percent": 40.0,
            "BSA_percent": 30.0
        },
        "encapsulation_efficiency": {
            "mean": 30.867,
            "error_bar": 4.222
        },
        "atr_file": "A50EW-23.xy",
        "ir_data": {
            "area_1647": 0.0127,
            "height_1647": 0.0016,
            "area_421": 0.7012,
            "peak_pos_421": 421.5056,
            "height_421": 0.105,
            "ratio_selected_peaks": 0.0178
        }
    },
    "50_23_WW": {
        "washing": "water_washing",
        "concentration": 50.0,
        "ternary_position": 23,
        "measurements": {
            "Round_1": "50_23_WW_01.xy",
            "Round_2": "50_23_WW_02.xy",
            "Round_3": "50_23_WW_03.xy"
        },
        "crystallinity": {
            "fractions": {
                "crystalline": {
                    "mean": 0.144,
                    "std": 0.014
                },
                "amorphous": {
                    "mean": 0.856,
                    "std": 0.014
                }
            },
            "areas": {
                "crystalline": {
                    "mean": 2192.7,
                    "std": 355.5
                },
                "amorphous": {
                    "mean": 12949.1,
                    "std": 1105.2
                }
            }
        },
        "phase_composition": {
            "Sodalite": {
                "mean": 0.0,
                "std": 0.0
            },
            "Diamondoid": {
                "mean": 0.0,
                "std": 0.0
            },
            "U12": {
                "mean": 0.0,
                "std": 0.0
            },
            "U13": {
                "mean": 0.0,
                "std": 0.0
            },
            "ZIF-EC-1": {
                "mean": 0.0,
                "std": 0.0
            },
            "ZIF-C": {
                "mean": 1.0,
                "std": 0.0
            },
            "ZIF-L": {
                "mean": 0.0,
                "std": 0.0
            }
        },
        "composition": {
            "M_percent": 30.0,
            "L_percent": 40.0,
            "BSA_percent": 30.0
        },
        "encapsulation_efficiency": {
            "mean": 30.64,
            "error_bar": 3.87
        },
        "atr_file": "A50WW-23.xy",
        "ir_data": {
            "area_1647": 0.0013,
            "height_1647": 0.0002,
            "area_421": 0.0156,
            "peak_pos_421": 423.5618,
            "height_421": 0.0018,
            "ratio_selected_peaks": 0.0767
        }
    },
    "50_24_EW": {
        "washing": "ethanol_washing",
        "concentration": 50.0,
        "ternary_position": 24,
        "measurements": {
            "Round_1": "50_24_EW_01.xy",
            "Round_2": "50_24_EW_02.xy",
            "Round_3": "50_24_EW_03.xy"
        },
        "crystallinity": {
            "fractions": {
                "crystalline": {
                    "mean": 0.687,
                    "std": 0.277
                },
                "amorphous": {
                    "mean": 0.313,
                    "std": 0.277
                }
            },
            "areas": {
                "crystalline": {
                    "mean": 36827.7,
                    "std": 26516.4
                },
                "amorphous": {
                    "mean": 9958.4,
                    "std": 1000.9
                }
            }
        },
        "phase_composition": {
            "Sodalite": {
                "mean": 1.0,
                "std": 0.0
            },
            "Diamondoid": {
                "mean": 0.0,
                "std": 0.0
            },
            "U12": {
                "mean": 0.0,
                "std": 0.0
            },
            "U13": {
                "mean": 0.0,
                "std": 0.0
            },
            "ZIF-EC-1": {
                "mean": 0.0,
                "std": 0.0
            },
            "ZIF-C": {
                "mean": 0.0,
                "std": 0.0
            },
            "ZIF-L": {
                "mean": 0.0,
                "std": 0.0
            }
        },
        "composition": {
            "M_percent": 40.0,
            "L_percent": 40.0,
            "BSA_percent": 20.0
        },
        "encapsulation_efficiency": {
            "mean": 22.56,
            "error_bar": 2.741
        },
        "atr_file": "A50EW-24.xy",
        "ir_data": {
            "area_1647": 0.0004,
            "height_1647": 0.0001,
            "area_421": 0.0294,
            "peak_pos_421": 421.5056,
            "height_421": 0.0043,
            "ratio_selected_peaks": 0.0131
        }
    },
    "50_24_WW": {
        "washing": "water_washing",
        "concentration": 50.0,
        "ternary_position": 24,
        "measurements": {
            "Round_1": "50_24_WW_01.xy",
            "Round_2": "50_24_WW_02.xy",
            "Round_3": "50_24_WW_03.xy"
        },
        "crystallinity": {
            "fractions": {
                "crystalline": {
                    "mean": 0.14,
                    "std": 0.062
                },
                "amorphous": {
                    "mean": 0.86,
                    "std": 0.062
                }
            },
            "areas": {
                "crystalline": {
                    "mean": 2215.2,
                    "std": 1236.5
                },
                "amorphous": {
                    "mean": 12782.5,
                    "std": 1942.7
                }
            }
        },
        "phase_composition": {
            "Sodalite": {
                "mean": 0.0,
                "std": 0.0
            },
            "Diamondoid": {
                "mean": 0.0,
                "std": 0.0
            },
            "U12": {
                "mean": 0.0,
                "std": 0.0
            },
            "U13": {
                "mean": 0.0,
                "std": 0.0
            },
            "ZIF-EC-1": {
                "mean": 0.0,
                "std": 0.0
            },
            "ZIF-C": {
                "mean": 1.0,
                "std": 0.0
            },
            "ZIF-L": {
                "mean": 0.0,
                "std": 0.0
            }
        },
        "composition": {
            "M_percent": 40.0,
            "L_percent": 40.0,
            "BSA_percent": 20.0
        },
        "encapsulation_efficiency": {
            "mean": 32.383,
            "error_bar": 8.47
        },
        "atr_file": "A50WW-24.xy",
        "ir_data": {
            "area_1647": 0.0047,
            "height_1647": 0.0006,
            "area_421": 0.0464,
            "peak_pos_421": 421.5056,
            "height_421": 0.0065,
            "ratio_selected_peaks": 0.0927
        }
    },
    "50_25_EW": {
        "washing": "ethanol_washing",
        "concentration": 50.0,
        "ternary_position": 25,
        "measurements": {
            "Round_1": "50_25_EW_01.xy",
            "Round_2": "50_25_EW_02.xy",
            "Round_3": "50_25_EW_03.xy"
        },
        "crystallinity": {
            "fractions": {
                "crystalline": {
                    "mean": 0.363,
                    "std": 0.162
                },
                "amorphous": {
                    "mean": 0.637,
                    "std": 0.162
                }
            },
            "areas": {
                "crystalline": {
                    "mean": 5979.8,
                    "std": 3271.9
                },
                "amorphous": {
                    "mean": 9693.9,
                    "std": 635.2
                }
            }
        },
        "phase_composition": {
            "Sodalite": {
                "mean": 0.881,
                "std": 0.206
            },
            "Diamondoid": {
                "mean": 0.0,
                "std": 0.0
            },
            "U12": {
                "mean": 0.0,
                "std": 0.0
            },
            "U13": {
                "mean": 0.0,
                "std": 0.0
            },
            "ZIF-EC-1": {
                "mean": 0.0,
                "std": 0.0
            },
            "ZIF-C": {
                "mean": 0.0,
                "std": 0.0
            },
            "ZIF-L": {
                "mean": 0.119,
                "std": 0.206
            }
        },
        "composition": {
            "M_percent": 50.0,
            "L_percent": 40.0,
            "BSA_percent": 10.0
        },
        "encapsulation_efficiency": {
            "mean": 27.423,
            "error_bar": 6.703
        },
        "atr_file": "A50EW-25.xy",
        "ir_data": {
            "area_1647": 0.0,
            "height_1647": 0.0,
            "area_421": 0.0347,
            "peak_pos_421": 421.5056,
            "height_421": 0.0046,
            "ratio_selected_peaks": 0.0
        }
    },
    "50_25_WW": {
        "washing": "water_washing",
        "concentration": 50.0,
        "ternary_position": 25,
        "measurements": {
            "Round_1": "50_25_WW_01.xy",
            "Round_2": "50_25_WW_02.xy",
            "Round_3": "50_25_WW_03.xy"
        },
        "crystallinity": {
            "fractions": {
                "crystalline": {
                    "mean": 0.187,
                    "std": 0.025
                },
                "amorphous": {
                    "mean": 0.813,
                    "std": 0.025
                }
            },
            "areas": {
                "crystalline": {
                    "mean": 2573.5,
                    "std": 419.8
                },
                "amorphous": {
                    "mean": 11134.3,
                    "std": 603.3
                }
            }
        },
        "phase_composition": {
            "Sodalite": {
                "mean": 0.0,
                "std": 0.0
            },
            "Diamondoid": {
                "mean": 0.0,
                "std": 0.0
            },
            "U12": {
                "mean": 0.0,
                "std": 0.0
            },
            "U13": {
                "mean": 0.0,
                "std": 0.0
            },
            "ZIF-EC-1": {
                "mean": 0.0,
                "std": 0.0
            },
            "ZIF-C": {
                "mean": 1.0,
                "std": 0.0
            },
            "ZIF-L": {
                "mean": 0.0,
                "std": 0.0
            }
        },
        "composition": {
            "M_percent": 50.0,
            "L_percent": 40.0,
            "BSA_percent": 10.0
        },
        "encapsulation_efficiency": {
            "mean": 29.102,
            "error_bar": 6.014
        },
        "atr_file": "A50WW-25.xy",
        "ir_data": {
            "area_1647": 0.0013,
            "height_1647": 0.0002,
            "area_421": 0.0221,
            "peak_pos_421": 423.5618,
            "height_421": 0.0034,
            "ratio_selected_peaks": 0.055
        }
    },
    "50_26_EW": {
        "washing": "ethanol_washing",
