Repository: digital-chemistry/zif-vis

# ZIF Biocomposite Explorer

Interactive Flask app for exploring ZIF biocomposite formulations across composition, concentration, phase assignment, crystallinity, encapsulation efficiency, and experiment-level spectra.

## What this app shows

The explorer combines a summary dataset with repeat-level ATR-IR and XRD measurements.

- The main plot shows sample points in ternary composition space.
- The 3D view stacks concentration layers vertically.
- The 2D view isolates one concentration layer at a time.
- The right inspector explains the selected sample with parameters, phase composition, ATR-IR, and repeated XRD measurements.

File: project/zif_biocomposite_summary_manual.json (part 14 of 39)
{
                    "std": 10016.822184020548
                }
            },
            "per_measurement": {
                "Round_1": {
                    "file": "12.5_25_WW_01.txt",
                    "total_area": 48596.49925,
                    "crystalline_area": 10701.981185014065,
                    "amorphous_area": 37894.51806498594,
                    "crystalline_fraction": 0.22022123712983427,
                    "amorphous_fraction": 0.7797787628701657
                },
                "Round_2": {
                    "file": "12.5_25_WW_02.txt",
                    "total_area": 72804.59925,
                    "crystalline_area": 16996.796375809732,
                    "amorphous_area": 55807.80287419028,
                    "crystalline_fraction": 0.23345772864493486,
                    "amorphous_fraction": 0.7665422713550651
                },
                "Round_3": {
                    "file": "12.5_25_WW_03.txt",
                    "total_area": 48207.899249999995,
                    "crystalline_area": 9124.997948790931,
                    "amorphous_area": 39082.90130120906,
                    "crystalline_fraction": 0.18928428931262617,
                    "amorphous_fraction": 0.8107157106873739
                }
            }
        },
        "phase_composition": {
            "Sodalite": {
                "mean": 0.0,
                "std": 0.0
            },
            "Diamondoid": {
                "mean": 0.0,
                "std": 0.0
            },
            "U12": {
                "mean": 0.0,
                "std": 0.0
            },
            "U13": {
                "mean": 0.0,
                "std": 0.0
            },
            "ZIF-EC-1": {
                "mean": 0.0,
                "std": 0.0
            },
            "ZIF-C": {
                "mean": 1.0,
                "std": 0.0
            },
            "ZIF-L": {
                "mean": 0.0,
                "std": 0.0
            }
        },
        "composition": {
            "M_percent": 50.0,
            "L_percent": 40.0,
            "BSA_percent": 10.0
        },
        "encapsulation_efficiency": {
            "mean": 73.975,
            "error_bar": 6.62
        },
        "atr_file": "A12.5WW-25.xy",
        "ir_data": {
            "area_1647": 0.016,
            "height_1647": 0.0021,
            "area_421": 0.0725,
            "peak_pos_421": 421.5056,
            "height_421": 0.0096,
            "ratio_selected_peaks": 0.1807,
            "adaptive": {
                "method": "adaptive peak-finding; Amide I search 1620-1680 cm^-1, integrate ±25 cm^-1; Zn-N search 405-440 cm^-1, integrate ±10 cm^-1; optional nu-correction (A·nu); response factors f_BSA=600, f_MOF=30",
                "peak_1647_found": 1651.0684,
                "peak_1647_shift_cm1": 4.0684,
                "height_1647": 0.0268,
                "area_1647_raw": 0.6086,
                "area_1647_nu": 1004.5275,
                "peak_421_found": 423.5618,
                "peak_421_shift_cm1": 2.5618,
                "height_421": 0.0281,
                "area_421_raw": 0.149,
                "area_421_nu": 63.0825,
                "ratio_raw": 0.8033,
                "ratio_nu": 0.9409,
                "ratio_response": 0.4433
            },
            "ratio_raw_adaptive": 0.8033,
            "ratio_nu_corrected": 0.9409,
            "ratio_response_scaled": 0.4433
        },
        "LC_percent": 30
    },
    "12.5_26_EW": {
        "washing": "ethanol_washing",
        "concentration": 12.5,
        "ternary_position": 26,
        "measurements": {
            "Round_1": "12.5_26_EW_01.xy",
            "Round_2": "12.5_26_EW_02.xy",
            "Round_3": "12.5_26_EW_03.xy"
        },
        "crystallinity": {
            "fractions": {
                "crystalline": {
                    "mean": 0.2793667753962879,
                    "std": 0.012172184009974817
                },
                "amorphous": {
                    "mean": 0.7206332246037119,
                    "std": 0.012172184009974735
                }
            },
            "areas": {
                "crystalline": {
                    "mean": 17699.778753900075,
                    "std": 4861.720622190398
                },
                "amorphous": {
                    "mean": 45362.070496099936,
                    "std": 10614.20218143472
                }
            },
            "per_measurement": {
                "Round_1": {
                    "file": "12.5_26_EW_01.txt",
                    "total_area": 75500.34925000001,
                    "crystalline_area": 22151.87465859653,
                    "amorphous_area": 53348.47459140349,
                    "crystalline_fraction": 0.2934009561365907,
                    "amorphous_fraction": 0.7065990438634093
                },
                "Round_2": {
                    "file": "12.5_26_EW_02.txt",
                    "total_area": 45829.74925,
                    "crystalline_area": 12512.234735410584,
                    "amorphous_area": 33317.51451458942,
                    "crystalline_fraction": 0.2730155617294935,
                    "amorphous_fraction": 0.7269844382705064
                },
                "Round_3": {
                    "file": "12.5_26_EW_03.txt",
                    "total_area": 67855.44925,
                    "crystalline_area": 18435.226867693105,
                    "amorphous_area": 49420.22238230689,
                    "crystalline_fraction": 0.27168380832277966,
                    "amorphous_fraction": 0.7283161916772202
                }
            }
        },
        "phase_composition": {
            "Sodalite": {
                "mean": 1.0,
                "std": 0.0
            },
            "Diamondoid": {
                "mean": 0.0,
                "std": 0.0
            },
            "U12": {
                "mean": 0.0,
                "std": 0.0
            },
            "U13": {
                "mean": 0.0,
                "std": 0.0
            },
            "ZIF-EC-1": {
                "mean": 0.0,
                "std": 0.0
            },
            "ZIF-C": {
                "mean": 0.0,
                "std": 0.0
            },
            "ZIF-L": {
                "mean": 0.0,
                "std": 0.0
            }
        },
        "composition": {
            "M_percent": 10.0,
            "L_percent": 50.0,
            "BSA_percent": 40.0
        },
        "encapsulation_efficiency": {
            "mean": 75.359,
            "error_bar": 2.141
        },
        "atr_file": "A12.5EW-26.xy",
        "ir_data": {
            "area_1647": 0.019,
            "height_1647": 0.0021,
            "area_421": 0.1452,
            "peak_pos_421": 421.5056,
            "height_421": 0.0213,
            "ratio_selected_peaks": 0.1157,
            "adaptive": {
                "method": "adaptive peak-finding; Amide I search 1620-1680 cm^-1, integrate ±25 cm^-1; Zn-N search 405-440 cm^-1, integrate ±10 cm^-1; optional nu-correction (A·nu); response factors f_BSA=600, f_MOF=30",
                "peak_1647_found": 1651.0684,
                "peak_1647_shift_cm1": 4.0684,
                "height_1647": 0.0306,
                "area_1647_raw": 0.7131,
                "area_1647_nu": 1177.0457,
                "peak_421_found": 421.5056,
                "peak_421_shift_cm1": 0.5056,
                "height_421": 0.029,
                "area_421_raw": 0.2055,
                "area_421_nu": 86.5782,
                "ratio_raw": 0.7763,
                "ratio_nu": 0.9315,
                "ratio_response": 0.4047
            },
            "ratio_raw_adaptive": 0.7763,
            "ratio_nu_corrected": 0.9315,
            "ratio_response_scaled": 0.4047
        },
        "LC_percent": 86
    },
    "12.5_26_WW": {
        "washing": "water_washing",
        "concentration": 12.5,
        "ternary_position": 26,
        "measurements": {
            "Round_1": "12.5_26_WW_01.xy",
            "Round_2": "12.5_26_WW_02.xy",
            "Round_3": "12.5_26_WW_03.xy"
        },
        "crystallinity": {
            "fractions": {
                "crystalline": {
                    "mean": 0.0,
                    "std": 0.0
                },
                "amorphous": {
                    "mean": 1.0,
                    "std": 0.0
                }
            },
            "areas": {
                "crystalline": {
                    "mean": 0.0,
                    "std": 0.0
                },
                "amorphous": {
                    "mean": 86242.18258333333,
                    "std": 8313.112382004298
                }
            },
            "per_measurement": {
                "Round_1": {
                    "file": "12.5_26_WW_01.txt",
                    "total_area": 81631.19925,
                    "crystalline_area": 0.0,
                    "amorphous_area": 81631.19925,
                    "crystalline_fraction": 0.0,
                    "amorphous_fraction": 1.0
                },
                "Round_2": {
                    "file": "12.5_26_WW_02.txt",
                    "total_area": 95838.89924999999,
                    "crystalline_area": 0.0,
                    "amorphous_area": 95838.89924999999,
                    "crystalline_fraction": 0.0,
                    "amorphous_fraction": 1.0
                },
                "Round_3": {
                    "file": "12.5_26_WW_03.txt",
                    "total_area": 81256.44925,
                    "crystalline_area": 0.0,
                    "amorphous_area": 81256.44925,
                    "crystalline_fraction": 0.0,
                    "amorphous_fraction": 1.0
                }
            }
        },
        "phase_composition": {
            "Sodalite": {
                "mean": 0,
                "std": 0
            },
            "Diamondoid": {
                "mean": 0,
                "std": 0
            },
            "U12": {
                "mean": 0,
                "std": 0
            },
            "U13": {
                "mean": 0,
                "std": 0
            },
            "ZIF-EC-1": {
                "mean": 0,
                "std": 0
            },
            "ZIF-C": {
                "mean": 0,
                "std": 0
            },
            "ZIF-L": {
                "mean": 0,
                "std": 0
            }
        },
        "composition": {
            "M_percent": 10.0,
            "L_percent": 50.0,
            "BSA_percent": 40.0
        },
        "encapsulation_efficiency": {
            "mean": 72.473,
            "error_bar": 0.81
        },
        "atr_file": "A12.5WW-26.xy",
        "ir_data": {
            "area_1647": 0.0174,
            "height_1647": 0.0024,
            "area_421": 0.0754,
            "peak_pos_421": 421.5056,
            "height_421": 0.0103,
            "ratio_selected_peaks": 0.1879,
            "adaptive": {
                "method": "adaptive peak-finding; Amide I search 1620-1680 cm^-1, integrate ±25 cm^-1; Zn-N search 405-440 cm^-1, integrate ±10 cm^-1; optional nu-correction (A·nu); response factors f_BSA=600, f_MOF=30",
                "peak_1647_found": 1651.0684,
                "peak_1647_shift_cm1": 4.0684,
                "height_1647": 0.0292,
                "area_1647_raw": 0.6552,
                "area_1647_nu": 1081.3163,
                "peak_421_found": 421.5056,
                "peak_421_shift_cm1": 0.5056,
                "height_421": 0.024,
                "area_421_raw": 0.1343,
                "area_421_nu": 56.5657,
                "ratio_raw": 0.8299,
                "ratio_nu": 0.9503,
                "ratio_response": 0.4887
            },
            "ratio_raw_adaptive": 0.8299,
            "ratio_nu_corrected": 0.9503,
            "ratio_response_scaled": 0.4887
        },
        "LC_percent": null
    },
    "12.5_27_EW": {
        "washing": "ethanol_washing",
        "concentration": 12.5,
        "ternary_position": 27,
        "measurements": {
            "Round_1": "12.5_27_EW_01.xy",
            "Round_2": "12.5_27_EW_02.xy",
            "Round_3": "12.5_27_EW_03.xy"
        },
        "crystallinity": {
            "fractions": {
                "crystalline": {
                    "mean": 0.41108940248596415,
                    "std": 0.06638336406039139
                },
                "amorphous": {
                    "mean": 0.5889105975140358,
                    "std": 0.06638336406039136
                }
            },
            "areas": {
                "crystalline": {
                    "mean": 36107.86186812847,
                    "std": 8151.615601904803
                },
                "amorphous": {
                    "mean": 53404.97071520486,
                    "std": 19058.849027467986
                }
            },
            "per_measurement": {
                "Round_1": {
                    "file": "12.5_27_EW_01.txt",
                    "total_area": 62564.44925,
                    "crystalline_area": 27656.439408710914,
                    "amorphous_area": 34908.00984128908,
                    "crystalline_fraction": 0.44204719677462706,
                    "amorphous_fraction": 0.557952803225373
                },
                "Round_2": {
                    "file": "12.5_27_EW_02.txt",
                    "total_area": 109724.79925,
                    "crystalline_area": 36744.85038208487,
                    "amorphous_area": 72979.94886791513,
                    "crystalline_fraction": 0.33488191031787073,
                    "amorphous_fraction": 0.6651180896821293
                },
                "Round_3": {
                    "file": "12.5_27_EW_03.txt",
                    "total_area": 96249.24925,
                    "crystalline_area": 43922.29581358963,
                    "amorphous_area": 52326.95343641037,
                    "crystalline_fraction": 0.45633910036539466,
                    "amorphous_fraction": 0.5436608996346054
                }
            }
        },
        "phase_composition": {
            "Sodalite": {
                "mean": 1.0,
                "std": 0.0
            },
            "Diamondoid": {
                "mean": 0.0,
                "std": 0.0
            },
            "U12": {
                "mean": 0.0,
                "std": 0.0
            },
            "U13": {
                "mean": 0.0,
                "std": 0.0
            },
            "ZIF-EC-1": {
                "mean": 0.0,
                "std": 0.0
            },
            "ZIF-C": {
                "mean": 0.0,
                "std": 0.0
            },
            "ZIF-L": {
                "mean": 0.0,
                "std": 0.0
            }
        },
        "composition": {
            "M_percent": 20.0,
            "L_percent": 50.0,
            "BSA_percent": 30.0
        },
        "encapsulation_efficiency": {
            "mean": 93.222,
            "error_bar": 0.284
        },
        "atr_file": "A12.5EW-27.xy",
        "ir_data": {
            "area_1647": 0.0156,
            "height_1647": 0.002,
            "area_421": 0.2537,
            "peak_pos_421": 421.5056,
            "height_421": 0.0383,
            "ratio_selected_peaks": 0.0581,
            "adaptive": {
                "method": "adaptive peak-finding; Amide I search 1620-1680 cm^-1, integrate ±25 cm^-1; Zn-N search 405-440 cm^-1, integrate ±10 cm^-1; optional nu-correction (A·nu); response factors f_BSA=600, f_MOF=30",
                "peak_1647_found": 1651.0684,
                "peak_1647_shift_cm1": 4.0684,
                "height_1647": 0.0318,
                "area_1647_raw": 0.7565,
                "area_1647_nu": 1249.4426,
                "peak_421_found": 421.5056,
                "peak_421_shift_cm1": 0.5056,
                "height_421": 0.054,
                "area_421_raw": 0.345,
                "area_421_nu": 145.383,
                "ratio_raw": 0.6868,
                "ratio_nu": 0.8958,
                "ratio_response": 0.3006
            },
            "ratio_raw_adaptive": 0.6868,
            "ratio_nu_corrected": 0.8958,
            "ratio_response_scaled": 0.3006
        },
        "LC_percent": 76
    },
    "12.5_27_WW": {
        "washing": "water_washing",
        "concentration": 12.5,
        "ternary_position": 27,
        "measurements": {
            "Round_1": "12.5_27_WW_01.xy",
            "Round_2": "12.5_27_WW_02.xy",
            "Round_3": "12.5_27_WW_03.xy"
        },
        "crystallinity": {
            "fractions": {
                "crystalline": {
                    "mean": 0.20669551331083588,
                    "std": 0.03653993752526113
                },
                "amorphous": {
                    "mean": 0.7933044866891641,
                    "std": 0.036539937525261114
                }
            },
            "areas": {
                "crystalline": {
                    "mean": 10996.241311796164,
                    "std": 973.7443911808615
                },
                "amorphous": {
                    "mean": 43712.3746048705,
                    "std": 12106.025719225625
                }
            },
            "per_measurement": {
                "Round_1": {
                    "file": "12.5_27_WW_01.txt",
                    "total_area": 40299.19924999999,
                    "crystalline_area": 10021.495272646553,
                    "amorphous_area": 30277.703977353438,
                    "crystalline_fraction": 0.24867728042131146,
                    "amorphous_fraction": 0.7513227195786886
                },
                "Round_2": {
                    "file": "12.5_27_WW_02.txt",
                    "total_area": 58083.09925,
                    "crystalline_area": 10998.247708365441,
                    "amorphous_area": 47084.85154163456,
                    "crystalline_fraction": 0.18935366484193664,
                    "amorphous_fraction": 0.8106463351580634
                },
                "Round_3": {
                    "file": "12.5_27_WW_03.txt",
                    "total_area": 65743.54925,
                    "crystalline_area": 11968.980954376502,
                    "amorphous_area": 53774.568295623496,
                    "crystalline_fraction": 0.18205559466925955,
                    "amorphous_fraction": 0.8179444053307404
                }
            }
        },
        "phase_composition": {
            "Sodalite": {
                "mean": 0.0,
                "std": 0.0
            },
            "Diamondoid": {
                "mean": 0.0,
                "std": 0.0
            },
            "U12": {
                "mean": 0.0,
                "std": 0.0
            },
            "U13": {
                "mean": 0.0,
                "std": 0.0
            },
            "ZIF-EC-1": {
                "mean": 0.0,
                "std": 0.0
            },
            "ZIF-C": {
                "mean": 1.0,
                "std": 0.0
            },
            "ZIF-L": {
                "mean": 0.0,
                "std": 0.0
            }
        },
        "composition": {
            "M_percent": 20.0,
            "L_percent": 50.0,
            "BSA_percent": 30.0
        },
        "encapsulation_efficiency": {
            "mean": 91.818,
            "error_bar": 2.254
        },
        "atr_file": "A12.5WW-27.xy",
        "ir_data": {
            "area_1647": 0.0099,
            "height_1647": 0.0017,
            "area_421": 0.0713,
            "peak_pos_421": 419.4495,
            "height_421": 0.0091,
            "ratio_selected_peaks": 0.1217,
            "adaptive": {
                "method": "adaptive peak-finding; Amide I search 1620-1680 cm^-1, integrate ±25 cm^-1; Zn-N search 405-440 cm^-1, integrate ±10 cm^-1; optional nu-correction (A·nu); response factors f_BSA=600, f_MOF=30",
                "peak_1647_found": 1653.1245,
                "peak_1647_shift_cm1": 6.1245,
                "height_1647": 0.0211,
                "area_1647_raw": 0.4506,
                "area_1647_nu": 744.1842,
                "peak_421_found": 419.4495,
                "peak_421_shift_cm1": -1.5505,
                "height_421": 0.0305,
                "area_421_raw": 0.1591,
                "area_421_nu": 66.7382,
                "ratio_raw": 0.739,
                "ratio_nu": 0.9177,
                "ratio_response": 0.358
            },
            "ratio_raw_adaptive": 0.739,
            "ratio_nu_corrected": 0.9177,
            "ratio_response_scaled": 0.358
        },
        "LC_percent": 66
    },
    "12.5_28_EW": {
        "washing": "ethanol_washing",
        "concentration": 12.5,
        "ternary_position": 28,
        "measurements": {
            "Round_1": "12.5_28_EW_01.xy",
            "Round_2": "12.5_28_EW_02.xy",
            "Round_3": "12.5_28_EW_03.xy"
        },
        "crystallinity": {
            "fractions": {
                "crystalline": {
                    "mean": 0.6173379677465736,
                    "std": 0.06131663959032289
                },
                "amorphous": {
                    "mean": 0.3826620322534264,
                    "std": 0.061316639590322894
                }
            },
            "areas": {
                "crystalline": {
                    "mean": 70602.67200747512,
                    "std": 3110.8614506737727
                },
                "amorphous": {
                    "mean": 44458.22724252489,
                    "std": 11610.74976132209
                }
            },
            "per_measurement": {
                "Round_1": {
                    "file": "12.5_28_EW_01.txt",
                    "total_area": 109148.44925,
                    "crystalline_area": 73514.79365104798,
                    "amorphous_area": 35633.65559895203,
                    "crystalline_fraction": 0.6735303539005432,
                    "amorphous_fraction": 0.32646964609945683
                },
                "Round_2": {
                    "file": "12.5_28_EW_02.txt",
                    "total_area": 107454.84925000001,
                    "crystalline_area": 67325.31504967346,
                    "amorphous_area": 40129.534200326554,
                    "crystalline_fraction": 0.626545153797919,
                    "amorphous_fraction": 0.373454846202081
                },
                "Round_3": {
                    "file": "12.5_28_EW_03.txt",
                    "total_area": 128579.39925,
                    "crystalline_area": 70967.90732170394,
                    "amorphous_area": 57611.49192829608,
                    "crystalline_fraction": 0.5519383955412588,
                    "amorphous_fraction": 0.4480616044587412
                }
            }
        },
        "phase_composition": {
            "Sodalite": {
                "mean": 1.0,
                "std": 0.0
            },
            "Diamondoid": {
                "mean": 0.0,
                "std": 0.0
            },
            "U12": {
                "mean": 0.0,
                "std": 0.0
            },
            "U13": {
                "mean": 0.0,
                "std": 0.0
            },
            "ZIF-EC-1": {
                "mean": 0.0,
                "std": 0.0
            },
            "ZIF-C": {
                "mean": 0.0,
                "std": 0.0
            },
            "ZIF-L": {
                "mean": 0.0,
                "std": 0.0
            }
        },
        "composition": {
            "M_percent": 30.0,
            "L_percent": 50.0,
            "BSA_percent": 20.0
        },
        "encapsulation_efficiency": {
            "mean": 94.167,
            "error_bar": 0.59
        },
        "atr_file": "A12.5EW-28.xy",
        "ir_data": {
            "area_1647": 0.0058,
            "height_1647": 0.0008,
            "area_421": 0.2294,
            "peak_pos_421": 421.5056,
            "height_421": 0.0337,
            "ratio_selected_peaks": 0.0247,
            "adaptive": {
                "method": "adaptive peak-finding; Amide I search 1620-1680 cm^-1, integrate ±25 cm^-1; Zn-N search 405-440 cm^-1, integrate ±10 cm^-1; optional nu-correction (A·nu); response factors f_BSA=600, f_MOF=30",
                "peak_1647_found": 1653.1245,
                "peak_1647_shift_cm1": 6.1245,
                "height_1647": 0.0138,
                "area_1647_raw": 0.334,
                "area_1647_nu": 552.0951,
                "peak_421_found": 421.5056,
                "peak_421_shift_cm1": 0.5056,
                "height_421": 0.0483,
                "area_421_raw": 0.3251,
                "area_421_nu": 136.8912,
                "ratio_raw": 0.5067,
                "ratio_nu": 0.8013,
                "ratio_response": 0.1678
            },
            "ratio_raw_adaptive": 0.5067,
            "ratio_nu_corrected": 0.8013,
            "ratio_response_scaled": 0.1678
        },
        "LC_percent": 49
    },
    "12.5_28_WW": {
        "washing": "water_washing",
        "concentration": 12.5,
        "ternary_position": 28,
        "measurements": {
            "Round_1": "12.5_28_WW_01.xy",
            "Round_2": "12.5_28_WW_02.xy",
            "Round_3": "12.5_28_WW_03.xy"
        },
        "crystallinity": {
            "fractions": {
                "crystalline": {
                    "mean": 0.2405031091340921,
                    "std": 0.006139817363540431
                },
                "amorphous": {
                    "mean": 0.759496890865908,
                    "std": 0.006139817363540473
                }
            },
            "areas": {
                "crystalline": {
                    "mean": 14154.970242096468,
                    "std": 1422.1324461968102
                },
                "amorphous": {
                    "mean": 44697.51234123687,
                    "std": 4321.858413289257
                }
            },
            "per_measurement": {
                "Round_1": {
                    "file": "12.5_28_WW_01.txt",
                    "total_area": 55556.69925000002,
                    "crystalline_area": 13014.530575765186,
                    "amorphous_area": 42542.16867423483,
                    "crystalline_fraction": 0.23425672783764565,
                    "amorphous_fraction": 0.7657432721623544
                },
                "Round_2": {
                    "file": "12.5_28_WW_02.txt",
                    "total_area": 55579.14925,
                    "crystalline_area": 13701.955634813898,
                    "amorphous_area": 41877.193615186115,
                    "crystalline_fraction": 0.24653050325008158,
                    "amorphous_fraction": 0.7534694967499184
                },
                "Round_3": {
                    "file": "12.5_28_WW_03.txt",
                    "total_area": 65421.59925,
                    "crystalline_area": 15748.424515710323,
                    "amorphous_area": 49673.17473428967,
                    "crystalline_fraction": 0.24072209631454897,
                    "amorphous_fraction": 0.759277903685451
                }
            }
        },
        "phase_composition": {
            "Sodalite": {
                "mean": 0.0,
                "std": 0.0
            },
            "Diamondoid": {
                "mean": 0.0,
                "std": 0.0
            },
            "U12": {
                "mean": 0.0,
                "std": 0.0
            },
            "U13": {
                "mean": 0.0,
                "std": 0.0
            },
            "ZIF-EC-1": {
                "mean": 0.0,
                "std": 0.0
            },
            "ZIF-C": {
                "mean": 1.0,
                "std": 0.0
            },
            "ZIF-L": {
                "mean": 0.0,
                "std": 0.0
            }
        },
        "composition": {
            "M_percent": 30.0,
            "L_percent": 50.0,
            "BSA_percent": 20.0
        },
        "encapsulation_efficiency": {
            "mean": 93.422,
            "error_bar": 2.93
        },
        "atr_file": "A12.5WW-28.xy",
        "ir_data": {
            "area_1647": 0.0063,
            "height_1647": 0.0012,
            "area_421": 0.082,
            "peak_pos_421": 421.5056,
            "height_421": 0.0103,
            "ratio_selected_peaks": 0.0715,
            "adaptive": {
                "method": "adaptive peak-finding; Amide I search 1620-1680 cm^-1, integrate ±25 cm^-1; Zn-N search 405-440 cm^-1, integrate ±10 cm^-1; optional nu-correction (A·nu); response factors f_BSA=600, f_MOF=30",
                "peak_1647_found": 1653.1245,
                "peak_1647_shift_cm1": 6.1245,
                "height_1647": 0.0132,
                "area_1647_raw": 0.2879,
                "area_1647_nu": 475.5085,
                "peak_421_found": 419.4495,
                "peak_421_shift_cm1": -1.5505,
                "height_421": 0.0343,
                "area_421_raw": 0.1758,
                "area_421_nu": 73.7466,
                "ratio_raw": 0.6209,
                "ratio_nu": 0.8657,
                "ratio_response": 0.2438
            },
            "ratio_raw_adaptive": 0.6209,
            "ratio_nu_corrected": 0.8657,
            "ratio_response_scaled": 0.2438
        },
        "LC_percent": 51
    },
    "12.5_29_EW": {
        "washing": "ethanol_washing",
        "concentration": 12.5,
        "ternary_position": 29,
        "measurements": {
            "Round_1": "12.5_29_EW_01.xy",
            "Round_2": "12.5_29_EW_02.xy",
            "Round_3": "12.5_29_EW_03.xy"
        },
        "crystallinity": {
            "fractions": {
                "crystalline": {
                    "mean": 0.6525945599179078,
                    "std": 0.08869670495136331
                },
                "amorphous": {
                    "mean": 0.3474054400820921,
                    "std": 0.08869670495136332
                }
            },
            "areas": {
                "crystalline": {
                    "mean": 71333.34546332838,
                    "std": 8981.89510609067
                },
                "amorphous": {
                    "mean": 38092.820453338296,
                    "std": 10253.82668163674
                }
            },
            "per_measurement": {
                "Round_1": {
                    "file": "12.5_29_EW_01.txt",
                    "total_area": 109830.54925000001,
                    "crystalline_area": 78171.31589264993,
                    "amorphous_area": 31659.23335735009,
                    "crystalline_fraction": 0.7117447415719804,
                    "amorphous_fraction": 0.2882552584280196
                },
                "Round_2": {
                    "file": "12.5_29_EW_02.txt",
                    "total_area": 107369.19925,
                    "crystalline_area": 74667.58614468269,
                    "amorphous_area": 32701.61310531734,
                    "crystalline_fraction": 0.6954283599603418,
                    "amorphous_fraction": 0.30457164003965814
                },
                "Round_3": {
                    "file": "12.5_29_EW_03.txt",
                    "total_area": 111078.74925,
                    "crystalline_area": 61161.13435265254,
                    "amorphous_area": 49917.614897347456,
                    "crystalline_fraction": 0.5506105782214012,
                    "amorphous_fraction": 0.44938942177859875
                }
            }
        },
        "phase_composition": {
            "Sodalite": {
                "mean": 1.0,
                "std": 0.0
            },
            "Diamondoid": {
                "mean": 0.0,
                "std": 0.0
            },
            "U12": {
                "mean": 0.0,
                "std": 0.0
            },
            "U13": {
                "mean": 0.0,
                "std": 0.0
            },
            "ZIF-EC-1": {
                "mean": 0.0,
                "std": 0.0
            },
            "ZIF-C": {
                "mean": 0.0,
                "std": 0.0
            },
            "ZIF-L": {
                "mean": 0.0,
                "std": 0.0
            }
        },
        "composition": {
            "M_percent": 40.0,
            "L_percent": 50.0,
            "BSA_percent": 10.0
        },
        "encapsulation_efficiency": {
            "mean": 89.063,
            "error_bar": 2.166
        },
        "atr_file": "A12.5EW-29.xy",
        "ir_data": {
            "area_1647": 0.01,
            "height_1647": 0.0013,
            "area_421": 0.4131,
            "peak_pos_421": 421.5056,
            "height_421": 0.061,
            "ratio_selected_peaks": 0.0236,
            "adaptive": {
                "method": "adaptive peak-finding; Amide I search 1620-1680 cm^-1, integrate ±25 cm^-1; Zn-N search 405-440 cm^-1, integrate ±10 cm^-1; optional nu-correction (A·nu); response factors f_BSA=600, f_MOF=30",
                "peak_1647_found": 1651.0684,
                "peak_1647_shift_cm1": 4.0684,
                "height_1647": 0.0184,
                "area_1647_raw": 0.4442,
                "area_1647_nu": 733.965,
                "peak_421_found": 421.5056,
                "peak_421_shift_cm1": 0.5056,
                "height_421": 0.0969,
                "area_421_raw": 0.6107,
                "area_421_nu": 257.1947,
                "ratio_raw": 0.4211,
                "ratio_nu": 0.7405,
                "ratio_response": 0.1249
            },
            "ratio_raw_adaptive": 0.4211,
            "ratio_nu_corrected": 0.7405,
            "ratio_response_scaled": 0.1249
        },
        "LC_percent": 35
    },
    "12.5_29_WW": {
        "washing": "water_washing",
        "concentration": 12.5,
        "ternary_position": 29,
        "measurements": {
            "Round_1": "12.5_29_WW_01.xy",
            "Round_2": "12.5_29_WW_02.xy",
            "Round_3": "12.5_29_WW_03.xy"
        },
        "crystallinity": {
            "fractions": {
                "crystalline": {
                    "mean": 0.24672136367770117,
                    "std": 0.07530355203180403
                },
                "amorphous": {
                    "mean": 0.7532786363222989,
                    "std": 0.07530355203180404
                }
            },
            "areas": {
                "crystalline": {
                    "mean": 18055.212068411343,
                    "std": 2242.8267707100736
                },
                "amorphous": {
                    "mean": 62705.33718158866,
                    "std": 36301.41435572859
                }
            },
            "per_measurement": {
                "Round_1": {
                    "file": "12.5_29_WW_01.txt",
                    "total_area": 124958.64925000002,
                    "crystalline_area": 20588.982007750838,
                    "amorphous_area": 104369.66724224917,
                    "crystalline_fraction": 0.1647663617630761,
                    "amorphous_fraction": 0.835233638236924
                },
                "Round_2": {
                    "file": "12.5_29_WW_02.txt",
                    "total_area": 62179.39925,
                    "crystalline_area": 16324.345047053786,
                    "amorphous_area": 45855.054202946216,
                    "crystalline_fraction": 0.26253622974740765,
                    "amorphous_fraction": 0.7374637702525924
                },
                "Round_3": {
                    "file": "12.5_29_WW_03.txt",
                    "total_area": 55143.59925,
                    "crystalline_area": 17252.309150429406,
                    "amorphous_area": 37891.29009957059,
                    "crystalline_fraction": 0.3128614995226197,
                    "amorphous_fraction": 0.6871385004773803
                }
            }
        },
        "phase_composition": {
            "Sodalite": {
                "mean": 0.0,
                "std": 0.0
            },
            "Diamondoid": {
                "mean": 0.0,
                "std": 0.0
            },
            "U12": {
                "mean": 0.0,
                "std": 0.0
            },
            "U13": {
                "mean": 0.0,
                "std": 0.0
            },
            "ZIF-EC-1": {
                "mean": 0.0,
                "std": 0.0
            },
            "ZIF-C": {
                "mean": 1.0,
                "std": 0.0
            },
            "ZIF-L": {
                "mean": 0.0,
                "std": 0.0
            }
        },
        "composition": {
            "M_percent": 40.0,
            "L_percent": 50.0,
            "BSA_percent": 10.0
        },
        "encapsulation_efficiency": {
            "mean": 82.095,
            "error_bar": 5.483
        },
        "atr_file": "A12.5WW-29.xy",
        "ir_data": {
            "area_1647": 0.0059,
            "height_1647": 0.0011,
            "area_421": 0.0604,
            "peak_pos_421": 419.4495,
            "height_421": 0.0074,
            "ratio_selected_peaks": 0.0884,
            "adaptive": {
                "method": "adaptive peak-finding; Amide I search 1620-1680 cm^-1, integrate ±25 cm^-1; Zn-N search 405-440 cm^-1, integrate ±10 cm^-1; optional nu-correction (A·nu); response factors f_BSA=600, f_MOF=30",
                "peak_1647_found": 1653.1245,
                "peak_1647_shift_cm1": 6.1245,
                "height_1647": 0.0117,
                "area_1647_raw": 0.2643,
                "area_1647_nu": 436.8709,
                "peak_421_found": 419.4495,
                "peak_421_shift_cm1": -1.5505,
                "height_421": 0.026,
                "area_421_raw": 0.1268,
                "area_421_nu": 53.2071,
                "ratio_raw": 0.6758,
                "ratio_nu": 0.8914,
                "ratio_response": 0.2911
            },
            "ratio_raw_adaptive": 0.6758,
            "ratio_nu_corrected": 0.8914,
            "ratio_response_scaled": 0.2911
        },
        "LC_percent": 31
    },
    "12.5_30_EW": {
        "washing": "ethanol_washing",
        "concentration": 12.5,
        "ternary_position": 30,
        "measurements": {
            "Round_1": "12.5_30_EW_01.xy",
            "Round_2": "12.5_30_EW_02.xy",
            "Round_3": "12.5_30_EW_03.xy"
        },
        "crystallinity": {
            "fractions": {
                "crystalline": {
                    "mean": 0.3166770251951387,
                    "std": 0.005945521962747049
                },
                "amorphous": {
                    "mean": 0.6833229748048613,
                    "std": 0.005945521962747034
                }
            },
            "areas": {
                "crystalline": {
                    "mean": 17869.673351478574,
                    "std": 5995.378037747889
                },
                "amorphous": {
                    "mean": 38475.59256518809,
                    "std": 12340.949210651814
                }
            },
            "per_measurement": {
                "Round_1": {
                    "file": "12.5_30_EW_01.txt",
                    "total_area": 75423.64925,
                    "crystalline_area": 24263.334180263155,
                    "amorphous_area": 51160.31506973685,
                    "crystalline_fraction": 0.32169398353876594,
                    "amorphous_fraction": 0.6783060164612341
                },
                "Round_2": {
                    "file": "12.5_30_EW_02.txt",
                    "total_area": 54728.449250000005,
                    "crystalline_area": 16971.83917900557,
                    "amorphous_area": 37756.61007099443,
                    "crystalline_fraction": 0.31010999601830613,
