Repository: digital-chemistry/zif-vis

# ZIF Biocomposite Explorer

Interactive Flask app for exploring ZIF biocomposite formulations across composition, concentration, phase assignment, crystallinity, encapsulation efficiency, and experiment-level spectra.

## What this app shows

The explorer combines a summary dataset with repeat-level ATR-IR and XRD measurements.

- The main plot shows sample points in ternary composition space.
- The 3D view stacks concentration layers vertically.
- The 2D view isolates one concentration layer at a time.
- The right inspector explains the selected sample with parameters, phase composition, ATR-IR, and repeated XRD measurements.

File: project/Exp-A.json (part 15 of 32)
{
                "crystalline": {
                    "mean": 0.19682104449586454,
                    "std": 0.020448019678382622
                },
                "amorphous": {
                    "mean": 0.8031789555041354,
                    "std": 0.020448019678382667
                }
            },
            "areas": {
                "crystalline": {
                    "mean": 19934.092333096723,
                    "std": 2807.95733601351
                },
                "amorphous": {
                    "mean": 83023.47358356994,
                    "std": 21431.517400176774
                }
            },
            "per_measurement": {
                "Round_1": {
                    "file": "25_17_EW_01.txt",
                    "total_area": 107513.94925,
                    "crystalline_area": 20797.823971251957,
                    "amorphous_area": 86716.12527874803,
                    "crystalline_fraction": 0.19344302870775587,
                    "amorphous_fraction": 0.8065569712922441
                },
                "Round_2": {
                    "file": "25_17_EW_02.txt",
                    "total_area": 124577.44925,
                    "crystalline_area": 22208.718735291754,
                    "amorphous_area": 102368.73051470825,
                    "crystalline_fraction": 0.17827238291517478,
                    "amorphous_fraction": 0.8217276170848252
                },
                "Round_3": {
                    "file": "25_17_EW_03.txt",
                    "total_area": 76781.29925000001,
                    "crystalline_area": 16795.73429274646,
                    "amorphous_area": 59985.56495725355,
                    "crystalline_fraction": 0.218747721864663,
                    "amorphous_fraction": 0.7812522781353369
                }
            }
        },
        "phase_composition": {
            "Sodalite": {
                "mean": 1.0,
                "std": 0.0
            },
            "Diamondoid": {
                "mean": 0.0,
                "std": 0.0
            },
            "U12": {
                "mean": 0.0,
                "std": 0.0
            },
            "U13": {
                "mean": 0.0,
                "std": 0.0
            },
            "ZIF-EC-1": {
                "mean": 0.0,
                "std": 0.0
            },
            "ZIF-C": {
                "mean": 0.0,
                "std": 0.0
            },
            "ZIF-L": {
                "mean": 0.0,
                "std": 0.0
            }
        },
        "composition": {
            "M_percent": 30.0,
            "L_percent": 30.0,
            "BSA_percent": 40.0
        },
        "atr_file": "A25EW-17.xy",
        "ir_data": {
            "area_1647": 0.0106,
            "height_1647": 0.0013,
            "area_421": 0.1772,
            "peak_pos_421": 421.5056,
            "height_421": 0.0269,
            "ratio_selected_peaks": 0.0456
        },
        "encapsulation_efficiency": {
            "mean": 14.136,
            "error_bar": 2.768
        },
        "lc_data": {
            "lc_percent": 61.0
        }
    },
    "25_19_EW": {
        "washing": "ethanol_washing",
        "concentration": 25.0,
        "ternary_position": 19,
        "measurements": {
            "Round_1": "25_19_EW_01.xy",
            "Round_2": "25_19_EW_02.xy",
            "Round_3": "25_19_EW_03.xy"
        },
        "crystallinity": {
            "fractions": {
                "crystalline": {
                    "mean": 0.2766587787294816,
                    "std": 0.06448483681767542
                },
                "amorphous": {
                    "mean": 0.7233412212705185,
                    "std": 0.06448483681767547
                }
            },
            "areas": {
                "crystalline": {
                    "mean": 21879.853975724498,
                    "std": 5704.139736332846
                },
                "amorphous": {
                    "mean": 57950.47860760884,
                    "std": 15873.77561384338
                }
            },
            "per_measurement": {
                "Round_1": {
                    "file": "25_19_EW_01.txt",
                    "total_area": 101775.99925,
                    "crystalline_area": 26068.064136027213,
                    "amorphous_area": 75707.9351139728,
                    "crystalline_fraction": 0.25613174351640877,
                    "amorphous_fraction": 0.7438682564835912
                },
                "Round_2": {
                    "file": "25_19_EW_02.txt",
                    "total_area": 69325.29925000001,
                    "crystalline_area": 24188.177983186495,
                    "amorphous_area": 45137.12126681351,
                    "crystalline_fraction": 0.3489083818586833,
                    "amorphous_fraction": 0.6510916181413167
                },
                "Round_3": {
                    "file": "25_19_EW_03.txt",
                    "total_area": 68389.69925,
                    "crystalline_area": 15383.319807959782,
                    "amorphous_area": 53006.37944204021,
                    "crystalline_fraction": 0.22493621081335263,
                    "amorphous_fraction": 0.7750637891866474
                }
            }
        },
        "phase_composition": {
            "Sodalite": {
                "mean": 1.0,
                "std": 0.0
            },
            "Diamondoid": {
                "mean": 0.0,
                "std": 0.0
            },
            "U12": {
                "mean": 0.0,
                "std": 0.0
            },
            "U13": {
                "mean": 0.0,
                "std": 0.0
            },
            "ZIF-EC-1": {
                "mean": 0.0,
                "std": 0.0
            },
            "ZIF-C": {
                "mean": 0.0,
                "std": 0.0
            },
            "ZIF-L": {
                "mean": 0.0,
                "std": 0.0
            }
        },
        "composition": {
            "M_percent": 50.0,
            "L_percent": 30.0,
            "BSA_percent": 20.0
        },
        "atr_file": "A25EW-19.xy",
        "ir_data": {
            "area_1647": 0.0114,
            "height_1647": 0.0014,
            "area_421": 0.2225,
            "peak_pos_421": 421.5056,
            "height_421": 0.0324,
            "ratio_selected_peaks": 0.0402
        },
        "encapsulation_efficiency": {
            "mean": 35.236,
            "error_bar": 3.99
        },
        "lc_data": {
            "lc_percent": 78.0
        }
    },
    "25_20_EW": {
        "washing": "ethanol_washing",
        "concentration": 25.0,
        "ternary_position": 20,
        "measurements": {
            "Round_1": "25_20_EW_01.xy",
            "Round_2": "25_20_EW_02.xy",
            "Round_3": "25_20_EW_03.xy"
        },
        "crystallinity": {
            "fractions": {
                "crystalline": {
                    "mean": 0.25280800093366773,
                    "std": 0.05751810229765442
                },
                "amorphous": {
                    "mean": 0.7471919990663323,
                    "std": 0.05751810229765443
                }
            },
            "areas": {
                "crystalline": {
                    "mean": 19890.686777171428,
                    "std": 3028.42038716261
                },
                "amorphous": {
                    "mean": 59888.2458061619,
                    "std": 10410.512161595294
                }
            },
            "per_measurement": {
                "Round_1": {
                    "file": "25_20_EW_01.txt",
                    "total_area": 69880.24925000001,
                    "crystalline_area": 21473.987979660666,
                    "amorphous_area": 48406.26127033934,
                    "crystalline_fraction": 0.3072969574398114,
                    "amorphous_fraction": 0.6927030425601886
                },
                "Round_2": {
                    "file": "25_20_EW_02.txt",
                    "total_area": 84345.99925000001,
                    "crystalline_area": 21799.258022003392,
                    "amorphous_area": 62546.74122799661,
                    "crystalline_fraction": 0.25845040921728596,
                    "amorphous_fraction": 0.7415495907827141
                },
                "Round_3": {
                    "file": "25_20_EW_03.txt",
                    "total_area": 85110.54925,
                    "crystalline_area": 16398.814329850225,
                    "amorphous_area": 68711.73492014977,
                    "crystalline_fraction": 0.19267663614390582,
                    "amorphous_fraction": 0.8073233638560942
                }
            }
        },
        "phase_composition": {
            "Sodalite": {
                "mean": 0.0,
                "std": 0.0
            },
            "Diamondoid": {
                "mean": 0.0,
                "std": 0.0
            },
            "U12": {
                "mean": 0.0,
                "std": 0.0
            },
            "U13": {
                "mean": 1.0,
                "std": 0.0
            },
            "ZIF-EC-1": {
                "mean": 0.0,
                "std": 0.0
            },
            "ZIF-C": {
                "mean": 0.0,
                "std": 0.0
            },
            "ZIF-L": {
                "mean": 0.0,
                "std": 0.0
            }
        },
        "composition": {
            "M_percent": 60.0,
            "L_percent": 30.0,
            "BSA_percent": 10.0
        },
        "atr_file": "A25EW-20.xy",
        "ir_data": {
            "area_1647": 0.0053,
            "height_1647": 0.0008,
            "area_421": 0.0168,
            "peak_pos_421": 423.5618,
            "height_421": 0.0027,
            "ratio_selected_peaks": 0.2308
        },
        "encapsulation_efficiency": {
            "mean": 45.482,
            "error_bar": 5.532
        },
        "lc_data": {
            "lc_percent": 81.0
        }
    },
    "25_18_EW": {
        "washing": "ethanol_washing",
        "concentration": 25.0,
        "ternary_position": 18,
        "measurements": {
            "Round_1": "25_18_EW_01.xy",
            "Round_2": "25_18_EW_02.xy",
            "Round_3": "25_18_EW_03.xy"
        },
        "crystallinity": {
            "fractions": {
                "crystalline": {
                    "mean": 0.26197631660109827,
                    "std": 0.025388728356137053
                },
                "amorphous": {
                    "mean": 0.7380236833989017,
                    "std": 0.025388728356136987
                }
            },
            "areas": {
                "crystalline": {
                    "mean": 24834.808021864865,
                    "std": 6265.074461841831
                },
                "amorphous": {
                    "mean": 72136.9578948018,
                    "std": 27428.85275520537
                }
            },
            "per_measurement": {
                "Round_1": {
                    "file": "25_18_EW_01.txt",
                    "total_area": 64749.29925000001,
                    "crystalline_area": 18502.019043641605,
                    "amorphous_area": 46247.280206358395,
                    "crystalline_fraction": 0.285748560338923,
                    "amorphous_fraction": 0.7142514396610771
                },
                "Round_2": {
                    "file": "25_18_EW_02.txt",
                    "total_area": 94254.44925,
                    "crystalline_area": 24972.50711024811,
                    "amorphous_area": 69281.94213975189,
                    "crystalline_fraction": 0.2649477802794345,
                    "amorphous_fraction": 0.7350522197205654
                },
                "Round_3": {
                    "file": "25_18_EW_03.txt",
                    "total_area": 131911.54924999998,
                    "crystalline_area": 31029.89791170487,
                    "amorphous_area": 100881.65133829511,
                    "crystalline_fraction": 0.2352326091849374,
                    "amorphous_fraction": 0.7647673908150625
                }
            }
        },
        "phase_composition": {
            "Sodalite": {
                "mean": 1.0,
                "std": 0.0
            },
            "Diamondoid": {
                "mean": 0.0,
                "std": 0.0
            },
            "U12": {
                "mean": 0.0,
                "std": 0.0
            },
            "U13": {
                "mean": 0.0,
                "std": 0.0
            },
            "ZIF-EC-1": {
                "mean": 0.0,
                "std": 0.0
            },
            "ZIF-C": {
                "mean": 0.0,
                "std": 0.0
            },
            "ZIF-L": {
                "mean": 0.0,
                "std": 0.0
            }
        },
        "composition": {
            "M_percent": 40.0,
            "L_percent": 30.0,
            "BSA_percent": 30.0
        },
        "atr_file": "A25EW-18.xy",
        "ir_data": {
            "area_1647": 0.0074,
            "height_1647": 0.0009,
            "area_421": 0.087,
            "peak_pos_421": 421.5056,
            "height_421": 0.0124,
            "ratio_selected_peaks": 0.0658
        },
        "encapsulation_efficiency": {
            "mean": 23.35,
            "error_bar": 5.257
        },
        "lc_data": {
            "lc_percent": 60.0
        }
    },
    "25_22_EW": {
        "washing": "ethanol_washing",
        "concentration": 25.0,
        "ternary_position": 22,
        "measurements": {
            "Round_1": "25_22_EW_01.xy",
            "Round_2": "25_22_EW_02.xy",
            "Round_3": "25_22_EW_03.xy"
        },
        "crystallinity": {
            "fractions": {
                "crystalline": {
                    "mean": 0.42324712170488726,
                    "std": 0.08615681669390689
                },
                "amorphous": {
                    "mean": 0.5767528782951127,
                    "std": 0.08615681669390698
                }
            },
            "areas": {
                "crystalline": {
                    "mean": 33486.67748678743,
                    "std": 7757.20821714943
                },
                "amorphous": {
                    "mean": 45355.338429879244,
                    "std": 5808.394360795862
                }
            },
            "per_measurement": {
                "Round_1": {
                    "file": "25_22_EW_01.txt",
                    "total_area": 79737.44925,
                    "crystalline_area": 30394.429533521277,
                    "amorphous_area": 49343.01971647872,
                    "crystalline_fraction": 0.3811813623260752,
                    "amorphous_fraction": 0.6188186376739249
                },
                "Round_2": {
                    "file": "25_22_EW_02.txt",
                    "total_area": 81004.34925000001,
                    "crystalline_area": 42313.10236866141,
                    "amorphous_area": 38691.24688133861,
                    "crystalline_fraction": 0.5223559322484329,
                    "amorphous_fraction": 0.477644067751567
                },
                "Round_3": {
                    "file": "25_22_EW_03.txt",
                    "total_area": 75784.24925000001,
                    "crystalline_area": 27752.500558179592,
                    "amorphous_area": 48031.74869182041,
                    "crystalline_fraction": 0.36620407054015375,
                    "amorphous_fraction": 0.6337959294598463
                }
            }
        },
        "phase_composition": {
            "Sodalite": {
                "mean": 1.0,
                "std": 0.0
            },
            "Diamondoid": {
                "mean": 0.0,
                "std": 0.0
            },
            "U12": {
                "mean": 0.0,
                "std": 0.0
            },
            "U13": {
                "mean": 0.0,
                "std": 0.0
            },
            "ZIF-EC-1": {
                "mean": 0.0,
                "std": 0.0
            },
            "ZIF-C": {
                "mean": 0.0,
                "std": 0.0
            },
            "ZIF-L": {
                "mean": 0.0,
                "std": 0.0
            }
        },
        "composition": {
            "M_percent": 20.0,
            "L_percent": 40.0,
            "BSA_percent": 40.0
        },
        "atr_file": "A25EW-22.xy",
        "ir_data": {
            "area_1647": 0.0063,
            "height_1647": 0.0008,
            "area_421": 0.1066,
            "peak_pos_421": 421.5056,
            "height_421": 0.0157,
            "ratio_selected_peaks": 0.0502
        },
        "encapsulation_efficiency": {
            "mean": 92.847,
            "error_bar": 1.795
        },
        "lc_data": {
            "lc_percent": 68.0
        }
    },
    "25_25_EW": {
        "washing": "ethanol_washing",
        "concentration": 25.0,
        "ternary_position": 25,
        "measurements": {
            "Round_1": "25_25_EW_01.xy",
            "Round_2": "25_25_EW_02.xy",
            "Round_3": "25_25_EW_03.xy"
        },
        "crystallinity": {
            "fractions": {
                "crystalline": {
                    "mean": 0.5730071590907563,
                    "std": 0.11009357822179656
                },
                "amorphous": {
                    "mean": 0.42699284090924366,
                    "std": 0.11009357822179662
                }
            },
            "areas": {
                "crystalline": {
                    "mean": 57451.23717866506,
                    "std": 9467.736351325691
                },
                "amorphous": {
                    "mean": 43458.178738001596,
                    "std": 13688.98838703757
                }
            },
            "per_measurement": {
                "Round_1": {
                    "file": "25_25_EW_01.txt",
                    "total_area": 106148.89925,
                    "crystalline_area": 47367.592062153184,
                    "amorphous_area": 58781.30718784682,
                    "crystalline_fraction": 0.44623724218367894,
                    "amorphous_fraction": 0.5537627578163211
                },
                "Round_2": {
                    "file": "25_25_EW_02.txt",
                    "total_area": 91272.04925,
                    "crystalline_area": 58835.45020453533,
                    "amorphous_area": 32436.599045464656,
                    "crystalline_fraction": 0.6446162947802483,
                    "amorphous_fraction": 0.3553837052197517
                },
                "Round_3": {
                    "file": "25_25_EW_03.txt",
                    "total_area": 105307.29925,
                    "crystalline_area": 66150.66926930667,
                    "amorphous_area": 39156.62998069333,
                    "crystalline_fraction": 0.6281679403083416,
                    "amorphous_fraction": 0.37183205969165833
                }
            }
        },
        "phase_composition": {
            "Sodalite": {
                "mean": 1.0,
                "std": 0.0
            },
            "Diamondoid": {
                "mean": 0.0,
                "std": 0.0
            },
            "U12": {
                "mean": 0.0,
                "std": 0.0
            },
            "U13": {
                "mean": 0.0,
                "std": 0.0
            },
            "ZIF-EC-1": {
                "mean": 0.0,
                "std": 0.0
            },
            "ZIF-C": {
                "mean": 0.0,
                "std": 0.0
            },
            "ZIF-L": {
                "mean": 0.0,
                "std": 0.0
            }
        },
        "composition": {
            "M_percent": 50.0,
            "L_percent": 40.0,
            "BSA_percent": 10.0
        },
        "atr_file": "A25EW-25.xy",
        "ir_data": {
            "area_1647": 0.0019,
            "height_1647": 0.0004,
            "area_421": 0.2184,
            "peak_pos_421": 421.5056,
            "height_421": 0.0325,
            "ratio_selected_peaks": 0.0123
        },
        "encapsulation_efficiency": {
            "mean": 54.2,
            "error_bar": 2.701
        },
        "lc_data": {
            "lc_percent": 38.0
        }
    },
    "25_26_EW": {
        "washing": "ethanol_washing",
        "concentration": 25.0,
        "ternary_position": 26,
        "measurements": {
            "Round_1": "25_26_EW_01.xy",
            "Round_2": "25_26_EW_02.xy",
            "Round_3": "25_26_EW_03.xy"
        },
        "crystallinity": {
            "fractions": {
                "crystalline": {
                    "mean": 0.34719669702448647,
                    "std": 0.0462193374917134
                },
                "amorphous": {
                    "mean": 0.6528033029755136,
                    "std": 0.04621933749171337
                }
            },
            "areas": {
                "crystalline": {
                    "mean": 26040.064587208482,
                    "std": 1403.1514268938572
                },
                "amorphous": {
                    "mean": 50130.08466279152,
                    "std": 12242.43846356637
                }
            },
            "per_measurement": {
                "Round_1": {
                    "file": "25_26_EW_01.txt",
                    "total_area": 76402.34925,
                    "crystalline_area": 27058.345169907447,
                    "amorphous_area": 49344.004080092556,
                    "crystalline_fraction": 0.35415593153253005,
                    "amorphous_fraction": 0.64584406846747
                },
                "Round_2": {
                    "file": "25_26_EW_02.txt",
                    "total_area": 89368.94925,
                    "crystalline_area": 26622.328170677094,
                    "amorphous_area": 62746.62107932291,
                    "crystalline_fraction": 0.2978923708300967,
                    "amorphous_fraction": 0.7021076291699033
                },
                "Round_3": {
                    "file": "25_26_EW_03.txt",
                    "total_area": 62739.14925000001,
                    "crystalline_area": 24439.5204210409,
                    "amorphous_area": 38299.6288289591,
                    "crystalline_fraction": 0.3895417887108327,
                    "amorphous_fraction": 0.6104582112891673
                }
            }
        },
        "phase_composition": {
            "Sodalite": {
                "mean": 1.0,
                "std": 0.0
            },
            "Diamondoid": {
                "mean": 0.0,
                "std": 0.0
            },
            "U12": {
                "mean": 0.0,
                "std": 0.0
            },
            "U13": {
                "mean": 0.0,
                "std": 0.0
            },
            "ZIF-EC-1": {
                "mean": 0.0,
                "std": 0.0
            },
            "ZIF-C": {
                "mean": 0.0,
                "std": 0.0
            },
            "ZIF-L": {
                "mean": 0.0,
                "std": 0.0
            }
        },
        "composition": {
            "M_percent": 10.0,
            "L_percent": 50.0,
            "BSA_percent": 40.0
        },
        "atr_file": "A25EW-26.xy",
        "ir_data": {
            "area_1647": 0.0297,
            "height_1647": 0.0033,
            "area_421": 0.2511,
            "peak_pos_421": 421.5056,
            "height_421": 0.037,
            "ratio_selected_peaks": 0.0825
        },
        "encapsulation_efficiency": {
            "mean": 83.5,
            "error_bar": 2.736
        },
        "lc_data": {
            "lc_percent": 75.0
        }
    },
    "25_24_EW": {
        "washing": "ethanol_washing",
        "concentration": 25.0,
        "ternary_position": 24,
        "measurements": {
            "Round_1": "25_24_EW_01.xy",
            "Round_2": "25_24_EW_02.xy",
            "Round_3": "25_24_EW_03.xy"
        },
        "crystallinity": {
            "fractions": {
                "crystalline": {
                    "mean": 0.575852600918774,
                    "std": 0.02677610717539981
                },
                "amorphous": {
                    "mean": 0.42414739908122606,
                    "std": 0.02677610717539984
                }
            },
            "areas": {
                "crystalline": {
                    "mean": 64739.13055803412,
                    "std": 7078.835233731975
                },
                "amorphous": {
                    "mean": 48174.98535863255,
                    "std": 10406.422043641218
                }
            },
            "per_measurement": {
                "Round_1": {
                    "file": "25_24_EW_01.txt",
                    "total_area": 132925.69925,
                    "crystalline_area": 72855.46643143424,
                    "amorphous_area": 60070.232818565775,
                    "crystalline_fraction": 0.5480916545295829,
                    "amorphous_fraction": 0.4519083454704172
                },
                "Round_2": {
                    "file": "25_24_EW_02.txt",
                    "total_area": 103542.84925,
                    "crystalline_area": 59842.078088788585,
                    "amorphous_area": 43700.77116121143,
                    "crystalline_fraction": 0.5779450587099676,
                    "amorphous_fraction": 0.4220549412900324
                },
                "Round_3": {
                    "file": "25_24_EW_03.txt",
                    "total_area": 102273.79925000001,
                    "crystalline_area": 61519.84715387956,
                    "amorphous_area": 40753.95209612044,
                    "crystalline_fraction": 0.6015210895167714,
                    "amorphous_fraction": 0.3984789104832286
                }
            }
        },
        "phase_composition": {
            "Sodalite": {
                "mean": 1.0,
                "std": 0.0
            },
            "Diamondoid": {
                "mean": 0.0,
                "std": 0.0
            },
            "U12": {
                "mean": 0.0,
                "std": 0.0
            },
            "U13": {
                "mean": 0.0,
                "std": 0.0
            },
            "ZIF-EC-1": {
                "mean": 0.0,
                "std": 0.0
            },
            "ZIF-C": {
                "mean": 0.0,
                "std": 0.0
            },
            "ZIF-L": {
                "mean": 0.0,
                "std": 0.0
            }
        },
        "composition": {
            "M_percent": 40.0,
            "L_percent": 40.0,
            "BSA_percent": 20.0
        },
        "atr_file": "A25EW-24.xy",
        "ir_data": {
            "area_1647": 0.0052,
            "height_1647": 0.0009,
            "area_421": 0.2963,
            "peak_pos_421": 421.5056,
            "height_421": 0.044,
            "ratio_selected_peaks": 0.019
        },
        "encapsulation_efficiency": {
            "mean": 38.292,
            "error_bar": 5.293
        },
        "lc_data": {
            "lc_percent": 46.0
        }
    },
    "25_28_EW": {
        "washing": "ethanol_washing",
        "concentration": 25.0,
        "ternary_position": 28,
        "measurements": {
            "Round_1": "25_28_EW_01.xy",
            "Round_2": "25_28_EW_02.xy",
            "Round_3": "25_28_EW_03.xy"
        },
        "crystallinity": {
            "fractions": {
                "crystalline": {
                    "mean": 0.6280781194199306,
                    "std": 0.03428165011624235
                },
                "amorphous": {
                    "mean": 0.3719218805800694,
                    "std": 0.034281650116242304
                }
            },
            "areas": {
                "crystalline": {
                    "mean": 61876.56148404701,
                    "std": 13846.26308697234
                },
                "amorphous": {
                    "mean": 37011.787765953,
                    "std": 10998.150129992431
                }
            },
            "per_measurement": {
                "Round_1": {
                    "file": "25_28_EW_01.txt",
                    "total_area": 84450.04925,
                    "crystalline_area": 51165.62824743806,
                    "amorphous_area": 33284.421002561954,
                    "crystalline_fraction": 0.6058685424323544,
                    "amorphous_fraction": 0.3941314575676455
                },
                "Round_2": {
                    "file": "25_28_EW_02.txt",
                    "total_area": 126901.14925,
                    "crystalline_area": 77511.90812958585,
                    "amorphous_area": 49389.24112041416,
                    "crystalline_fraction": 0.610805407103796,
                    "amorphous_fraction": 0.38919459289620384
                },
                "Round_3": {
                    "file": "25_28_EW_03.txt",
                    "total_area": 85313.84925,
                    "crystalline_area": 56952.14807511711,
                    "amorphous_area": 28361.701174882888,
                    "crystalline_fraction": 0.6675604087236412,
                    "amorphous_fraction": 0.3324395912763588
                }
            }
        },
        "phase_composition": {
            "Sodalite": {
                "mean": 1.0,
                "std": 0.0
            },
            "Diamondoid": {
                "mean": 0.0,
                "std": 0.0
            },
            "U12": {
                "mean": 0.0,
                "std": 0.0
            },
            "U13": {
                "mean": 0.0,
                "std": 0.0
            },
            "ZIF-EC-1": {
                "mean": 0.0,
                "std": 0.0
            },
            "ZIF-C": {
                "mean": 0.0,
                "std": 0.0
            },
            "ZIF-L": {
                "mean": 0.0,
                "std": 0.0
            }
        },
        "composition": {
            "M_percent": 30.0,
            "L_percent": 50.0,
            "BSA_percent": 20.0
        },
        "atr_file": "A25EW-28.xy",
        "ir_data": {
            "area_1647": 0.0087,
            "height_1647": 0.0012,
            "area_421": 0.2506,
            "peak_pos_421": 421.5056,
            "height_421": 0.0368,
            "ratio_selected_peaks": 0.0325
        },
        "encapsulation_efficiency": {
            "mean": 92.038,
            "error_bar": 0.561
        },
        "lc_data": {
            "lc_percent": 49.0
        }
    },
    "25_31_EW": {
        "washing": "ethanol_washing",
        "concentration": 25.0,
        "ternary_position": 31,
        "measurements": {
            "Round_1": "25_31_EW_01.xy",
            "Round_2": "25_31_EW_02.xy",
            "Round_3": "25_31_EW_03.xy"
        },
        "crystallinity": {
            "fractions": {
                "crystalline": {
                    "mean": 0.5446918108881447,
                    "std": 0.04008960604211038
                },
                "amorphous": {
                    "mean": 0.4553081891118553,
                    "std": 0.04008960604211044
                }
            },
            "areas": {
                "crystalline": {
                    "mean": 61532.89175609918,
                    "std": 14805.380095249762
                },
                "amorphous": {
                    "mean": 50594.37416056747,
                    "std": 4263.3371093879105
                }
            },
            "per_measurement": {
                "Round_1": {
                    "file": "25_31_EW_01.txt",
                    "total_area": 103679.49925,
                    "crystalline_area": 53019.60529102423,
                    "amorphous_area": 50659.893958975765,
                    "crystalline_fraction": 0.5113798356913286,
                    "amorphous_fraction": 0.48862016430867133
                },
                "Round_2": {
                    "file": "25_31_EW_02.txt",
                    "total_area": 133453.19925,
                    "crystalline_area": 78628.62549137464,
                    "amorphous_area": 54824.57375862535,
                    "crystalline_fraction": 0.5891850171690405,
                    "amorphous_fraction": 0.41081498283095935
                },
                "Round_3": {
                    "file": "25_31_EW_03.txt",
                    "total_area": 99249.09925,
                    "crystalline_area": 52950.44448589868,
                    "amorphous_area": 46298.65476410131,
                    "crystalline_fraction": 0.5335105798040649,
                    "amorphous_fraction": 0.46648942019593503
                }
            }
        },
        "phase_composition": {
            "Sodalite": {
                "mean": 1.0,
                "std": 0.0
            },
            "Diamondoid": {
                "mean": 0.0,
                "std": 0.0
            },
            "U12": {
                "mean": 0.0,
                "std": 0.0
            },
            "U13": {
                "mean": 0.0,
                "std": 0.0
            },
            "ZIF-EC-1": {
                "mean": 0.0,
                "std": 0.0
            },
            "ZIF-C": {
                "mean": 0.0,
                "std": 0.0
            },
            "ZIF-L": {
                "mean": 0.0,
                "std": 0.0
            }
        },
        "composition": {
            "M_percent": 20.0,
            "L_percent": 60.0,
            "BSA_percent": 20.0
        },
        "atr_file": "A25EW-31.xy",
        "ir_data": {
            "area_1647": 0.0117,
            "height_1647": 0.0018,
            "area_421": 0.2825,
            "peak_pos_421": 421.5056,
            "height_421": 0.0423,
            "ratio_selected_peaks": 0.04
        },
        "encapsulation_efficiency": {
            "mean": 92.397,
            "error_bar": 0.713
        },
        "lc_data": {
            "lc_percent": 53.0
        }
    },
    "25_23_EW": {
        "washing": "ethanol_washing",
        "concentration": 25.0,
        "ternary_position": 23,
        "measurements": {
            "Round_1": "25_23_EW_01.xy",
            "Round_2": "25_23_EW_02.xy",
            "Round_3": "25_23_EW_03.xy"
        },
        "crystallinity": {
            "fractions": {
                "crystalline": {
                    "mean": 0.5560726211522172,
                    "std": 0.08906209033655561
                },
                "amorphous": {
                    "mean": 0.4439273788477828,
                    "std": 0.0890620903365556
                }
            },
            "areas": {
                "crystalline": {
                    "mean": 48201.47846000917,
                    "std": 15234.997712893552
                },
                "amorphous": {
                    "mean": 39091.45412332416,
                    "std": 17307.791319896416
                }
            },
            "per_measurement": {
                "Round_1": {
                    "file": "25_23_EW_01.txt",
                    "total_area": 57586.14925,
                    "crystalline_area": 30948.33769965186,
                    "amorphous_area": 26637.811550348142,
                    "crystalline_fraction": 0.5374267615168219,
                    "amorphous_fraction": 0.46257323848317816
                },
                "Round_2": {
                    "file": "25_23_EW_02.txt",
                    "total_area": 91584.94924999999,
                    "crystalline_area": 59803.280888170746,
                    "amorphous_area": 31781.668361829248,
                    "crystalline_fraction": 0.6529815365724052,
                    "amorphous_fraction": 0.3470184634275948
                },
                "Round_3": {
                    "file": "25_23_EW_03.txt",
                    "total_area": 112707.69925,
                    "crystalline_area": 53852.8167922049,
                    "amorphous_area": 58854.8824577951,
                    "crystalline_fraction": 0.4778095653674245,
                    "amorphous_fraction": 0.5221904346325754
                }
            }
        },
        "phase_composition": {
            "Sodalite": {
                "mean": 1.0,
                "std": 0.0
            },
            "Diamondoid": {
                "mean": 0.0,
                "std": 0.0
            },
            "U12": {
                "mean": 0.0,
                "std": 0.0
            },
            "U13": {
                "mean": 0.0,
                "std": 0.0
            },
            "ZIF-EC-1": {
                "mean": 0.0,
                "std": 0.0
            },
            "ZIF-C": {
                "mean": 0.0,
                "std": 0.0
            },
            "ZIF-L": {
                "mean": 0.0,
                "std": 0.0
            }
        },
        "composition": {
            "M_percent": 30.0,
            "L_percent": 40.0,
            "BSA_percent": 30.0
        },
        "atr_file": "A25EW-23.xy",
        "ir_data": {
            "area_1647": 0.0182,
            "height_1647": 0.0021,
            "area_421": 0.353,
            "peak_pos_421": 421.5056,
            "height_421": 0.0522,
            "ratio_selected_peaks": 0.0389
        },
        "encapsulation_efficiency": {
            "mean": 75.77,
            "error_bar": 2.66
        },
        "lc_data": {
            "lc_percent": 57.0
        }
    },
    "25_27_EW": {
        "washing": "ethanol_washing",
        "concentration": 25.0,
        "ternary_position": 27,
        "measurements": {
            "Round_1": "25_27_EW_01.xy",
            "Round_2": "25_27_EW_02.xy",
            "Round_3": "25_27_EW_03.xy"
        },
        "crystallinity": {
            "fractions": {
                "crystalline": {
                    "mean": 0.491124667740602,
                    "std": 0.09081096633775046
                },
                "amorphous": {
                    "mean": 0.508875332259398,
                    "std": 0.09081096633775049
                }
            },
            "areas": {
                "crystalline": {
                    "mean": 46855.080363145644,
                    "std": 7343.428831785386
                },
                "amorphous": {
                    "mean": 48886.06888685434,
                    "std": 10076.77707927058
                }
            },
            "per_measurement": {
                "Round_1": {
                    "file": "25_27_EW_01.txt",
                    "total_area": 98347.59925,
                    "crystalline_area": 39349.46388081423,
                    "amorphous_area": 58998.135369185744,
                    "crystalline_fraction": 0.4001059932412559,
                    "amorphous_fraction": 0.5998940067587442
                },
                "Round_2": {
                    "file": "25_27_EW_02.txt",
                    "total_area": 96006.09925,
                    "crystalline_area": 47190.98387596244,
                    "amorphous_area": 48815.11537403755,
                    "crystalline_fraction": 0.49154151918074557,
                    "amorphous_fraction": 0.5084584808192544
                },
                "Round_3": {
                    "file": "25_27_EW_03.txt",
                    "total_area": 92869.74925,
                    "crystalline_area": 54024.793332660265,
                    "amorphous_area": 38844.95591733973,
                    "crystalline_fraction": 0.5817264907998044,
                    "amorphous_fraction": 0.41827350920019557
