Repository: digital-chemistry/zif-vis

# ZIF Biocomposite Explorer

Interactive Flask app for exploring ZIF biocomposite formulations across composition, concentration, phase assignment, crystallinity, encapsulation efficiency, and experiment-level spectra.

## What this app shows

The explorer combines a summary dataset with repeat-level ATR-IR and XRD measurements.

- The main plot shows sample points in ternary composition space.
- The 3D view stacks concentration layers vertically.
- The 2D view isolates one concentration layer at a time.
- The right inspector explains the selected sample with parameters, phase composition, ATR-IR, and repeated XRD measurements.

File: project/zif_biocomposite_summary_by_point.json (part 15 of 19)
{
        "concentration": 50.0,
        "ternary_position": 26,
        "measurements": {
            "Round_1": "50_26_EW_01.xy",
            "Round_2": "50_26_EW_02.xy",
            "Round_3": "50_26_EW_03.xy"
        },
        "crystallinity": {
            "fractions": {
                "crystalline": {
                    "mean": 0.36,
                    "std": 0.15
                },
                "amorphous": {
                    "mean": 0.64,
                    "std": 0.15
                }
            },
            "areas": {
                "crystalline": {
                    "mean": 7314.0,
                    "std": 4603.0
                },
                "amorphous": {
                    "mean": 11863.1,
                    "std": 1442.7
                }
            }
        },
        "phase_composition": {
            "Sodalite": {
                "mean": 1.0,
                "std": 0.0
            },
            "Diamondoid": {
                "mean": 0.0,
                "std": 0.0
            },
            "U12": {
                "mean": 0.0,
                "std": 0.0
            },
            "U13": {
                "mean": 0.0,
                "std": 0.0
            },
            "ZIF-EC-1": {
                "mean": 0.0,
                "std": 0.0
            },
            "ZIF-C": {
                "mean": 0.0,
                "std": 0.0
            },
            "ZIF-L": {
                "mean": 0.0,
                "std": 0.0
            }
        },
        "composition": {
            "M_percent": 10.0,
            "L_percent": 50.0,
            "BSA_percent": 40.0
        },
        "encapsulation_efficiency": {
            "mean": 26.106,
            "error_bar": 2.585
        },
        "atr_file": "A50EW-26.xy",
        "ir_data": {
            "area_1647": 0.0165,
            "height_1647": 0.0019,
            "area_421": 0.3315,
            "peak_pos_421": 421.5056,
            "height_421": 0.0488,
            "ratio_selected_peaks": 0.0475
        }
    },
    "50_26_WW": {
        "washing": "water_washing",
        "concentration": 50.0,
        "ternary_position": 26,
        "measurements": {
            "Round_1": "50_26_WW_01.xy",
            "Round_2": "50_26_WW_02.xy",
            "Round_3": "50_26_WW_03.xy"
        },
        "crystallinity": {
            "fractions": {
                "crystalline": {
                    "mean": 0.211,
                    "std": 0.096
                },
                "amorphous": {
                    "mean": 0.789,
                    "std": 0.096
                }
            },
            "areas": {
                "crystalline": {
                    "mean": 3452.4,
                    "std": 1887.4
                },
                "amorphous": {
                    "mean": 12133.2,
                    "std": 649.4
                }
            }
        },
        "phase_composition": {
            "Sodalite": {
                "mean": 1.0,
                "std": 0.0
            },
            "Diamondoid": {
                "mean": 0.0,
                "std": 0.0
            },
            "U12": {
                "mean": 0.0,
                "std": 0.0
            },
            "U13": {
                "mean": 0.0,
                "std": 0.0
            },
            "ZIF-EC-1": {
                "mean": 0.0,
                "std": 0.0
            },
            "ZIF-C": {
                "mean": 0.0,
                "std": 0.0
            },
            "ZIF-L": {
                "mean": 0.0,
                "std": 0.0
            }
        },
        "composition": {
            "M_percent": 10.0,
            "L_percent": 50.0,
            "BSA_percent": 40.0
        },
        "encapsulation_efficiency": {
            "mean": 20.49,
            "error_bar": 2.956
        },
        "atr_file": "A50WW-26.xy",
        "ir_data": {
            "area_1647": 0.0086,
            "height_1647": 0.0011,
            "area_421": 0.0593,
            "peak_pos_421": 421.5056,
            "height_421": 0.0085,
            "ratio_selected_peaks": 0.1262
        }
    },
    "50_27_EW": {
        "washing": "ethanol_washing",
        "concentration": 50.0,
        "ternary_position": 27,
        "measurements": {
            "Round_1": "50_27_EW_01.xy",
            "Round_2": "50_27_EW_02.xy",
            "Round_3": "50_27_EW_03.xy"
        },
        "crystallinity": {
            "fractions": {
                "crystalline": {
                    "mean": 0.514,
                    "std": 0.046
                },
                "amorphous": {
                    "mean": 0.486,
                    "std": 0.046
                }
            },
            "areas": {
                "crystalline": {
                    "mean": 12843.8,
                    "std": 1371.9
                },
                "amorphous": {
                    "mean": 12115.0,
                    "std": 979.4
                }
            }
        },
        "phase_composition": {
            "Sodalite": {
                "mean": 1.0,
                "std": 0.0
            },
            "Diamondoid": {
                "mean": 0.0,
                "std": 0.0
            },
            "U12": {
                "mean": 0.0,
                "std": 0.0
            },
            "U13": {
                "mean": 0.0,
                "std": 0.0
            },
            "ZIF-EC-1": {
                "mean": 0.0,
                "std": 0.0
            },
            "ZIF-C": {
                "mean": 0.0,
                "std": 0.0
            },
            "ZIF-L": {
                "mean": 0.0,
                "std": 0.0
            }
        },
        "composition": {
            "M_percent": 20.0,
            "L_percent": 50.0,
            "BSA_percent": 30.0
        },
        "encapsulation_efficiency": {
            "mean": 86.184,
            "error_bar": 1.608
        },
        "atr_file": "A50EW-27.xy",
        "ir_data": {
            "area_1647": 0.0069,
            "height_1647": 0.0009,
            "area_421": 0.1134,
            "peak_pos_421": 421.5056,
            "height_421": 0.0164,
            "ratio_selected_peaks": 0.0577
        }
    },
    "50_27_WW": {
        "washing": "water_washing",
        "concentration": 50.0,
        "ternary_position": 27,
        "measurements": {
            "Round_1": "50_27_WW_01.xy",
            "Round_2": "50_27_WW_02.xy",
            "Round_3": "50_27_WW_03.xy"
        },
        "crystallinity": {
            "fractions": {
                "crystalline": {
                    "mean": 0.0,
                    "std": 0.0
                },
                "amorphous": {
                    "mean": 1.0,
                    "std": 0.0
                }
            },
            "areas": {
                "crystalline": {
                    "mean": 0.0,
                    "std": 0.0
                },
                "amorphous": {
                    "mean": 12858.8,
                    "std": 163.0
                }
            }
        },
        "phase_composition": {
            "Sodalite": {
                "mean": 0.0,
                "std": 0.0
            },
            "Diamondoid": {
                "mean": 0.0,
                "std": 0.0
            },
            "U12": {
                "mean": 0.0,
                "std": 0.0
            },
            "U13": {
                "mean": 0.0,
                "std": 0.0
            },
            "ZIF-EC-1": {
                "mean": 0.0,
                "std": 0.0
            },
            "ZIF-C": {
                "mean": 0.0,
                "std": 0.0
            },
            "ZIF-L": {
                "mean": 0.0,
                "std": 0.0
            }
        },
        "composition": {
            "M_percent": 20.0,
            "L_percent": 50.0,
            "BSA_percent": 30.0
        },
        "encapsulation_efficiency": {
            "mean": 89.489,
            "error_bar": 2.441
        },
        "atr_file": "A50WW-27.xy",
        "ir_data": {
            "area_1647": 0.0075,
            "height_1647": 0.0009,
            "area_421": 0.0541,
            "peak_pos_421": 421.5056,
            "height_421": 0.007,
            "ratio_selected_peaks": 0.121
        }
    },
    "50_28_EW": {
        "washing": "ethanol_washing",
        "concentration": 50.0,
        "ternary_position": 28,
        "measurements": {
            "Round_1": "50_28_EW_01.xy",
            "Round_2": "50_28_EW_02.xy",
            "Round_3": "50_28_EW_03.xy"
        },
        "crystallinity": {
            "fractions": {
                "crystalline": {
                    "mean": 0.732,
                    "std": 0.146
                },
                "amorphous": {
                    "mean": 0.268,
                    "std": 0.146
                }
            },
            "areas": {
                "crystalline": {
                    "mean": 47405.5,
                    "std": 38899.3
                },
                "amorphous": {
                    "mean": 12480.3,
                    "std": 1103.2
                }
            }
        },
        "phase_composition": {
            "Sodalite": {
                "mean": 1.0,
                "std": 0.0
            },
            "Diamondoid": {
                "mean": 0.0,
                "std": 0.0
            },
            "U12": {
                "mean": 0.0,
                "std": 0.0
            },
            "U13": {
                "mean": 0.0,
                "std": 0.0
            },
            "ZIF-EC-1": {
                "mean": 0.0,
                "std": 0.0
            },
            "ZIF-C": {
                "mean": 0.0,
                "std": 0.0
            },
            "ZIF-L": {
                "mean": 0.0,
                "std": 0.0
            }
        },
        "composition": {
            "M_percent": 30.0,
            "L_percent": 50.0,
            "BSA_percent": 20.0
        },
        "encapsulation_efficiency": {
            "mean": 44.545,
            "error_bar": 3.583
        },
        "atr_file": "A50EW-28.xy",
        "ir_data": {
            "area_1647": 0.0004,
            "height_1647": 0.0001,
            "area_421": 0.0748,
            "peak_pos_421": 421.5056,
            "height_421": 0.0107,
            "ratio_selected_peaks": 0.0049
        }
    },
    "50_28_WW": {
        "washing": "water_washing",
        "concentration": 50.0,
        "ternary_position": 28,
        "measurements": {
            "Round_1": "50_28_WW_01.xy",
            "Round_2": "50_28_WW_02.xy",
            "Round_3": "50_28_WW_03.xy"
        },
        "crystallinity": {
            "fractions": {
                "crystalline": {
                    "mean": 0.093,
                    "std": 0.092
                },
                "amorphous": {
                    "mean": 0.907,
                    "std": 0.092
                }
            },
            "areas": {
                "crystalline": {
                    "mean": 1226.7,
                    "std": 1310.0
                },
                "amorphous": {
                    "mean": 12136.9,
                    "std": 2367.7
                }
            }
        },
        "phase_composition": {
            "Sodalite": {
                "mean": 0.0,
                "std": 0.0
            },
            "Diamondoid": {
                "mean": 0.0,
                "std": 0.0
            },
            "U12": {
                "mean": 0.0,
                "std": 0.0
            },
            "U13": {
                "mean": 0.0,
                "std": 0.0
            },
            "ZIF-EC-1": {
                "mean": 0.0,
                "std": 0.0
            },
            "ZIF-C": {
                "mean": 0.667,
                "std": 0.577
            },
            "ZIF-L": {
                "mean": 0.0,
                "std": 0.0
            }
        },
        "composition": {
            "M_percent": 30.0,
            "L_percent": 50.0,
            "BSA_percent": 20.0
        },
        "encapsulation_efficiency": {
            "mean": 53.66,
            "error_bar": 3.904
        },
        "atr_file": "A50WW-28.xy",
        "ir_data": {
            "area_1647": 0.004,
            "height_1647": 0.0005,
            "area_421": 0.0222,
            "peak_pos_421": 423.5618,
            "height_421": 0.0027,
            "ratio_selected_peaks": 0.1537
        }
    },
    "50_29_EW": {
        "washing": "ethanol_washing",
        "concentration": 50.0,
        "ternary_position": 29,
        "measurements": {
            "Round_1": "50_29_EW_01.xy",
            "Round_2": "50_29_EW_02.xy",
            "Round_3": "50_29_EW_03.xy"
        },
        "crystallinity": {
            "fractions": {
                "crystalline": {
                    "mean": 0.786,
                    "std": 0.11
                },
                "amorphous": {
                    "mean": 0.214,
                    "std": 0.11
                }
            },
            "areas": {
                "crystalline": {
                    "mean": 62232.0,
                    "std": 39073.7
                },
                "amorphous": {
                    "mean": 13322.6,
                    "std": 3561.7
                }
            }
        },
        "phase_composition": {
            "Sodalite": {
                "mean": 1.0,
                "std": 0.0
            },
            "Diamondoid": {
                "mean": 0.0,
                "std": 0.0
            },
            "U12": {
                "mean": 0.0,
                "std": 0.0
            },
            "U13": {
                "mean": 0.0,
                "std": 0.0
            },
            "ZIF-EC-1": {
                "mean": 0.0,
                "std": 0.0
            },
            "ZIF-C": {
                "mean": 0.0,
                "std": 0.0
            },
            "ZIF-L": {
                "mean": 0.0,
                "std": 0.0
            }
        },
        "composition": {
            "M_percent": 40.0,
            "L_percent": 50.0,
            "BSA_percent": 10.0
        },
        "encapsulation_efficiency": {
            "mean": 75.04,
            "error_bar": 2.655
        },
        "atr_file": "A50EW-29.xy",
        "ir_data": {
            "area_1647": 0.008,
            "height_1647": 0.0012,
            "area_421": 0.8179,
            "peak_pos_421": 421.5056,
            "height_421": 0.123,
            "ratio_selected_peaks": 0.0096
        }
    },
    "50_29_WW": {
        "washing": "water_washing",
        "concentration": 50.0,
        "ternary_position": 29,
        "measurements": {
            "Round_1": "50_29_WW_01.xy",
            "Round_2": "50_29_WW_02.xy",
            "Round_3": "50_29_WW_03.xy"
        },
        "crystallinity": {
            "fractions": {
                "crystalline": {
                    "mean": 0.099,
                    "std": 0.044
                },
                "amorphous": {
                    "mean": 0.901,
                    "std": 0.044
                }
            },
            "areas": {
                "crystalline": {
                    "mean": 1057.2,
                    "std": 506.9
                },
                "amorphous": {
                    "mean": 9441.8,
                    "std": 471.1
                }
            }
        },
        "phase_composition": {
            "Sodalite": {
                "mean": 0.0,
                "std": 0.0
            },
            "Diamondoid": {
                "mean": 0.0,
                "std": 0.0
            },
            "U12": {
                "mean": 0.0,
                "std": 0.0
            },
            "U13": {
                "mean": 0.0,
                "std": 0.0
            },
            "ZIF-EC-1": {
                "mean": 0.0,
                "std": 0.0
            },
            "ZIF-C": {
                "mean": 1.0,
                "std": 0.0
            },
            "ZIF-L": {
                "mean": 0.0,
                "std": 0.0
            }
        },
        "composition": {
            "M_percent": 40.0,
            "L_percent": 50.0,
            "BSA_percent": 10.0
        },
        "encapsulation_efficiency": {
            "mean": 72.68,
            "error_bar": 0.887
        },
        "atr_file": "A50WW-29.xy",
        "ir_data": {
            "area_1647": 0.0029,
            "height_1647": 0.0004,
            "area_421": 0.0387,
            "peak_pos_421": 421.5056,
            "height_421": 0.0055,
            "ratio_selected_peaks": 0.0688
        }
    },
    "50_30_EW": {
        "washing": "ethanol_washing",
        "concentration": 50.0,
        "ternary_position": 30,
        "measurements": {
            "Round_1": "50_30_EW_01.xy",
            "Round_2": "50_30_EW_02.xy",
            "Round_3": "50_30_EW_03.xy"
        },
        "crystallinity": {
            "fractions": {
                "crystalline": {
                    "mean": 0.351,
                    "std": 0.14
                },
                "amorphous": {
                    "mean": 0.649,
                    "std": 0.14
                }
            },
            "areas": {
                "crystalline": {
                    "mean": 6814.4,
                    "std": 3370.1
                },
                "amorphous": {
                    "mean": 11957.7,
                    "std": 1890.0
                }
            }
        },
        "phase_composition": {
            "Sodalite": {
                "mean": 1.0,
                "std": 0.0
            },
            "Diamondoid": {
                "mean": 0.0,
                "std": 0.0
            },
            "U12": {
                "mean": 0.0,
                "std": 0.0
            },
            "U13": {
                "mean": 0.0,
                "std": 0.0
            },
            "ZIF-EC-1": {
                "mean": 0.0,
                "std": 0.0
            },
            "ZIF-C": {
                "mean": 0.0,
                "std": 0.0
            },
            "ZIF-L": {
                "mean": 0.0,
                "std": 0.0
            }
        },
        "composition": {
            "M_percent": 10.0,
            "L_percent": 60.0,
            "BSA_percent": 30.0
        },
        "encapsulation_efficiency": {
            "mean": 49.306,
            "error_bar": 4.866
        },
        "atr_file": "A50EW-30.xy",
        "ir_data": {
            "area_1647": 0.0053,
            "height_1647": 0.0008,
            "area_421": 0.0827,
            "peak_pos_421": 421.5056,
            "height_421": 0.0122,
            "ratio_selected_peaks": 0.0597
        }
    },
    "50_30_WW": {
        "washing": "water_washing",
        "concentration": 50.0,
        "ternary_position": 30,
        "measurements": {
            "Round_1": "50_30_WW_01.xy",
            "Round_2": "50_30_WW_02.xy",
            "Round_3": "50_30_WW_03.xy"
        },
        "crystallinity": {
            "fractions": {
                "crystalline": {
                    "mean": 0.28,
                    "std": 0.155
                },
                "amorphous": {
                    "mean": 0.72,
                    "std": 0.155
                }
            },
            "areas": {
                "crystalline": {
                    "mean": 5177.9,
                    "std": 3921.0
                },
                "amorphous": {
                    "mean": 11921.3,
                    "std": 368.8
                }
            }
        },
        "phase_composition": {
            "Sodalite": {
                "mean": 1.0,
                "std": 0.0
            },
            "Diamondoid": {
                "mean": 0.0,
                "std": 0.0
            },
            "U12": {
                "mean": 0.0,
                "std": 0.0
            },
            "U13": {
                "mean": 0.0,
                "std": 0.0
            },
            "ZIF-EC-1": {
                "mean": 0.0,
                "std": 0.0
            },
            "ZIF-C": {
                "mean": 0.0,
                "std": 0.0
            },
            "ZIF-L": {
                "mean": 0.0,
                "std": 0.0
            }
        },
        "composition": {
            "M_percent": 10.0,
            "L_percent": 60.0,
            "BSA_percent": 30.0
        },
        "encapsulation_efficiency": {
            "mean": 58.686,
            "error_bar": 4.583
        },
        "atr_file": "A50WW-30.xy",
        "ir_data": {
            "area_1647": 0.0231,
            "height_1647": 0.0028,
            "area_421": 0.193,
            "peak_pos_421": 421.5056,
            "height_421": 0.0276,
            "ratio_selected_peaks": 0.1069
        }
    },
    "50_31_EW": {
        "washing": "ethanol_washing",
        "concentration": 50.0,
        "ternary_position": 31,
        "measurements": {
            "Round_1": "50_31_EW_01.xy",
            "Round_2": "50_31_EW_02.xy",
            "Round_3": "50_31_EW_03.xy"
        },
        "crystallinity": {
            "fractions": {
                "crystalline": {
                    "mean": 0.684,
                    "std": 0.139
                },
                "amorphous": {
                    "mean": 0.316,
                    "std": 0.139
                }
            },
            "areas": {
                "crystalline": {
                    "mean": 30449.3,
                    "std": 19939.3
                },
                "amorphous": {
                    "mean": 11303.9,
                    "std": 1152.4
                }
            }
        },
        "phase_composition": {
            "Sodalite": {
                "mean": 1.0,
                "std": 0.0
            },
            "Diamondoid": {
                "mean": 0.0,
                "std": 0.0
            },
            "U12": {
                "mean": 0.0,
                "std": 0.0
            },
            "U13": {
                "mean": 0.0,
                "std": 0.0
            },
            "ZIF-EC-1": {
                "mean": 0.0,
                "std": 0.0
            },
            "ZIF-C": {
                "mean": 0.0,
                "std": 0.0
            },
            "ZIF-L": {
                "mean": 0.0,
                "std": 0.0
            }
        },
        "composition": {
            "M_percent": 20.0,
            "L_percent": 60.0,
            "BSA_percent": 20.0
        },
        "encapsulation_efficiency": {
            "mean": 78.282,
            "error_bar": 0.912
        },
        "atr_file": "A50EW-31.xy",
        "ir_data": {
            "area_1647": 0.0039,
            "height_1647": 0.0007,
            "area_421": 0.2558,
            "peak_pos_421": 421.5056,
            "height_421": 0.0387,
            "ratio_selected_peaks": 0.0151
        }
    },
    "50_31_WW": {
        "washing": "water_washing",
        "concentration": 50.0,
        "ternary_position": 31,
        "measurements": {
            "Round_1": "50_31_WW_01.xy",
            "Round_2": "50_31_WW_02.xy",
            "Round_3": "50_31_WW_03.xy"
        },
        "crystallinity": {
            "fractions": {
                "crystalline": {
                    "mean": 0.073,
                    "std": 0.003
                },
                "amorphous": {
                    "mean": 0.927,
                    "std": 0.003
                }
            },
            "areas": {
                "crystalline": {
                    "mean": 940.2,
                    "std": 150.5
                },
                "amorphous": {
                    "mean": 11994.1,
                    "std": 2063.6
                }
            }
        },
        "phase_composition": {
            "Sodalite": {
                "mean": 0.762,
                "std": 0.206
            },
            "Diamondoid": {
                "mean": 0.0,
                "std": 0.0
            },
            "U12": {
                "mean": 0.0,
                "std": 0.0
            },
            "U13": {
                "mean": 0.0,
                "std": 0.0
            },
            "ZIF-EC-1": {
                "mean": 0.0,
                "std": 0.0
            },
            "ZIF-C": {
                "mean": 0.0,
                "std": 0.0
            },
            "ZIF-L": {
                "mean": 0.238,
                "std": 0.206
            }
        },
        "composition": {
            "M_percent": 20.0,
            "L_percent": 60.0,
            "BSA_percent": 20.0
        },
        "encapsulation_efficiency": {
            "mean": 86.477,
            "error_bar": 1.628
        },
        "atr_file": "A50WW-31.xy",
        "ir_data": {
            "area_1647": 0.0005,
            "height_1647": 0.0002,
            "area_421": 0.0208,
            "peak_pos_421": 419.4495,
            "height_421": 0.0035,
            "ratio_selected_peaks": 0.0216
        }
    },
    "50_32_EW": {
        "washing": "ethanol_washing",
        "concentration": 50.0,
        "ternary_position": 32,
        "measurements": {
            "Round_1": "50_32_EW_01.xy",
            "Round_2": "50_32_EW_02.xy",
            "Round_3": "50_32_EW_03.xy"
        },
        "crystallinity": {
            "fractions": {
                "crystalline": {
                    "mean": 0.569,
                    "std": 0.087
                },
                "amorphous": {
                    "mean": 0.431,
                    "std": 0.087
                }
            },
            "areas": {
                "crystalline": {
                    "mean": 17115.3,
                    "std": 7210.0
                },
                "amorphous": {
                    "mean": 12174.0,
                    "std": 1286.9
                }
            }
        },
        "phase_composition": {
            "Sodalite": {
                "mean": 1.0,
                "std": 0.0
            },
            "Diamondoid": {
                "mean": 0.0,
                "std": 0.0
            },
            "U12": {
                "mean": 0.0,
                "std": 0.0
            },
            "U13": {
                "mean": 0.0,
                "std": 0.0
            },
            "ZIF-EC-1": {
                "mean": 0.0,
                "std": 0.0
            },
            "ZIF-C": {
                "mean": 0.0,
                "std": 0.0
            },
            "ZIF-L": {
                "mean": 0.0,
                "std": 0.0
            }
        },
        "composition": {
            "M_percent": 30.0,
            "L_percent": 60.0,
            "BSA_percent": 10.0
        },
        "encapsulation_efficiency": {
            "mean": 90.237,
            "error_bar": 0.977
        },
        "atr_file": "A50EW-32.xy",
        "ir_data": {
            "area_1647": 0.0041,
            "height_1647": 0.0007,
            "area_421": 0.4123,
            "peak_pos_421": 421.5056,
            "height_421": 0.0589,
            "ratio_selected_peaks": 0.0099
        }
    },
    "50_32_WW": {
        "washing": "water_washing",
        "concentration": 50.0,
        "ternary_position": 32,
        "measurements": {
            "Round_1": "50_32_WW_01.xy",
            "Round_2": "50_32_WW_02.xy",
            "Round_3": "50_32_WW_03.xy"
        },
        "crystallinity": {
            "fractions": {
                "crystalline": {
                    "mean": 0.774,
                    "std": 0.026
                },
                "amorphous": {
                    "mean": 0.226,
                    "std": 0.026
                }
            },
            "areas": {
                "crystalline": {
                    "mean": 29871.6,
                    "std": 5847.9
                },
                "amorphous": {
                    "mean": 8565.9,
                    "std": 320.8
                }
            }
        },
        "phase_composition": {
            "Sodalite": {
                "mean": 0.0,
                "std": 0.0
            },
            "Diamondoid": {
                "mean": 1.0,
                "std": 0.0
            },
            "U12": {
                "mean": 0.0,
                "std": 0.0
            },
            "U13": {
                "mean": 0.0,
                "std": 0.0
            },
            "ZIF-EC-1": {
                "mean": 0.0,
                "std": 0.0
            },
            "ZIF-C": {
                "mean": 0.0,
                "std": 0.0
            },
            "ZIF-L": {
                "mean": 0.0,
                "std": 0.0
            }
        },
        "composition": {
            "M_percent": 30.0,
            "L_percent": 60.0,
            "BSA_percent": 10.0
        },
        "encapsulation_efficiency": {
            "mean": 95.938,
            "error_bar": 1.969
        },
        "atr_file": "A50WW-32.xy",
        "ir_data": {
            "area_1647": 0.0052,
            "height_1647": 0.0006,
            "area_421": 0.2723,
            "peak_pos_421": 421.5056,
            "height_421": 0.0368,
            "ratio_selected_peaks": 0.0187
        }
    },
    "50_33_EW": {
        "washing": "ethanol_washing",
        "concentration": 50.0,
        "ternary_position": 33,
        "measurements": {
            "Round_1": "50_33_EW_01.xy",
            "Round_2": "50_33_EW_02.xy",
            "Round_3": "50_33_EW_03.xy"
        },
        "crystallinity": {
            "fractions": {
                "crystalline": {
                    "mean": 0.386,
                    "std": 0.178
                },
                "amorphous": {
                    "mean": 0.614,
                    "std": 0.178
                }
            },
            "areas": {
                "crystalline": {
                    "mean": 8793.5,
                    "std": 6497.9
                },
                "amorphous": {
                    "mean": 11695.4,
                    "std": 1297.4
                }
            }
        },
        "phase_composition": {
            "Sodalite": {
                "mean": 1.0,
                "std": 0.0
            },
            "Diamondoid": {
                "mean": 0.0,
                "std": 0.0
            },
            "U12": {
                "mean": 0.0,
                "std": 0.0
            },
            "U13": {
                "mean": 0.0,
                "std": 0.0
            },
            "ZIF-EC-1": {
                "mean": 0.0,
                "std": 0.0
            },
            "ZIF-C": {
                "mean": 0.0,
                "std": 0.0
            },
            "ZIF-L": {
                "mean": 0.0,
                "std": 0.0
            }
        },
        "composition": {
            "M_percent": 10.0,
            "L_percent": 70.0,
            "BSA_percent": 20.0
        },
        "encapsulation_efficiency": {
            "mean": 63.591,
            "error_bar": 2.135
        },
        "atr_file": "A50EW-33.xy",
        "ir_data": {
            "area_1647": 0.003,
            "height_1647": 0.0006,
            "area_421": 0.1061,
            "peak_pos_421": 421.5056,
            "height_421": 0.0157,
            "ratio_selected_peaks": 0.0279
        }
    },
    "50_33_WW": {
        "washing": "water_washing",
        "concentration": 50.0,
        "ternary_position": 33,
        "measurements": {
            "Round_1": "50_33_WW_01.xy",
            "Round_2": "50_33_WW_02.xy",
            "Round_3": "50_33_WW_03.xy"
        },
        "crystallinity": {
            "fractions": {
                "crystalline": {
                    "mean": 0.317,
                    "std": 0.101
                },
                "amorphous": {
                    "mean": 0.683,
                    "std": 0.101
                }
            },
            "areas": {
                "crystalline": {
                    "mean": 5779.9,
                    "std": 2413.1
                },
                "amorphous": {
                    "mean": 12029.5,
                    "std": 2259.9
                }
            }
        },
        "phase_composition": {
            "Sodalite": {
                "mean": 1.0,
                "std": 0.0
            },
            "Diamondoid": {
                "mean": 0.0,
                "std": 0.0
            },
            "U12": {
                "mean": 0.0,
                "std": 0.0
            },
            "U13": {
                "mean": 0.0,
                "std": 0.0
            },
            "ZIF-EC-1": {
                "mean": 0.0,
                "std": 0.0
            },
            "ZIF-C": {
                "mean": 0.0,
                "std": 0.0
            },
            "ZIF-L": {
                "mean": 0.0,
                "std": 0.0
            }
        },
        "composition": {
            "M_percent": 10.0,
            "L_percent": 70.0,
            "BSA_percent": 20.0
        },
        "encapsulation_efficiency": {
            "mean": 64.402,
            "error_bar": 2.82
        },
        "atr_file": "A50WW-33.xy",
        "ir_data": {
            "area_1647": 0.0073,
            "height_1647": 0.0009,
            "area_421": 0.0945,
            "peak_pos_421": 421.5056,
            "height_421": 0.0129,
            "ratio_selected_peaks": 0.0718
        }
    },
    "50_34_EW": {
        "washing": "ethanol_washing",
        "concentration": 50.0,
        "ternary_position": 34,
        "measurements": {
            "Round_1": "50_34_EW_01.xy",
            "Round_2": "50_34_EW_02.xy",
            "Round_3": "50_34_EW_03.xy"
        },
        "crystallinity": {
            "fractions": {
                "crystalline": {
                    "mean": 0.822,
                    "std": 0.035
                },
                "amorphous": {
                    "mean": 0.178,
                    "std": 0.035
                }
            },
            "areas": {
                "crystalline": {
                    "mean": 44402.1,
                    "std": 15525.5
                },
                "amorphous": {
                    "mean": 9206.3,
                    "std": 2058.3
                }
            }
        },
        "phase_composition": {
            "Sodalite": {
                "mean": 1.0,
                "std": 0.0
            },
            "Diamondoid": {
                "mean": 0.0,
                "std": 0.0
            },
            "U12": {
                "mean": 0.0,
                "std": 0.0
            },
            "U13": {
                "mean": 0.0,
                "std": 0.0
            },
            "ZIF-EC-1": {
                "mean": 0.0,
                "std": 0.0
            },
            "ZIF-C": {
                "mean": 0.0,
                "std": 0.0
            },
            "ZIF-L": {
                "mean": 0.0,
                "std": 0.0
            }
        },
        "composition": {
            "M_percent": 20.0,
            "L_percent": 70.0,
            "BSA_percent": 10.0
        },
        "encapsulation_efficiency": {
            "mean": 98.038,
            "error_bar": 0.912
        },
        "atr_file": "A50EW-34.xy",
        "ir_data": {
            "area_1647": 0.0013,
            "height_1647": 0.0003,
            "area_421": 0.0618,
            "peak_pos_421": 421.5056,
            "height_421": 0.0086,
            "ratio_selected_peaks": 0.0208
        }
    },
    "50_34_WW": {
        "washing": "water_washing",
        "concentration": 50.0,
        "ternary_position": 34,
        "measurements": {
            "Round_1": "50_34_WW_01.xy",
            "Round_2": "50_34_WW_02.xy",
            "Round_3": "50_34_WW_03.xy"
        },
        "crystallinity": {
            "fractions": {
                "crystalline": {
                    "mean": 0.683,
                    "std": 0.1
                },
                "amorphous": {
                    "mean": 0.317,
                    "std": 0.1
                }
            },
            "areas": {
                "crystalline": {
                    "mean": 29241.0,
                    "std": 11863.2
                },
                "amorphous": {
                    "mean": 12538.3,
                    "std": 1763.1
                }
            }
        },
        "phase_composition": {
            "Sodalite": {
                "mean": 0.333,
                "std": 0.577
            },
            "Diamondoid": {
                "mean": 0.667,
                "std": 0.577
            },
            "U12": {
                "mean": 0.0,
                "std": 0.0
            },
            "U13": {
                "mean": 0.0,
                "std": 0.0
            },
            "ZIF-EC-1": {
                "mean": 0.0,
                "std": 0.0
            },
            "ZIF-C": {
                "mean": 0.0,
                "std": 0.0
            },
            "ZIF-L": {
                "mean": 0.0,
                "std": 0.0
            }
        },
        "composition": {
            "M_percent": 20.0,
            "L_percent": 70.0,
            "BSA_percent": 10.0
        },
        "encapsulation_efficiency": {
            "mean": 101.358,
            "error_bar": 0.418
        },
        "atr_file": "A50WW-34.xy",
        "ir_data": {
            "area_1647": 0.0101,
            "height_1647": 0.0013,
            "area_421": 0.0677,
            "peak_pos_421": 419.4495,
            "height_421": 0.0087,
            "ratio_selected_peaks": 0.1298
        }
    },
    "50_35_EW": {
        "washing": "ethanol_washing",
        "concentration": 50.0,
        "ternary_position": 35,
        "measurements": {
            "Round_1": "50_35_EW_01.xy",
            "Round_2": "50_35_EW_02.xy",
            "Round_3": "50_35_EW_03.xy"
        },
        "crystallinity": {
            "fractions": {
                "crystalline": {
                    "mean": 0.571,
                    "std": 0.249
                },
                "amorphous": {
                    "mean": 0.429,
                    "std": 0.249
                }
            },
            "areas": {
                "crystalline": {
                    "mean": 27926.0,
                    "std": 31191.7
                },
                "amorphous": {
                    "mean": 12403.9,
                    "std": 1786.1
                }
            }
        },
        "phase_composition": {
            "Sodalite": {
                "mean": 1.0,
                "std": 0.0
            },
            "Diamondoid": {
                "mean": 0.0,
                "std": 0.0
            },
            "U12": {
                "mean": 0.0,
                "std": 0.0
            },
            "U13": {
                "mean": 0.0,
                "std": 0.0
            },
            "ZIF-EC-1": {
                "mean": 0.0,
                "std": 0.0
            },
            "ZIF-C": {
                "mean": 0.0,
                "std": 0.0
            },
            "ZIF-L": {
                "mean": 0.0,
                "std": 0.0
            }
        },
        "composition": {
            "M_percent": 10.0,
            "L_percent": 80.0,
            "BSA_percent": 10.0
        },
        "encapsulation_efficiency": {
            "mean": 98.342,
            "error_bar": 0.804
        },
        "atr_file": "A50EW-35.xy",
        "ir_data": {
            "area_1647": 0.0153,
            "height_1647": 0.0019,
            "area_421": 0.4789,
            "peak_pos_421": 421.5056,
            "height_421": 0.0713,
            "ratio_selected_peaks": 0.0311
        }
    },
    "50_35_WW": {
        "washing": "water_washing",
