Repository: digital-chemistry/zif-vis

# ZIF Biocomposite Explorer

Interactive Flask app for exploring ZIF biocomposite formulations across composition, concentration, phase assignment, crystallinity, encapsulation efficiency, and experiment-level spectra.

## What this app shows

The explorer combines a summary dataset with repeat-level ATR-IR and XRD measurements.

- The main plot shows sample points in ternary composition space.
- The 3D view stacks concentration layers vertically.
- The 2D view isolates one concentration layer at a time.
- The right inspector explains the selected sample with parameters, phase composition, ATR-IR, and repeated XRD measurements.

File: project/zif_biocomposite_summary_manual.json (part 15 of 39)
{
                    "amorphous_fraction": 0.6898900039816939
                },
                "Round_3": {
                    "file": "12.5_30_EW_03.txt",
                    "total_area": 38883.699250000005,
                    "crystalline_area": 12373.846695167002,
                    "amorphous_area": 26509.852554833004,
                    "crystalline_fraction": 0.31822709602834404,
                    "amorphous_fraction": 0.6817729039716559
                }
            }
        },
        "phase_composition": {
            "Sodalite": {
                "mean": 1.0,
                "std": 0.0
            },
            "Diamondoid": {
                "mean": 0.0,
                "std": 0.0
            },
            "U12": {
                "mean": 0.0,
                "std": 0.0
            },
            "U13": {
                "mean": 0.0,
                "std": 0.0
            },
            "ZIF-EC-1": {
                "mean": 0.0,
                "std": 0.0
            },
            "ZIF-C": {
                "mean": 0.0,
                "std": 0.0
            },
            "ZIF-L": {
                "mean": 0.0,
                "std": 0.0
            }
        },
        "composition": {
            "M_percent": 10.0,
            "L_percent": 60.0,
            "BSA_percent": 30.0
        },
        "encapsulation_efficiency": {
            "mean": 92.466,
            "error_bar": 1.073
        },
        "atr_file": "A12.5EW-30.xy",
        "ir_data": {
            "area_1647": 0.0129,
            "height_1647": 0.0016,
            "area_421": 0.1112,
            "peak_pos_421": 421.5056,
            "height_421": 0.0158,
            "ratio_selected_peaks": 0.1041,
            "adaptive": {
                "method": "adaptive peak-finding; Amide I search 1620-1680 cm^-1, integrate ±25 cm^-1; Zn-N search 405-440 cm^-1, integrate ±10 cm^-1; optional nu-correction (A·nu); response factors f_BSA=600, f_MOF=30",
                "peak_1647_found": 1651.0684,
                "peak_1647_shift_cm1": 4.0684,
                "height_1647": 0.0224,
                "area_1647_raw": 0.5214,
                "area_1647_nu": 860.7256,
                "peak_421_found": 419.4495,
                "peak_421_shift_cm1": -1.5505,
                "height_421": 0.0268,
                "area_421_raw": 0.169,
                "area_421_nu": 70.9892,
                "ratio_raw": 0.7552,
                "ratio_nu": 0.9238,
                "ratio_response": 0.3774
            },
            "ratio_raw_adaptive": 0.7552,
            "ratio_nu_corrected": 0.9238,
            "ratio_response_scaled": 0.3774
        },
        "LC_percent": 72
    },
    "12.5_30_WW": {
        "washing": "water_washing",
        "concentration": 12.5,
        "ternary_position": 30,
        "measurements": {
            "Round_1": "12.5_30_WW_01.xy",
            "Round_2": "12.5_30_WW_02.xy",
            "Round_3": "12.5_30_WW_03.xy"
        },
        "crystallinity": {
            "fractions": {
                "crystalline": {
                    "mean": 0.1925210802379329,
                    "std": 0.04054003201654014
                },
                "amorphous": {
                    "mean": 0.8074789197620671,
                    "std": 0.040540032016540155
                }
            },
            "areas": {
                "crystalline": {
                    "mean": 9748.189480638124,
                    "std": 365.57177700485914
                },
                "amorphous": {
                    "mean": 42851.259769361866,
                    "std": 13724.618169459534
                }
            },
            "per_measurement": {
                "Round_1": {
                    "file": "12.5_30_WW_01.txt",
                    "total_area": 42050.04924999998,
                    "crystalline_area": 9332.179521041917,
                    "amorphous_area": 32717.869728958067,
                    "crystalline_fraction": 0.2219302875380561,
                    "amorphous_fraction": 0.7780697124619439
                },
                "Round_2": {
                    "file": "12.5_30_WW_02.txt",
                    "total_area": 68488.44924999999,
                    "crystalline_area": 10018.198567397476,
                    "amorphous_area": 58470.25068260252,
                    "crystalline_fraction": 0.14627573958973056,
                    "amorphous_fraction": 0.8537242604102695
                },
                "Round_3": {
                    "file": "12.5_30_WW_03.txt",
                    "total_area": 47259.84925,
                    "crystalline_area": 9894.19035347498,
                    "amorphous_area": 37365.65889652501,
                    "crystalline_fraction": 0.20935721358601206,
                    "amorphous_fraction": 0.790642786413988
                }
            }
        },
        "phase_composition": {
            "Sodalite": {
                "mean": 0.0,
                "std": 0.0
            },
            "Diamondoid": {
                "mean": 0.0,
                "std": 0.0
            },
            "U12": {
                "mean": 0.0,
                "std": 0.0
            },
            "U13": {
                "mean": 0.0,
                "std": 0.0
            },
            "ZIF-EC-1": {
                "mean": 0.0,
                "std": 0.0
            },
            "ZIF-C": {
                "mean": 1.0,
                "std": 0.0
            },
            "ZIF-L": {
                "mean": 0.0,
                "std": 0.0
            }
        },
        "composition": {
            "M_percent": 10.0,
            "L_percent": 60.0,
            "BSA_percent": 30.0
        },
        "encapsulation_efficiency": {
            "mean": 93.422,
            "error_bar": 0.69
        },
        "atr_file": "A12.5WW-30.xy",
        "ir_data": {
            "area_1647": 0.0138,
            "height_1647": 0.002,
            "area_421": 0.1418,
            "peak_pos_421": 419.4495,
            "height_421": 0.0195,
            "ratio_selected_peaks": 0.0885,
            "adaptive": {
                "method": "adaptive peak-finding; Amide I search 1620-1680 cm^-1, integrate ±25 cm^-1; Zn-N search 405-440 cm^-1, integrate ±10 cm^-1; optional nu-correction (A·nu); response factors f_BSA=600, f_MOF=30",
                "peak_1647_found": 1651.0684,
                "peak_1647_shift_cm1": 4.0684,
                "height_1647": 0.0256,
                "area_1647_raw": 0.5637,
                "area_1647_nu": 930.1433,
                "peak_421_found": 419.4495,
                "peak_421_shift_cm1": -1.5505,
                "height_421": 0.0507,
                "area_421_raw": 0.2988,
                "area_421_nu": 125.3279,
                "ratio_raw": 0.6536,
                "ratio_nu": 0.8813,
                "ratio_response": 0.2707
            },
            "ratio_raw_adaptive": 0.6536,
            "ratio_nu_corrected": 0.8813,
            "ratio_response_scaled": 0.2707
        },
        "LC_percent": 43
    },
    "12.5_31_EW": {
        "washing": "ethanol_washing",
        "concentration": 12.5,
        "ternary_position": 31,
        "measurements": {
            "Round_1": "12.5_31_EW_01.xy",
            "Round_2": "12.5_31_EW_02.xy",
            "Round_3": "12.5_31_EW_03.xy"
        },
        "crystallinity": {
            "fractions": {
                "crystalline": {
                    "mean": 0.5305818628294938,
                    "std": 0.03640790540598205
                },
                "amorphous": {
                    "mean": 0.4694181371705062,
                    "std": 0.03640790540598198
                }
            },
            "areas": {
                "crystalline": {
                    "mean": 55277.73657527417,
                    "std": 1670.5128862087372
                },
                "amorphous": {
                    "mean": 49336.96267472584,
                    "std": 8170.0227380636825
                }
            },
            "per_measurement": {
                "Round_1": {
                    "file": "12.5_31_EW_01.txt",
                    "total_area": 113546.29925000001,
                    "crystalline_area": 57156.20219073541,
                    "amorphous_area": 56390.09705926462,
                    "crystalline_fraction": 0.503373536330691,
                    "amorphous_fraction": 0.49662646366930896
                },
                "Round_2": {
                    "file": "12.5_31_EW_02.txt",
                    "total_area": 105954.34925,
                    "crystalline_area": 54718.1595348339,
                    "amorphous_area": 51236.18971516608,
                    "crystalline_fraction": 0.5164314624379037,
                    "amorphous_fraction": 0.4835685375620962
                },
                "Round_3": {
                    "file": "12.5_31_EW_03.txt",
                    "total_area": 94343.44925,
                    "crystalline_area": 53958.8480002532,
                    "amorphous_area": 40384.60124974681,
                    "crystalline_fraction": 0.5719405897198867,
                    "amorphous_fraction": 0.4280594102801134
                }
            }
        },
        "phase_composition": {
            "Sodalite": {
                "mean": 1.0,
                "std": 0.0
            },
            "Diamondoid": {
                "mean": 0.0,
                "std": 0.0
            },
            "U12": {
                "mean": 0.0,
                "std": 0.0
            },
            "U13": {
                "mean": 0.0,
                "std": 0.0
            },
            "ZIF-EC-1": {
                "mean": 0.0,
                "std": 0.0
            },
            "ZIF-C": {
                "mean": 0.0,
                "std": 0.0
            },
            "ZIF-L": {
                "mean": 0.0,
                "std": 0.0
            }
        },
        "composition": {
            "M_percent": 20.0,
            "L_percent": 60.0,
            "BSA_percent": 20.0
        },
        "encapsulation_efficiency": {
            "mean": 91.993,
            "error_bar": 0.911
        },
        "atr_file": "A12.5EW-31.xy",
        "ir_data": {
            "area_1647": 0.0055,
            "height_1647": 0.0008,
            "area_421": 0.0848,
            "peak_pos_421": 421.5056,
            "height_421": 0.0113,
            "ratio_selected_peaks": 0.0605,
            "adaptive": {
                "method": "adaptive peak-finding; Amide I search 1620-1680 cm^-1, integrate ±25 cm^-1; Zn-N search 405-440 cm^-1, integrate ±10 cm^-1; optional nu-correction (A·nu); response factors f_BSA=600, f_MOF=30",
                "peak_1647_found": 1653.1245,
                "peak_1647_shift_cm1": 6.1245,
                "height_1647": 0.0133,
                "area_1647_raw": 0.3121,
                "area_1647_nu": 515.83,
                "peak_421_found": 419.4495,
                "peak_421_shift_cm1": -1.5505,
                "height_421": 0.0235,
                "area_421_raw": 0.1444,
                "area_421_nu": 60.6222,
                "ratio_raw": 0.6837,
                "ratio_nu": 0.8948,
                "ratio_response": 0.2985
            },
            "ratio_raw_adaptive": 0.6837,
            "ratio_nu_corrected": 0.8948,
            "ratio_response_scaled": 0.2985
        },
        "LC_percent": 55
    },
    "12.5_31_WW": {
        "washing": "water_washing",
        "concentration": 12.5,
        "ternary_position": 31,
        "measurements": {
            "Round_1": "12.5_31_WW_01.xy",
            "Round_2": "12.5_31_WW_02.xy",
            "Round_3": "12.5_31_WW_03.xy"
        },
        "crystallinity": {
            "fractions": {
                "crystalline": {
                    "mean": 0.22909844132657686,
                    "std": 0.04005264164952902
                },
                "amorphous": {
                    "mean": 0.7709015586734232,
                    "std": 0.040052641649529055
                }
            },
            "areas": {
                "crystalline": {
                    "mean": 11504.420579873322,
                    "std": 629.7251303894142
                },
                "amorphous": {
                    "mean": 39640.71200346001,
                    "std": 8334.231713202664
                }
            },
            "per_measurement": {
                "Round_1": {
                    "file": "12.5_31_WW_01.txt",
                    "total_area": 59199.54925000001,
                    "crystalline_area": 10977.37081515458,
                    "amorphous_area": 48222.17843484543,
                    "crystalline_fraction": 0.18542997293437294,
                    "amorphous_fraction": 0.8145700270656271
                },
                "Round_2": {
                    "file": "12.5_31_WW_02.txt",
                    "total_area": 42912.04925,
                    "crystalline_area": 11334.104882092473,
                    "amorphous_area": 31577.94436790752,
                    "crystalline_fraction": 0.2641240649231515,
                    "amorphous_fraction": 0.7358759350768485
                },
                "Round_3": {
                    "file": "12.5_31_WW_03.txt",
                    "total_area": 51323.79925,
                    "crystalline_area": 12201.786042372914,
                    "amorphous_area": 39122.01320762708,
                    "crystalline_fraction": 0.23774128612220607,
                    "amorphous_fraction": 0.762258713877794
                }
            }
        },
        "phase_composition": {
            "Sodalite": {
                "mean": 0.0,
                "std": 0.0
            },
            "Diamondoid": {
                "mean": 0.0,
                "std": 0.0
            },
            "U12": {
                "mean": 0.0,
                "std": 0.0
            },
            "U13": {
                "mean": 0.0,
                "std": 0.0
            },
            "ZIF-EC-1": {
                "mean": 0.0,
                "std": 0.0
            },
            "ZIF-C": {
                "mean": 1.0,
                "std": 0.0
            },
            "ZIF-L": {
                "mean": 0.0,
                "std": 0.0
            }
        },
        "composition": {
            "M_percent": 20.0,
            "L_percent": 60.0,
            "BSA_percent": 20.0
        },
        "encapsulation_efficiency": {
            "mean": 95.706,
            "error_bar": 0.274
        },
        "atr_file": "A12.5WW-31.xy",
        "ir_data": {
            "area_1647": 0.0111,
            "height_1647": 0.0018,
            "area_421": 0.0442,
            "peak_pos_421": 421.5056,
            "height_421": 0.006,
            "ratio_selected_peaks": 0.2011,
            "adaptive": {
                "method": "adaptive peak-finding; Amide I search 1620-1680 cm^-1, integrate ±25 cm^-1; Zn-N search 405-440 cm^-1, integrate ±10 cm^-1; optional nu-correction (A·nu); response factors f_BSA=600, f_MOF=30",
                "peak_1647_found": 1651.0684,
                "peak_1647_shift_cm1": 4.0684,
                "height_1647": 0.0169,
                "area_1647_raw": 0.3686,
                "area_1647_nu": 608.2942,
                "peak_421_found": 419.4495,
                "peak_421_shift_cm1": -1.5505,
                "height_421": 0.0227,
                "area_421_raw": 0.1108,
                "area_421_nu": 46.4467,
                "ratio_raw": 0.769,
                "ratio_nu": 0.9291,
                "ratio_response": 0.3957
            },
            "ratio_raw_adaptive": 0.769,
            "ratio_nu_corrected": 0.9291,
            "ratio_response_scaled": 0.3957
        },
        "LC_percent": 55
    },
    "12.5_32_EW": {
        "washing": "ethanol_washing",
        "concentration": 12.5,
        "ternary_position": 32,
        "measurements": {
            "Round_1": "12.5_32_EW_01.xy",
            "Round_2": "12.5_32_EW_02.xy",
            "Round_3": "12.5_32_EW_03.xy"
        },
        "crystallinity": {
            "fractions": {
                "crystalline": {
                    "mean": 0.6694624376107043,
                    "std": 0.04285896250460286
                },
                "amorphous": {
                    "mean": 0.33053756238929566,
                    "std": 0.04285896250460289
                }
            },
            "areas": {
                "crystalline": {
                    "mean": 87210.38589185102,
                    "std": 2275.5699903989357
                },
                "amorphous": {
                    "mean": 43310.98002481565,
                    "std": 7698.943336571597
                }
            },
            "per_measurement": {
                "Round_1": {
                    "file": "12.5_32_EW_01.txt",
                    "total_area": 126578.39925000002,
                    "crystalline_area": 89829.78804914316,
                    "amorphous_area": 36748.61120085684,
                    "crystalline_fraction": 0.7096770742986241,
                    "amorphous_fraction": 0.29032292570137586
                },
                "Round_2": {
                    "file": "12.5_32_EW_02.txt",
                    "total_area": 127119.44925000003,
                    "crystalline_area": 85721.05175671428,
                    "amorphous_area": 41398.39749328574,
                    "crystalline_fraction": 0.6743346691829242,
                    "amorphous_fraction": 0.3256653308170758
                },
                "Round_3": {
                    "file": "12.5_32_EW_03.txt",
                    "total_area": 137866.24925,
                    "crystalline_area": 86080.31786969562,
                    "amorphous_area": 51785.93138030439,
                    "crystalline_fraction": 0.6243755693505647,
                    "amorphous_fraction": 0.37562443064943535
                }
            }
        },
        "phase_composition": {
            "Sodalite": {
                "mean": 1.0,
                "std": 0.0
            },
            "Diamondoid": {
                "mean": 0.0,
                "std": 0.0
            },
            "U12": {
                "mean": 0.0,
                "std": 0.0
            },
            "U13": {
                "mean": 0.0,
                "std": 0.0
            },
            "ZIF-EC-1": {
                "mean": 0.0,
                "std": 0.0
            },
            "ZIF-C": {
                "mean": 0.0,
                "std": 0.0
            },
            "ZIF-L": {
                "mean": 0.0,
                "std": 0.0
            }
        },
        "composition": {
            "M_percent": 30.0,
            "L_percent": 60.0,
            "BSA_percent": 10.0
        },
        "encapsulation_efficiency": {
            "mean": 93.6,
            "error_bar": 0.327
        },
        "atr_file": "A12.5EW-32.xy",
        "ir_data": {
            "area_1647": 0.0042,
            "height_1647": 0.0005,
            "area_421": 0.4269,
            "peak_pos_421": 421.5056,
            "height_421": 0.0626,
            "ratio_selected_peaks": 0.0097,
            "adaptive": {
                "method": "adaptive peak-finding; Amide I search 1620-1680 cm^-1, integrate ±25 cm^-1; Zn-N search 405-440 cm^-1, integrate ±10 cm^-1; optional nu-correction (A·nu); response factors f_BSA=600, f_MOF=30",
                "peak_1647_found": 1653.1245,
                "peak_1647_shift_cm1": 6.1245,
                "height_1647": 0.0122,
                "area_1647_raw": 0.3087,
                "area_1647_nu": 510.4816,
                "peak_421_found": 421.5056,
                "peak_421_shift_cm1": 0.5056,
                "height_421": 0.0962,
                "area_421_raw": 0.6229,
                "area_421_nu": 262.2797,
                "ratio_raw": 0.3314,
                "ratio_nu": 0.6606,
                "ratio_response": 0.0887
            },
            "ratio_raw_adaptive": 0.3314,
            "ratio_nu_corrected": 0.6606,
            "ratio_response_scaled": 0.0887
        },
        "LC_percent": 32
    },
    "12.5_32_WW": {
        "washing": "water_washing",
        "concentration": 12.5,
        "ternary_position": 32,
        "measurements": {
            "Round_1": "12.5_32_WW_01.xy",
            "Round_2": "12.5_32_WW_02.xy",
            "Round_3": "12.5_32_WW_03.xy"
        },
        "crystallinity": {
            "fractions": {
                "crystalline": {
                    "mean": 0.25491053916378015,
                    "std": 0.01101242918167596
                },
                "amorphous": {
                    "mean": 0.74508946083622,
                    "std": 0.011012429181675996
                }
            },
            "areas": {
                "crystalline": {
                    "mean": 17564.641270389435,
                    "std": 1065.219618552903
                },
                "amorphous": {
                    "mean": 51427.20797961057,
                    "std": 4236.002700138668
                }
            },
            "per_measurement": {
                "Round_1": {
                    "file": "12.5_32_WW_01.txt",
                    "total_area": 73159.99925000001,
                    "crystalline_area": 18778.596774743237,
                    "amorphous_area": 54381.402475256764,
                    "crystalline_fraction": 0.2566784713949165,
                    "amorphous_fraction": 0.7433215286050836
                },
                "Round_2": {
                    "file": "12.5_32_WW_02.txt",
                    "total_area": 70455.44925,
                    "crystalline_area": 17129.206110115607,
                    "amorphous_area": 53326.243139884406,
                    "crystalline_fraction": 0.24312109698336223,
                    "amorphous_fraction": 0.7568789030166378
                },
                "Round_3": {
                    "file": "12.5_32_WW_03.txt",
                    "total_area": 63360.09925000001,
                    "crystalline_area": 16786.120926309464,
                    "amorphous_area": 46573.97832369054,
                    "crystalline_fraction": 0.2649320491130617,
                    "amorphous_fraction": 0.7350679508869383
                }
            }
        },
        "phase_composition": {
            "Sodalite": {
                "mean": 0.0,
                "std": 0.0
            },
            "Diamondoid": {
                "mean": 0.0,
                "std": 0.0
            },
            "U12": {
                "mean": 0.0,
                "std": 0.0
            },
            "U13": {
                "mean": 0.0,
                "std": 0.0
            },
            "ZIF-EC-1": {
                "mean": 0.0,
                "std": 0.0
            },
            "ZIF-C": {
                "mean": 1.0,
                "std": 0.0
            },
            "ZIF-L": {
                "mean": 0.0,
                "std": 0.0
            }
        },
        "composition": {
            "M_percent": 30.0,
            "L_percent": 60.0,
            "BSA_percent": 10.0
        },
        "encapsulation_efficiency": {
            "mean": 95.98,
            "error_bar": 0.725
        },
        "atr_file": "A12.5WW-32.xy",
        "ir_data": {
            "area_1647": 0.0035,
            "height_1647": 0.001,
            "area_421": 0.1535,
            "peak_pos_421": 421.5056,
            "height_421": 0.0209,
            "ratio_selected_peaks": 0.0224,
            "adaptive": {
                "method": "adaptive peak-finding; Amide I search 1620-1680 cm^-1, integrate ±25 cm^-1; Zn-N search 405-440 cm^-1, integrate ±10 cm^-1; optional nu-correction (A·nu); response factors f_BSA=600, f_MOF=30",
                "peak_1647_found": 1653.1245,
                "peak_1647_shift_cm1": 6.1245,
                "height_1647": 0.0097,
                "area_1647_raw": 0.2185,
                "area_1647_nu": 361.2477,
                "peak_421_found": 419.4495,
                "peak_421_shift_cm1": -1.5505,
                "height_421": 0.0621,
                "area_421_raw": 0.3169,
                "area_421_nu": 132.9827,
                "ratio_raw": 0.4081,
                "ratio_nu": 0.7309,
                "ratio_response": 0.1196
            },
            "ratio_raw_adaptive": 0.4081,
            "ratio_nu_corrected": 0.7309,
            "ratio_response_scaled": 0.1196
        },
        "LC_percent": 33
    },
    "12.5_33_EW": {
        "washing": "ethanol_washing",
        "concentration": 12.5,
        "ternary_position": 33,
        "measurements": {
            "Round_1": "12.5_33_EW_01.xy",
            "Round_2": "12.5_33_EW_02.xy",
            "Round_3": "12.5_33_EW_03.xy"
        },
        "crystallinity": {
            "fractions": {
                "crystalline": {
                    "mean": 0.2707816422018487,
                    "std": 0.05560521676749567
                },
                "amorphous": {
                    "mean": 0.7292183577981514,
                    "std": 0.05560521676749565
                }
            },
            "areas": {
                "crystalline": {
                    "mean": 15609.516673780987,
                    "std": 3868.885940967132
                },
                "amorphous": {
                    "mean": 41992.13257621901,
                    "std": 6074.966725556881
                }
            },
            "per_measurement": {
                "Round_1": {
                    "file": "12.5_33_EW_01.txt",
                    "total_area": 60099.84924999999,
                    "crystalline_area": 19992.95337523394,
                    "amorphous_area": 40106.89587476606,
                    "crystalline_fraction": 0.33266228825414135,
                    "amorphous_fraction": 0.6673377117458587
                },
                "Round_2": {
                    "file": "12.5_33_EW_02.txt",
                    "total_area": 49754.49925,
                    "crystalline_area": 12671.212468996477,
                    "amorphous_area": 37083.286781003524,
                    "crystalline_fraction": 0.25467470600654224,
                    "amorphous_fraction": 0.7453252939934577
                },
                "Round_3": {
                    "file": "12.5_33_EW_03.txt",
                    "total_area": 62950.599250000014,
                    "crystalline_area": 14164.384177112544,
                    "amorphous_area": 48786.21507288746,
                    "crystalline_fraction": 0.22500793234486235,
                    "amorphous_fraction": 0.7749920676551376
                }
            }
        },
        "phase_composition": {
            "Sodalite": {
                "mean": 1.0,
                "std": 0.0
            },
            "Diamondoid": {
                "mean": 0.0,
                "std": 0.0
            },
            "U12": {
                "mean": 0.0,
                "std": 0.0
            },
            "U13": {
                "mean": 0.0,
                "std": 0.0
            },
            "ZIF-EC-1": {
                "mean": 0.0,
                "std": 0.0
            },
            "ZIF-C": {
                "mean": 0.0,
                "std": 0.0
            },
            "ZIF-L": {
                "mean": 0.0,
                "std": 0.0
            }
        },
        "composition": {
            "M_percent": 10.0,
            "L_percent": 70.0,
            "BSA_percent": 20.0
        },
        "encapsulation_efficiency": {
            "mean": 95.632,
            "error_bar": 4.611
        },
        "atr_file": "A12.5EW-33.xy",
        "ir_data": {
            "area_1647": 0.0094,
            "height_1647": 0.0012,
            "area_421": 0.0379,
            "peak_pos_421": 419.4495,
            "height_421": 0.0055,
            "ratio_selected_peaks": 0.1987,
            "adaptive": {
                "method": "adaptive peak-finding; Amide I search 1620-1680 cm^-1, integrate ±25 cm^-1; Zn-N search 405-440 cm^-1, integrate ±10 cm^-1; optional nu-correction (A·nu); response factors f_BSA=600, f_MOF=30",
                "peak_1647_found": 1651.0684,
                "peak_1647_shift_cm1": 4.0684,
                "height_1647": 0.016,
                "area_1647_raw": 0.3664,
                "area_1647_nu": 604.616,
                "peak_421_found": 419.4495,
                "peak_421_shift_cm1": -1.5505,
                "height_421": 0.0149,
                "area_421_raw": 0.09,
                "area_421_nu": 37.7259,
                "ratio_raw": 0.8028,
                "ratio_nu": 0.9413,
                "ratio_response": 0.4449
            },
            "ratio_raw_adaptive": 0.8028,
            "ratio_nu_corrected": 0.9413,
            "ratio_response_scaled": 0.4449
        },
        "LC_percent": 60
    },
    "12.5_33_WW": {
        "washing": "water_washing",
        "concentration": 12.5,
        "ternary_position": 33,
        "measurements": {
            "Round_1": "12.5_33_WW_01.xy",
            "Round_2": "12.5_33_WW_02.xy",
            "Round_3": "12.5_33_WW_03.xy"
        },
        "crystallinity": {
            "fractions": {
                "crystalline": {
                    "mean": 0.2010016790992363,
                    "std": 0.013371286594968841
                },
                "amorphous": {
                    "mean": 0.7989983209007635,
                    "std": 0.013371286594968867
                }
            },
            "areas": {
                "crystalline": {
                    "mean": 10495.187500659487,
                    "std": 913.0691776080472
                },
                "amorphous": {
                    "mean": 41794.09508267385,
                    "std": 3804.482555656737
                }
            },
            "per_measurement": {
                "Round_1": {
                    "file": "12.5_33_WW_01.txt",
                    "total_area": 55042.99925,
                    "crystalline_area": 10227.830514543806,
                    "amorphous_area": 44815.168735456195,
                    "crystalline_fraction": 0.1858152835765723,
                    "amorphous_fraction": 0.8141847164234277
                },
                "Round_2": {
                    "file": "12.5_33_WW_02.txt",
                    "total_area": 54557.699250000005,
                    "crystalline_area": 11512.090486459228,
                    "amorphous_area": 43045.608763540775,
                    "crystalline_fraction": 0.21100762394153247,
                    "amorphous_fraction": 0.7889923760584675
                },
                "Round_3": {
                    "file": "12.5_33_WW_03.txt",
                    "total_area": 47267.14925000001,
                    "crystalline_area": 9745.641500975424,
                    "amorphous_area": 37521.50774902459,
                    "crystalline_fraction": 0.20618212977960418,
                    "amorphous_fraction": 0.7938178702203957
                }
            }
        },
        "phase_composition": {
            "Sodalite": {
                "mean": 0.0,
                "std": 0.0
            },
            "Diamondoid": {
                "mean": 0.0,
                "std": 0.0
            },
            "U12": {
                "mean": 0.0,
                "std": 0.0
            },
            "U13": {
                "mean": 0.0,
                "std": 0.0
            },
            "ZIF-EC-1": {
                "mean": 0.0,
                "std": 0.0
            },
            "ZIF-C": {
                "mean": 1.0,
                "std": 0.0
            },
            "ZIF-L": {
                "mean": 0.0,
                "std": 0.0
            }
        },
        "composition": {
            "M_percent": 10.0,
            "L_percent": 70.0,
            "BSA_percent": 20.0
        },
        "encapsulation_efficiency": {
            "mean": 95.066,
            "error_bar": 0.837
        },
        "atr_file": "A12.5WW-33.xy",
        "ir_data": {
            "area_1647": 0.0143,
            "height_1647": 0.002,
            "area_421": 0.0492,
            "peak_pos_421": 421.5056,
            "height_421": 0.0065,
            "ratio_selected_peaks": 0.2255,
            "adaptive": {
                "method": "adaptive peak-finding; Amide I search 1620-1680 cm^-1, integrate ±25 cm^-1; Zn-N search 405-440 cm^-1, integrate ±10 cm^-1; optional nu-correction (A·nu); response factors f_BSA=600, f_MOF=30",
                "peak_1647_found": 1651.0684,
                "peak_1647_shift_cm1": 4.0684,
                "height_1647": 0.0239,
                "area_1647_raw": 0.5239,
                "area_1647_nu": 864.345,
                "peak_421_found": 419.4495,
                "peak_421_shift_cm1": -1.5505,
                "height_421": 0.0195,
                "area_421_raw": 0.1106,
                "area_421_nu": 46.3936,
                "ratio_raw": 0.8257,
                "ratio_nu": 0.9491,
                "ratio_response": 0.4823
            },
            "ratio_raw_adaptive": 0.8257,
            "ratio_nu_corrected": 0.9491,
            "ratio_response_scaled": 0.4823
        },
        "LC_percent": 63
    },
    "12.5_34_EW": {
        "washing": "ethanol_washing",
        "concentration": 12.5,
        "ternary_position": 34,
        "measurements": {
            "Round_1": "12.5_34_EW_01.xy",
            "Round_2": "12.5_34_EW_02.xy",
            "Round_3": "12.5_34_EW_03.xy"
        },
        "crystallinity": {
            "fractions": {
                "crystalline": {
                    "mean": 0.2615787063007975,
                    "std": 0.024763027499969333
                },
                "amorphous": {
                    "mean": 0.7384212936992025,
                    "std": 0.024763027499969358
                }
            },
            "areas": {
                "crystalline": {
                    "mean": 16696.02012715765,
                    "std": 1468.8632225324588
                },
                "amorphous": {
                    "mean": 47180.74578950901,
                    "std": 2680.3499232697304
                }
            },
            "per_measurement": {
                "Round_1": {
                    "file": "12.5_34_EW_01.txt",
                    "total_area": 66497.04925,
                    "crystalline_area": 17283.648079902683,
                    "amorphous_area": 49213.40117009732,
                    "crystalline_fraction": 0.25991601544489107,
                    "amorphous_fraction": 0.7400839845551088
                },
                "Round_2": {
                    "file": "12.5_34_EW_02.txt",
                    "total_area": 63209.99925000001,
                    "crystalline_area": 15024.31674725053,
                    "amorphous_area": 48185.68250274948,
                    "crystalline_fraction": 0.23768892462454078,
                    "amorphous_fraction": 0.7623110753754593
                },
                "Round_3": {
                    "file": "12.5_34_EW_03.txt",
                    "total_area": 61923.24924999999,
                    "crystalline_area": 17780.09555431974,
                    "amorphous_area": 44143.15369568026,
                    "crystalline_fraction": 0.2871311788329606,
                    "amorphous_fraction": 0.7128688211670394
                }
            }
        },
        "phase_composition": {
            "Sodalite": {
                "mean": 1.0,
                "std": 0.0
            },
            "Diamondoid": {
                "mean": 0.0,
                "std": 0.0
            },
            "U12": {
                "mean": 0.0,
                "std": 0.0
            },
            "U13": {
                "mean": 0.0,
                "std": 0.0
            },
            "ZIF-EC-1": {
                "mean": 0.0,
                "std": 0.0
            },
            "ZIF-C": {
                "mean": 0.0,
                "std": 0.0
            },
            "ZIF-L": {
                "mean": 0.0,
                "std": 0.0
            }
        },
        "composition": {
            "M_percent": 20.0,
            "L_percent": 70.0,
            "BSA_percent": 10.0
        },
        "encapsulation_efficiency": {
            "mean": 91.804,
            "error_bar": 2.96
        },
        "atr_file": "A12.5EW-34.xy",
        "ir_data": {
            "area_1647": 0.0095,
            "height_1647": 0.0011,
            "area_421": 0.1932,
            "peak_pos_421": 421.5056,
            "height_421": 0.0264,
            "ratio_selected_peaks": 0.0468,
            "adaptive": {
                "method": "adaptive peak-finding; Amide I search 1620-1680 cm^-1, integrate ±25 cm^-1; Zn-N search 405-440 cm^-1, integrate ±10 cm^-1; optional nu-correction (A·nu); response factors f_BSA=600, f_MOF=30",
                "peak_1647_found": 1651.0684,
                "peak_1647_shift_cm1": 4.0684,
                "height_1647": 0.0185,
                "area_1647_raw": 0.4484,
                "area_1647_nu": 740.7689,
                "peak_421_found": 419.4495,
                "peak_421_shift_cm1": -1.5505,
                "height_421": 0.0662,
                "area_421_raw": 0.3768,
                "area_421_nu": 158.1271,
                "ratio_raw": 0.5434,
                "ratio_nu": 0.8241,
                "ratio_response": 0.1898
            },
            "ratio_raw_adaptive": 0.5434,
            "ratio_nu_corrected": 0.8241,
            "ratio_response_scaled": 0.1898
        },
        "LC_percent": 32
    },
    "12.5_34_WW": {
        "washing": "water_washing",
        "concentration": 12.5,
        "ternary_position": 34,
        "measurements": {
            "Round_1": "12.5_34_WW_01.xy",
            "Round_2": "12.5_34_WW_02.xy",
            "Round_3": "12.5_34_WW_03.xy"
        },
        "crystallinity": {
            "fractions": {
                "crystalline": {
                    "mean": 0.2267738596914426,
                    "std": 0.057958525475710385
                },
                "amorphous": {
                    "mean": 0.7732261403085575,
                    "std": 0.05795852547571034
                }
            },
            "areas": {
                "crystalline": {
                    "mean": 14065.708790598632,
                    "std": 954.2468727948493
                },
                "amorphous": {
                    "mean": 49758.007126068034,
                    "std": 11510.017642084551
                }
            },
            "per_measurement": {
                "Round_1": {
                    "file": "12.5_34_WW_01.txt",
                    "total_area": 70199.49925,
                    "crystalline_area": 13580.543708152027,
                    "amorphous_area": 56618.955541847965,
                    "crystalline_fraction": 0.19345641853922524,
                    "amorphous_fraction": 0.8065435814607748
                },
                "Round_2": {
                    "file": "12.5_34_WW_02.txt",
                    "total_area": 69636.84925,
                    "crystalline_area": 13451.525187346277,
                    "amorphous_area": 56185.32406265373,
                    "crystalline_fraction": 0.19316676920655304,
                    "amorphous_fraction": 0.806833230793447
                },
                "Round_3": {
                    "file": "12.5_34_WW_03.txt",
                    "total_area": 51634.79925,
                    "crystalline_area": 15165.057476297592,
                    "amorphous_area": 36469.74177370241,
                    "crystalline_fraction": 0.29369839132854947,
                    "amorphous_fraction": 0.7063016086714506
                }
            }
        },
        "phase_composition": {
