Repository: digital-chemistry/zif-vis

# ZIF Biocomposite Explorer

Interactive Flask app for exploring ZIF biocomposite formulations across composition, concentration, phase assignment, crystallinity, encapsulation efficiency, and experiment-level spectra.

## What this app shows

The explorer combines a summary dataset with repeat-level ATR-IR and XRD measurements.

- The main plot shows sample points in ternary composition space.
- The 3D view stacks concentration layers vertically.
- The 2D view isolates one concentration layer at a time.
- The right inspector explains the selected sample with parameters, phase composition, ATR-IR, and repeated XRD measurements.

File: project/Exp-A.json (part 16 of 32)
{
                }
            }
        },
        "phase_composition": {
            "Sodalite": {
                "mean": 1.0,
                "std": 0.0
            },
            "Diamondoid": {
                "mean": 0.0,
                "std": 0.0
            },
            "U12": {
                "mean": 0.0,
                "std": 0.0
            },
            "U13": {
                "mean": 0.0,
                "std": 0.0
            },
            "ZIF-EC-1": {
                "mean": 0.0,
                "std": 0.0
            },
            "ZIF-C": {
                "mean": 0.0,
                "std": 0.0
            },
            "ZIF-L": {
                "mean": 0.0,
                "std": 0.0
            }
        },
        "composition": {
            "M_percent": 20.0,
            "L_percent": 50.0,
            "BSA_percent": 30.0
        },
        "atr_file": "A25EW-27.xy",
        "ir_data": {
            "area_1647": 0.0148,
            "height_1647": 0.0019,
            "area_421": 0.5808,
            "peak_pos_421": 421.5056,
            "height_421": 0.0863,
            "ratio_selected_peaks": 0.0215
        },
        "encapsulation_efficiency": {
            "mean": 93.116,
            "error_bar": 0.867
        },
        "lc_data": {
            "lc_percent": 61.0
        }
    },
    "25_29_EW": {
        "washing": "ethanol_washing",
        "concentration": 25.0,
        "ternary_position": 29,
        "measurements": {
            "Round_1": "25_29_EW_01.xy",
            "Round_2": "25_29_EW_02.xy",
            "Round_3": "25_29_EW_03.xy"
        },
        "crystallinity": {
            "fractions": {
                "crystalline": {
                    "mean": 0.69361832843453,
                    "std": 0.12356690456883505
                },
                "amorphous": {
                    "mean": 0.3063816715654701,
                    "std": 0.12356690456883501
                }
            },
            "areas": {
                "crystalline": {
                    "mean": 92622.40921904253,
                    "std": 24743.23745278633
                },
                "amorphous": {
                    "mean": 39330.24003095749,
                    "std": 11377.352166276818
                }
            },
            "per_measurement": {
                "Round_1": {
                    "file": "25_29_EW_01.txt",
                    "total_area": 115854.09925,
                    "crystalline_area": 64157.50754362056,
                    "amorphous_area": 51696.59170637945,
                    "crystalline_fraction": 0.5537784848266434,
                    "amorphous_fraction": 0.4462215151733567
                },
                "Round_2": {
                    "file": "25_29_EW_02.txt",
                    "total_area": 138292.14925000002,
                    "crystalline_area": 108985.54752829587,
                    "amorphous_area": 29306.601721704163,
                    "crystalline_fraction": 0.7880819563464544,
                    "amorphous_fraction": 0.21191804365354572
                },
                "Round_3": {
                    "file": "25_29_EW_03.txt",
                    "total_area": 141711.69925,
                    "crystalline_area": 104724.17258521117,
                    "amorphous_area": 36987.52666478885,
                    "crystalline_fraction": 0.7389945441304923,
                    "amorphous_fraction": 0.2610054558695079
                }
            }
        },
        "phase_composition": {
            "Sodalite": {
                "mean": 1.0,
                "std": 0.0
            },
            "Diamondoid": {
                "mean": 0.0,
                "std": 0.0
            },
            "U12": {
                "mean": 0.0,
                "std": 0.0
            },
            "U13": {
                "mean": 0.0,
                "std": 0.0
            },
            "ZIF-EC-1": {
                "mean": 0.0,
                "std": 0.0
            },
            "ZIF-C": {
                "mean": 0.0,
                "std": 0.0
            },
            "ZIF-L": {
                "mean": 0.0,
                "std": 0.0
            }
        },
        "composition": {
            "M_percent": 40.0,
            "L_percent": 50.0,
            "BSA_percent": 10.0
        },
        "atr_file": "A25EW-29.xy",
        "ir_data": {
            "area_1647": 0.004,
            "height_1647": 0.0007,
            "area_421": 0.6029,
            "peak_pos_421": 421.5056,
            "height_421": 0.0915,
            "ratio_selected_peaks": 0.0072
        },
        "encapsulation_efficiency": {
            "mean": 68.76,
            "error_bar": 0.778
        },
        "lc_data": {
            "lc_percent": 31.0
        }
    },
    "25_32_EW": {
        "washing": "ethanol_washing",
        "concentration": 25.0,
        "ternary_position": 32,
        "measurements": {
            "Round_1": "25_32_EW_01.xy",
            "Round_2": "25_32_EW_02.xy",
            "Round_3": "25_32_EW_03.xy"
        },
        "crystallinity": {
            "fractions": {
                "crystalline": {
                    "mean": 0.6537313183940011,
                    "std": 0.10925717764374508
                },
                "amorphous": {
                    "mean": 0.34626868160599883,
                    "std": 0.10925717764374508
                }
            },
            "areas": {
                "crystalline": {
                    "mean": 76177.41368982081,
                    "std": 19292.782543841167
                },
                "amorphous": {
                    "mean": 41170.252226845856,
                    "std": 19363.70225847446
                }
            },
            "per_measurement": {
                "Round_1": {
                    "file": "25_32_EW_01.txt",
                    "total_area": 87108.44925,
                    "crystalline_area": 57485.4196614269,
                    "amorphous_area": 29623.029588573096,
                    "crystalline_fraction": 0.6599293197889974,
                    "amorphous_fraction": 0.34007068021100256
                },
                "Round_2": {
                    "file": "25_32_EW_02.txt",
                    "total_area": 138552.74925,
                    "crystalline_area": 75027.29343543663,
                    "amorphous_area": 63525.45581456337,
                    "crystalline_fraction": 0.541507071072692,
                    "amorphous_fraction": 0.458492928927308
                },
                "Round_3": {
                    "file": "25_32_EW_03.txt",
                    "total_area": 126381.79925000001,
                    "crystalline_area": 96019.52797259891,
                    "amorphous_area": 30362.271277401094,
                    "crystalline_fraction": 0.7597575643203142,
                    "amorphous_fraction": 0.24024243567968584
                }
            }
        },
        "phase_composition": {
            "Sodalite": {
                "mean": 1.0,
                "std": 0.0
            },
            "Diamondoid": {
                "mean": 0.0,
                "std": 0.0
            },
            "U12": {
                "mean": 0.0,
                "std": 0.0
            },
            "U13": {
                "mean": 0.0,
                "std": 0.0
            },
            "ZIF-EC-1": {
                "mean": 0.0,
                "std": 0.0
            },
            "ZIF-C": {
                "mean": 0.0,
                "std": 0.0
            },
            "ZIF-L": {
                "mean": 0.0,
                "std": 0.0
            }
        },
        "composition": {
            "M_percent": 30.0,
            "L_percent": 60.0,
            "BSA_percent": 10.0
        },
        "atr_file": "A25EW-32.xy",
        "ir_data": {
            "area_1647": 0.0032,
            "height_1647": 0.0007,
            "area_421": 0.1085,
            "peak_pos_421": 421.5056,
            "height_421": 0.0149,
            "ratio_selected_peaks": 0.043
        },
        "encapsulation_efficiency": {
            "mean": 92.038,
            "error_bar": 2.417
        },
        "lc_data": {
            "lc_percent": 27.0
        }
    },
    "25_30_EW": {
        "washing": "ethanol_washing",
        "concentration": 25.0,
        "ternary_position": 30,
        "measurements": {
            "Round_1": "25_30_EW_01.xy",
            "Round_2": "25_30_EW_02.xy",
            "Round_3": "25_30_EW_03.xy"
        },
        "crystallinity": {
            "fractions": {
                "crystalline": {
                    "mean": 0.4064536593173254,
                    "std": 0.10300462502745641
                },
                "amorphous": {
                    "mean": 0.5935463406826746,
                    "std": 0.10300462502745641
                }
            },
            "areas": {
                "crystalline": {
                    "mean": 25480.556673057417,
                    "std": 5470.117763337158
                },
                "amorphous": {
                    "mean": 39121.82591027591,
                    "std": 14793.022490605636
                }
            },
            "per_measurement": {
                "Round_1": {
                    "file": "25_30_EW_01.txt",
                    "total_area": 62544.849249999985,
                    "crystalline_area": 20223.651406527173,
                    "amorphous_area": 42321.197843472815,
                    "crystalline_fraction": 0.32334639301296547,
                    "amorphous_fraction": 0.6766536069870346
                },
                "Round_2": {
                    "file": "25_30_EW_02.txt",
                    "total_area": 83194.84925,
                    "crystalline_area": 31141.483314260884,
                    "amorphous_area": 52053.365935739115,
                    "crystalline_fraction": 0.3743198478631883,
                    "amorphous_fraction": 0.6256801521368117
                },
                "Round_3": {
                    "file": "25_30_EW_03.txt",
                    "total_area": 48067.449250000005,
                    "crystalline_area": 25076.53529838419,
                    "amorphous_area": 22990.913951615814,
                    "crystalline_fraction": 0.5216947370758225,
                    "amorphous_fraction": 0.4783052629241776
                }
            }
        },
        "phase_composition": {
            "Sodalite": {
                "mean": 1.0,
                "std": 0.0
            },
            "Diamondoid": {
                "mean": 0.0,
                "std": 0.0
            },
            "U12": {
                "mean": 0.0,
                "std": 0.0
            },
            "U13": {
                "mean": 0.0,
                "std": 0.0
            },
            "ZIF-EC-1": {
                "mean": 0.0,
                "std": 0.0
            },
            "ZIF-C": {
                "mean": 0.0,
                "std": 0.0
            },
            "ZIF-L": {
                "mean": 0.0,
                "std": 0.0
            }
        },
        "composition": {
            "M_percent": 10.0,
            "L_percent": 60.0,
            "BSA_percent": 30.0
        },
        "atr_file": "A25EW-30.xy",
        "ir_data": {
            "area_1647": 0.008,
            "height_1647": 0.0013,
            "area_421": 0.1334,
            "peak_pos_421": 421.5056,
            "height_421": 0.0202,
            "ratio_selected_peaks": 0.062
        },
        "encapsulation_efficiency": {
            "mean": 92.487,
            "error_bar": 4.688
        },
        "lc_data": {
            "lc_percent": 70.0
        }
    },
    "25_34_EW": {
        "washing": "ethanol_washing",
        "concentration": 25.0,
        "ternary_position": 34,
        "measurements": {
            "Round_1": "25_34_EW_01.xy",
            "Round_2": "25_34_EW_02.xy",
            "Round_3": "25_34_EW_03.xy"
        },
        "crystallinity": {
            "fractions": {
                "crystalline": {
                    "mean": 0.6505254440800713,
                    "std": 0.0638720355564467
                },
                "amorphous": {
                    "mean": 0.34947455591992865,
                    "std": 0.06387203555644677
                }
            },
            "areas": {
                "crystalline": {
                    "mean": 104593.16101736319,
                    "std": 11832.456252739463
                },
                "amorphous": {
                    "mean": 58366.988232636824,
                    "std": 21953.59251383469
                }
            },
            "per_measurement": {
                "Round_1": {
                    "file": "25_34_EW_01.txt",
                    "total_area": 161854.24925,
                    "crystalline_area": 103578.77919558046,
                    "amorphous_area": 58275.47005441955,
                    "crystalline_fraction": 0.6399509415140082,
                    "amorphous_fraction": 0.36004905848599184
                },
                "Round_2": {
                    "file": "25_34_EW_02.txt",
                    "total_area": 129759.84925,
                    "crystalline_area": 93300.55137431635,
                    "amorphous_area": 36459.297875683675,
                    "crystalline_fraction": 0.7190248132498992,
                    "amorphous_fraction": 0.2809751867501007
                },
                "Round_3": {
                    "file": "25_34_EW_03.txt",
                    "total_area": 197266.34925000003,
                    "crystalline_area": 116900.15248219279,
                    "amorphous_area": 80366.19676780724,
                    "crystalline_fraction": 0.5926005774763066,
                    "amorphous_fraction": 0.40739942252369343
                }
            }
        },
        "phase_composition": {
            "Sodalite": {
                "mean": 1.0,
                "std": 0.0
            },
            "Diamondoid": {
                "mean": 0.0,
                "std": 0.0
            },
            "U12": {
                "mean": 0.0,
                "std": 0.0
            },
            "U13": {
                "mean": 0.0,
                "std": 0.0
            },
            "ZIF-EC-1": {
                "mean": 0.0,
                "std": 0.0
            },
            "ZIF-C": {
                "mean": 0.0,
                "std": 0.0
            },
            "ZIF-L": {
                "mean": 0.0,
                "std": 0.0
            }
        },
        "composition": {
            "M_percent": 20.0,
            "L_percent": 70.0,
            "BSA_percent": 10.0
        },
        "atr_file": "A25EW-34.xy",
        "ir_data": {
            "area_1647": 0.0063,
            "height_1647": 0.0011,
            "area_421": 0.6469,
            "peak_pos_421": 421.5056,
            "height_421": 0.0957,
            "ratio_selected_peaks": 0.011
        },
        "encapsulation_efficiency": {
            "mean": 93.206,
            "error_bar": 1.348
        },
        "lc_data": {
            "lc_percent": 39.0
        }
    },
    "25_33_EW": {
        "washing": "ethanol_washing",
        "concentration": 25.0,
        "ternary_position": 33,
        "measurements": {
            "Round_1": "25_33_EW_01.xy",
            "Round_2": "25_33_EW_02.xy",
            "Round_3": "25_33_EW_03.xy"
        },
        "crystallinity": {
            "fractions": {
                "crystalline": {
                    "mean": 0.42837628031447367,
                    "std": 0.1321040037717161
                },
                "amorphous": {
                    "mean": 0.5716237196855264,
                    "std": 0.13210400377171613
                }
            },
            "areas": {
                "crystalline": {
                    "mean": 28361.09964266499,
                    "std": 11508.762722701144
                },
                "amorphous": {
                    "mean": 37758.36627400168,
                    "std": 14466.02337135834
                }
            },
            "per_measurement": {
                "Round_1": {
                    "file": "25_33_EW_01.txt",
                    "total_area": 46950.49924999999,
                    "crystalline_area": 17620.350913252332,
                    "amorphous_area": 29330.148336747665,
                    "crystalline_fraction": 0.37529634816934,
                    "amorphous_fraction": 0.6247036518306601
                },
                "Round_2": {
                    "file": "25_33_EW_02.txt",
                    "total_area": 81416.44925,
                    "crystalline_area": 26954.390788452525,
                    "amorphous_area": 54462.05846154748,
                    "crystalline_fraction": 0.3310681199776411,
                    "amorphous_fraction": 0.6689318800223589
                },
                "Round_3": {
                    "file": "25_33_EW_03.txt",
                    "total_area": 69991.44925,
                    "crystalline_area": 40508.55722629011,
                    "amorphous_area": 29482.89202370989,
                    "crystalline_fraction": 0.57876437279644,
                    "amorphous_fraction": 0.42123562720356
                }
            }
        },
        "phase_composition": {
            "Sodalite": {
                "mean": 1.0,
                "std": 0.0
            },
            "Diamondoid": {
                "mean": 0.0,
                "std": 0.0
            },
            "U12": {
                "mean": 0.0,
                "std": 0.0
            },
            "U13": {
                "mean": 0.0,
                "std": 0.0
            },
            "ZIF-EC-1": {
                "mean": 0.0,
                "std": 0.0
            },
            "ZIF-C": {
                "mean": 0.0,
                "std": 0.0
            },
            "ZIF-L": {
                "mean": 0.0,
                "std": 0.0
            }
        },
        "composition": {
            "M_percent": 10.0,
            "L_percent": 70.0,
            "BSA_percent": 20.0
        },
        "atr_file": "A25EW-33.xy",
        "ir_data": {
            "area_1647": 0.0159,
            "height_1647": 0.0023,
            "area_421": 0.1736,
            "peak_pos_421": 421.5056,
            "height_421": 0.0253,
            "ratio_selected_peaks": 0.0824
        },
        "encapsulation_efficiency": {
            "mean": 90.42,
            "error_bar": 0.679
        },
        "lc_data": {
            "lc_percent": 65.0
        }
    },
    "25_01_WW": {
        "washing": "water_washing",
        "concentration": 25.0,
        "ternary_position": 1,
        "measurements": {
            "Round_1": "25_01_WW_01.xy",
            "Round_2": "25_01_WW_02.xy",
            "Round_3": "25_01_WW_03.xy"
        },
        "crystallinity": {
            "fractions": {
                "crystalline": {
                    "mean": 0.17425711420746925,
                    "std": 0.03252376121313504
                },
                "amorphous": {
                    "mean": 0.8257428857925307,
                    "std": 0.0325237612131351
                }
            },
            "areas": {
                "crystalline": {
                    "mean": 11566.175122880515,
                    "std": 577.2049109243392
                },
                "amorphous": {
                    "mean": 56548.057460452816,
                    "std": 13741.052770416485
                }
            },
            "per_measurement": {
                "Round_1": {
                    "file": "25_01_WW_01.txt",
                    "total_area": 70298.24925,
                    "crystalline_area": 12162.7824377053,
                    "amorphous_area": 58135.4668122947,
                    "crystalline_fraction": 0.17301686126564952,
                    "amorphous_fraction": 0.8269831387343505
                },
                "Round_2": {
                    "file": "25_01_WW_02.txt",
                    "total_area": 53092.799250000004,
                    "crystalline_area": 11010.557856969963,
                    "amorphous_area": 42082.24139303004,
                    "crystalline_fraction": 0.20738326124271855,
                    "amorphous_fraction": 0.7926167387572814
                },
                "Round_3": {
                    "file": "25_01_WW_03.txt",
                    "total_area": 80951.64924999999,
                    "crystalline_area": 11525.185073966284,
                    "amorphous_area": 69426.46417603371,
                    "crystalline_fraction": 0.1423712201140397,
                    "amorphous_fraction": 0.8576287798859604
                }
            }
        },
        "phase_composition": {
            "Sodalite": {
                "mean": 0.0,
                "std": 0.0
            },
            "Diamondoid": {
                "mean": 0.0,
                "std": 0.0
            },
            "U12": {
                "mean": 0.0,
                "std": 0.0
            },
            "U13": {
                "mean": 0.0,
                "std": 0.0
            },
            "ZIF-EC-1": {
                "mean": 0.0,
                "std": 0.0
            },
            "ZIF-C": {
                "mean": 0.0,
                "std": 0.0
            },
            "ZIF-L": {
                "mean": 0.0,
                "std": 0.0
            }
        },
        "composition": {
            "M_percent": 10.0,
            "L_percent": 10.0,
            "BSA_percent": 80.0
        },
        "atr_file": "A25WW-01.xy",
        "ir_data": {
            "area_1647": 0.0187,
            "height_1647": 0.0024,
            "area_421": 0.0019,
            "peak_pos_421": 417.3934,
            "height_421": 0.0006,
            "ratio_selected_peaks": 0.7878
        },
        "encapsulation_efficiency": {
            "mean": 92.074,
            "error_bar": 0.587
        },
        "lc_data": null
    },
    "25_36_EW": {
        "washing": "ethanol_washing",
        "concentration": 25.0,
        "ternary_position": 36,
        "measurements": {
            "Round_1": "25_36_EW_01.xy",
            "Round_2": "25_36_EW_02.xy",
            "Round_3": "25_36_EW_03.xy"
        },
        "crystallinity": {
            "fractions": {
                "crystalline": {
                    "mean": 0.30419094663398233,
                    "std": 0.022927376030414594
                },
                "amorphous": {
                    "mean": 0.6958090533660176,
                    "std": 0.022927376030414608
                }
            },
            "areas": {
                "crystalline": {
                    "mean": 16397.858931130726,
                    "std": 1842.4919408623632
                },
                "amorphous": {
                    "mean": 37699.69031886928,
                    "std": 5650.7758426320715
                }
            },
            "per_measurement": {
                "Round_1": {
                    "file": "25_36_EW_01.txt",
                    "total_area": 59351.09925000001,
                    "crystalline_area": 16496.781807633815,
                    "amorphous_area": 42854.3174423662,
                    "crystalline_fraction": 0.2779524223830414,
                    "amorphous_fraction": 0.7220475776169586
                },
                "Round_2": {
                    "file": "25_36_EW_02.txt",
                    "total_area": 56775.899249999995,
                    "crystalline_area": 18188.89667802462,
                    "amorphous_area": 38587.002571975376,
                    "crystalline_fraction": 0.32036298708249206,
                    "amorphous_fraction": 0.6796370129175079
                },
                "Round_3": {
                    "file": "25_36_EW_03.txt",
                    "total_area": 46165.64925,
                    "crystalline_area": 14507.898307733742,
                    "amorphous_area": 31657.750942266262,
                    "crystalline_fraction": 0.3142574304364135,
                    "amorphous_fraction": 0.6857425695635865
                }
            }
        },
        "phase_composition": {
            "Sodalite": {
                "mean": 0.0,
                "std": 0.0
            },
            "Diamondoid": {
                "mean": 0.0,
                "std": 0.0
            },
            "U12": {
                "mean": 0.0,
                "std": 0.0
            },
            "U13": {
                "mean": 1.0,
                "std": 0.0
            },
            "ZIF-EC-1": {
                "mean": 0.0,
                "std": 0.0
            },
            "ZIF-C": {
                "mean": 0.0,
                "std": 0.0
            },
            "ZIF-L": {
                "mean": 0.0,
                "std": 0.0
            }
        },
        "composition": {
            "M_percent": 80.0,
            "L_percent": 10.0,
            "BSA_percent": 10.0
        },
        "atr_file": "A25EW-36.xy",
        "ir_data": {
            "area_1647": 0.0043,
            "height_1647": 0.0009,
            "area_421": 0.0278,
            "peak_pos_421": 421.5056,
            "height_421": 0.0041,
            "ratio_selected_peaks": 0.1745
        },
        "encapsulation_efficiency": {
            "mean": 54.11,
            "error_bar": 0.809
        },
        "lc_data": {
            "lc_percent": 48.0
        }
    },
    "25_35_EW": {
        "washing": "ethanol_washing",
        "concentration": 25.0,
        "ternary_position": 35,
        "measurements": {
            "Round_1": "25_35_EW_01.xy",
            "Round_2": "25_35_EW_02.xy",
            "Round_3": "25_35_EW_03.xy"
        },
        "crystallinity": {
            "fractions": {
                "crystalline": {
                    "mean": 0.2857280898433316,
                    "std": 0.030916321114777972
                },
                "amorphous": {
                    "mean": 0.7142719101566684,
                    "std": 0.03091632111477795
                }
            },
            "areas": {
                "crystalline": {
                    "mean": 14561.245507793197,
                    "std": 1799.660704505635
                },
                "amorphous": {
                    "mean": 36341.7037422068,
                    "std": 1093.3219403302116
                }
            },
            "per_measurement": {
                "Round_1": {
                    "file": "25_35_EW_01.txt",
                    "total_area": 51136.449250000005,
                    "crystalline_area": 16030.696152219834,
                    "amorphous_area": 35105.75309778017,
                    "crystalline_fraction": 0.31348864434931084,
                    "amorphous_fraction": 0.6865113556506892
                },
                "Round_2": {
                    "file": "25_35_EW_02.txt",
                    "total_area": 49736.54925,
                    "crystalline_area": 12553.997197953595,
                    "amorphous_area": 37182.552052046405,
                    "crystalline_fraction": 0.2524098954845283,
                    "amorphous_fraction": 0.7475901045154717
                },
                "Round_3": {
                    "file": "25_35_EW_03.txt",
                    "total_area": 51835.84925,
                    "crystalline_area": 15099.043173206164,
                    "amorphous_area": 36736.80607679383,
                    "crystalline_fraction": 0.2912857296961555,
                    "amorphous_fraction": 0.7087142703038445
                }
            }
        },
        "phase_composition": {
            "Sodalite": {
                "mean": 1.0,
                "std": 0.0
            },
            "Diamondoid": {
                "mean": 0.0,
                "std": 0.0
            },
            "U12": {
                "mean": 0.0,
                "std": 0.0
            },
            "U13": {
                "mean": 0.0,
                "std": 0.0
            },
            "ZIF-EC-1": {
                "mean": 0.0,
                "std": 0.0
            },
            "ZIF-C": {
                "mean": 0.0,
                "std": 0.0
            },
            "ZIF-L": {
                "mean": 0.0,
                "std": 0.0
            }
        },
        "composition": {
            "M_percent": 10.0,
            "L_percent": 80.0,
            "BSA_percent": 10.0
        },
        "atr_file": "A25EW-35.xy",
        "ir_data": {
            "area_1647": 0.011,
            "height_1647": 0.0015,
            "area_421": 0.0962,
            "peak_pos_421": 421.5056,
            "height_421": 0.0124,
            "ratio_selected_peaks": 0.1104
        },
        "encapsulation_efficiency": {
            "mean": 90.42,
            "error_bar": 0.824
        },
        "lc_data": {
            "lc_percent": 57.0
        }
    },
    "25_04_WW": {
        "washing": "water_washing",
        "concentration": 25.0,
        "ternary_position": 4,
        "measurements": {
            "Round_1": "25_04_WW_01.xy",
            "Round_2": "25_04_WW_02.xy",
            "Round_3": "25_04_WW_03.xy"
        },
        "crystallinity": {
            "fractions": {
                "crystalline": {
                    "mean": 0.18404211435280168,
                    "std": 0.03574595148721524
                },
                "amorphous": {
                    "mean": 0.8159578856471983,
                    "std": 0.0357459514872152
                }
            },
            "areas": {
                "crystalline": {
                    "mean": 10937.025593839055,
                    "std": 269.8295927268277
                },
                "amorphous": {
                    "mean": 50188.573656160945,
                    "std": 13258.4231923522
                }
            },
            "per_measurement": {
                "Round_1": {
                    "file": "25_04_WW_01.txt",
                    "total_area": 53745.59925,
                    "crystalline_area": 10656.4046772084,
                    "amorphous_area": 43089.1945727916,
                    "crystalline_fraction": 0.1982749253132274,
                    "amorphous_fraction": 0.8017250746867727
                },
                "Round_2": {
                    "file": "25_04_WW_02.txt",
                    "total_area": 53186.14924999999,
                    "crystalline_area": 11194.583376103179,
                    "amorphous_area": 41991.56587389681,
                    "crystalline_fraction": 0.21047929835046633,
                    "amorphous_fraction": 0.7895207016495337
                },
                "Round_3": {
                    "file": "25_04_WW_03.txt",
                    "total_area": 76445.04925000001,
                    "crystalline_area": 10960.088728205585,
                    "amorphous_area": 65484.960521794426,
                    "crystalline_fraction": 0.14337211939471126,
                    "amorphous_fraction": 0.8566278806052887
                }
            }
        },
        "phase_composition": {
            "Sodalite": {
                "mean": 0.0,
                "std": 0.0
            },
            "Diamondoid": {
                "mean": 0.0,
                "std": 0.0
            },
            "U12": {
                "mean": 0.0,
                "std": 0.0
            },
            "U13": {
                "mean": 0.0,
                "std": 0.0
            },
            "ZIF-EC-1": {
                "mean": 0.0,
                "std": 0.0
            },
            "ZIF-C": {
                "mean": 0.0,
                "std": 0.0
            },
            "ZIF-L": {
                "mean": 0.0,
                "std": 0.0
            }
        },
        "composition": {
            "M_percent": 40.0,
            "L_percent": 10.0,
            "BSA_percent": 50.0
        },
        "atr_file": "A25WW-04.xy",
        "ir_data": {
            "area_1647": 0.016,
            "height_1647": 0.0021,
            "area_421": 0.0041,
            "peak_pos_421": 417.3934,
            "height_421": 0.0016,
            "ratio_selected_peaks": 0.5675
        },
        "encapsulation_efficiency": {
            "mean": 89.537,
            "error_bar": 1.39
        },
        "lc_data": null
    },
    "25_07_WW": {
        "washing": "water_washing",
        "concentration": 25.0,
        "ternary_position": 7,
        "measurements": {
            "Round_1": "25_07_WW_01.xy",
            "Round_2": "25_07_WW_02.xy",
            "Round_3": "25_07_WW_03.xy"
        },
        "crystallinity": {
            "fractions": {
                "crystalline": {
                    "mean": 0.1678976707237815,
                    "std": 0.0246885629907769
                },
                "amorphous": {
                    "mean": 0.8321023292762183,
                    "std": 0.024688562990776923
                }
            },
            "areas": {
                "crystalline": {
                    "mean": 12986.701873034728,
                    "std": 107.6953213825535
                },
                "amorphous": {
                    "mean": 65531.64737696527,
                    "std": 12037.055957003937
                }
            },
            "per_measurement": {
                "Round_1": {
                    "file": "25_07_WW_01.txt",
                    "total_area": 71169.59925,
                    "crystalline_area": 13083.220741638113,
                    "amorphous_area": 58086.378508361886,
                    "crystalline_fraction": 0.1838315921336049,
                    "amorphous_fraction": 0.8161684078663951
                },
                "Round_2": {
                    "file": "25_07_WW_02.txt",
                    "total_area": 72096.14925000002,
                    "crystalline_area": 13006.349457886678,
                    "amorphous_area": 59089.79979211332,
                    "crystalline_fraction": 0.18040283140207627,
                    "amorphous_fraction": 0.8195971685979236
                },
                "Round_3": {
                    "file": "25_07_WW_03.txt",
                    "total_area": 92289.29925,
                    "crystalline_area": 12870.535419579392,
                    "amorphous_area": 79418.76383042062,
                    "crystalline_fraction": 0.1394585886356634,
                    "amorphous_fraction": 0.8605414113643366
                }
            }
        },
        "phase_composition": {
            "Sodalite": {
                "mean": 0.0,
                "std": 0.0
            },
            "Diamondoid": {
                "mean": 0.0,
                "std": 0.0
            },
            "U12": {
                "mean": 0.0,
                "std": 0.0
            },
            "U13": {
                "mean": 1.0,
                "std": 0.0
            },
            "ZIF-EC-1": {
                "mean": 0.0,
                "std": 0.0
            },
            "ZIF-C": {
                "mean": 0.0,
                "std": 0.0
            },
            "ZIF-L": {
                "mean": 0.0,
                "std": 0.0
            }
        },
        "composition": {
            "M_percent": 70.0,
            "L_percent": 10.0,
            "BSA_percent": 20.0
        },
        "atr_file": "A25WW-07.xy",
        "ir_data": {
            "area_1647": 0.0069,
            "height_1647": 0.0009,
            "area_421": 0.0048,
            "peak_pos_421": 417.3934,
            "height_421": 0.0014,
            "ratio_selected_peaks": 0.3772
        },
        "encapsulation_efficiency": {
            "mean": 72.626,
            "error_bar": 0.709
        },
        "lc_data": {
            "lc_percent": 99.0
        }
    },
    "25_03_WW": {
        "washing": "water_washing",
        "concentration": 25.0,
        "ternary_position": 3,
        "measurements": {
            "Round_1": "25_03_WW_01.xy",
            "Round_2": "25_03_WW_02.xy",
            "Round_3": "25_03_WW_03.xy"
        },
        "crystallinity": {
            "fractions": {
                "crystalline": {
                    "mean": 0.18215906744548094,
                    "std": 0.04910564352649809
                },
                "amorphous": {
                    "mean": 0.817840932554519,
                    "std": 0.04910564352649808
                }
            },
            "areas": {
                "crystalline": {
                    "mean": 11185.219218184835,
                    "std": 277.4721273610058
                },
                "amorphous": {
                    "mean": 53807.5133651485,
                    "std": 20178.07816381618
                }
            },
            "per_measurement": {
                "Round_1": {
                    "file": "25_03_WW_01.txt",
                    "total_area": 57752.299250000004,
                    "crystalline_area": 10896.320804847133,
                    "amorphous_area": 46855.97844515287,
                    "crystalline_fraction": 0.18867336792391226,
                    "amorphous_fraction": 0.8113266320760877
                },
                "Round_2": {
                    "file": "25_03_WW_02.txt",
                    "total_area": 49233.89925,
                    "crystalline_area": 11209.693170986642,
                    "amorphous_area": 38024.206079013355,
                    "crystalline_fraction": 0.2276824168255705,
                    "amorphous_fraction": 0.7723175831744296
                },
                "Round_3": {
                    "file": "25_03_WW_03.txt",
                    "total_area": 87991.99925,
                    "crystalline_area": 11449.643678720728,
                    "amorphous_area": 76542.35557127927,
                    "crystalline_fraction": 0.13012141758696008,
                    "amorphous_fraction": 0.86987858241304
                }
            }
        },
        "phase_composition": {
            "Sodalite": {
                "mean": 0.0,
                "std": 0.0
            },
            "Diamondoid": {
                "mean": 0.0,
                "std": 0.0
            },
            "U12": {
                "mean": 0.0,
                "std": 0.0
            },
            "U13": {
                "mean": 0.0,
                "std": 0.0
            },
            "ZIF-EC-1": {
                "mean": 0.0,
                "std": 0.0
            },
            "ZIF-C": {
                "mean": 0.0,
                "std": 0.0
            },
            "ZIF-L": {
                "mean": 0.0,
                "std": 0.0
            }
        },
        "composition": {
            "M_percent": 30.0,
            "L_percent": 10.0,
            "BSA_percent": 60.0
        },
        "atr_file": "A25WW-03.xy",
        "ir_data": {
            "area_1647": 0.0135,
            "height_1647": 0.0015,
            "area_421": 0.0028,
            "peak_pos_421": 425.6179,
            "height_421": 0.0009,
            "ratio_selected_peaks": 0.6205
        },
        "encapsulation_efficiency": {
            "mean": 92.732,
            "error_bar": 0.861
        },
        "lc_data": null
    },
    "25_05_WW": {
        "washing": "water_washing",
        "concentration": 25.0,
        "ternary_position": 5,
        "measurements": {
            "Round_1": "25_05_WW_01.xy",
            "Round_2": "25_05_WW_02.xy",
            "Round_3": "25_05_WW_03.xy"
        },
        "crystallinity": {
            "fractions": {
                "crystalline": {
                    "mean": 0.19491701029512068,
                    "std": 0.034266874608393005
                },
                "amorphous": {
