Repository: digital-chemistry/zif-vis

# ZIF Biocomposite Explorer

Interactive Flask app for exploring ZIF biocomposite formulations across composition, concentration, phase assignment, crystallinity, encapsulation efficiency, and experiment-level spectra.

## What this app shows

The explorer combines a summary dataset with repeat-level ATR-IR and XRD measurements.

- The main plot shows sample points in ternary composition space.
- The 3D view stacks concentration layers vertically.
- The 2D view isolates one concentration layer at a time.
- The right inspector explains the selected sample with parameters, phase composition, ATR-IR, and repeated XRD measurements.

File: project/zif_biocomposite_summary_by_point.json (part 16 of 19)
{
        "concentration": 50.0,
        "ternary_position": 35,
        "measurements": {
            "Round_1": "50_35_WW_01.xy",
            "Round_2": "50_35_WW_02.xy",
            "Round_3": "50_35_WW_03.xy"
        },
        "crystallinity": {
            "fractions": {
                "crystalline": {
                    "mean": 0.313,
                    "std": 0.029
                },
                "amorphous": {
                    "mean": 0.687,
                    "std": 0.029
                }
            },
            "areas": {
                "crystalline": {
                    "mean": 5350.7,
                    "std": 265.7
                },
                "amorphous": {
                    "mean": 11890.9,
                    "std": 2280.5
                }
            }
        },
        "phase_composition": {
            "Sodalite": {
                "mean": 1.0,
                "std": 0.0
            },
            "Diamondoid": {
                "mean": 0.0,
                "std": 0.0
            },
            "U12": {
                "mean": 0.0,
                "std": 0.0
            },
            "U13": {
                "mean": 0.0,
                "std": 0.0
            },
            "ZIF-EC-1": {
                "mean": 0.0,
                "std": 0.0
            },
            "ZIF-C": {
                "mean": 0.0,
                "std": 0.0
            },
            "ZIF-L": {
                "mean": 0.0,
                "std": 0.0
            }
        },
        "composition": {
            "M_percent": 10.0,
            "L_percent": 80.0,
            "BSA_percent": 10.0
        },
        "encapsulation_efficiency": {
            "mean": 97.81,
            "error_bar": 0.296
        },
        "atr_file": "A50WW-35.xy",
        "ir_data": {
            "area_1647": 0.0007,
            "height_1647": 0.0002,
            "area_421": 0.0318,
            "peak_pos_421": 421.5056,
            "height_421": 0.0047,
            "ratio_selected_peaks": 0.021
        }
    },
    "50_36_EW": {
        "washing": "ethanol_washing",
        "concentration": 50.0,
        "ternary_position": 36,
        "measurements": {
            "Round_1": "50_36_EW_01.xy",
            "Round_2": "50_36_EW_02.xy",
            "Round_3": "50_36_EW_03.xy"
        },
        "crystallinity": {
            "fractions": {
                "crystalline": {
                    "mean": 0.177,
                    "std": 0.175
                },
                "amorphous": {
                    "mean": 0.823,
                    "std": 0.175
                }
            },
            "areas": {
                "crystalline": {
                    "mean": 3936.8,
                    "std": 4560.8
                },
                "amorphous": {
                    "mean": 14204.3,
                    "std": 2069.7
                }
            }
        },
        "phase_composition": {
            "Sodalite": {
                "mean": 0.333,
                "std": 0.577
            },
            "Diamondoid": {
                "mean": 0.0,
                "std": 0.0
            },
            "U12": {
                "mean": 0.0,
                "std": 0.0
            },
            "U13": {
                "mean": 0.0,
                "std": 0.0
            },
            "ZIF-EC-1": {
                "mean": 0.0,
                "std": 0.0
            },
            "ZIF-C": {
                "mean": 0.0,
                "std": 0.0
            },
            "ZIF-L": {
                "mean": 0.0,
                "std": 0.0
            }
        },
        "composition": {
            "M_percent": 80.0,
            "L_percent": 10.0,
            "BSA_percent": 10.0
        },
        "encapsulation_efficiency": {
            "mean": 36.743,
            "error_bar": 1.954
        },
        "atr_file": "A50EW-36.xy",
        "ir_data": {
            "area_1647": 0.0056,
            "height_1647": 0.0009,
            "area_421": 0.0087,
            "peak_pos_421": 421.5056,
            "height_421": 0.0012,
            "ratio_selected_peaks": 0.3935
        }
    },
    "50_36_WW": {
        "washing": "water_washing",
        "concentration": 50.0,
        "ternary_position": 36,
        "measurements": {
            "Round_1": "50_36_WW_01.xy",
            "Round_2": "50_36_WW_02.xy",
            "Round_3": "50_36_WW_03.xy"
        },
        "crystallinity": {
            "fractions": {
                "crystalline": {
                    "mean": 0.008,
                    "std": 0.014
                },
                "amorphous": {
                    "mean": 0.992,
                    "std": 0.014
                }
            },
            "areas": {
                "crystalline": {
                    "mean": 113.2,
                    "std": 196.0
                },
                "amorphous": {
                    "mean": 12553.9,
                    "std": 804.8
                }
            }
        },
        "phase_composition": {
            "Sodalite": {
                "mean": 0.667,
                "std": 0.577
            },
            "Diamondoid": {
                "mean": 0.333,
                "std": 0.577
            },
            "U12": {
                "mean": 0.0,
                "std": 0.0
            },
            "U13": {
                "mean": 0.0,
                "std": 0.0
            },
            "ZIF-EC-1": {
                "mean": 0.0,
                "std": 0.0
            },
            "ZIF-C": {
                "mean": 0.0,
                "std": 0.0
            },
            "ZIF-L": {
                "mean": 0.0,
                "std": 0.0
            }
        },
        "composition": {
            "M_percent": 80.0,
            "L_percent": 10.0,
            "BSA_percent": 10.0
        },
        "encapsulation_efficiency": {
            "mean": 42.228,
            "error_bar": 6.683
        },
        "atr_file": "A50WW-36.xy",
        "ir_data": {
            "area_1647": 0.0011,
            "height_1647": 0.0002,
            "area_421": 0.0,
            "peak_pos_421": 415.3372,
            "height_421": 0.0,
            "ratio_selected_peaks": 1.0
        }
    },
    "75_01_EW": {
        "washing": "ethanol_washing",
        "concentration": 75.0,
        "ternary_position": 1,
        "measurements": {
            "Round_1": "75_01_EW_01.xy",
            "Round_2": "75_01_EW_02.xy",
            "Round_3": "75_01_EW_03.xy"
        },
        "crystallinity": {
            "fractions": {
                "crystalline": {
                    "mean": 0.0,
                    "std": 0.0
                },
                "amorphous": {
                    "mean": 1.0,
                    "std": 0.0
                }
            },
            "areas": {
                "crystalline": {
                    "mean": 0.0,
                    "std": 0.0
                },
                "amorphous": {
                    "mean": 12985.4,
                    "std": 1710.4
                }
            }
        },
        "phase_composition": {
            "Sodalite": {
                "mean": 0.0,
                "std": 0.0
            },
            "Diamondoid": {
                "mean": 0.0,
                "std": 0.0
            },
            "U12": {
                "mean": 0.0,
                "std": 0.0
            },
            "U13": {
                "mean": 0.0,
                "std": 0.0
            },
            "ZIF-EC-1": {
                "mean": 0.0,
                "std": 0.0
            },
            "ZIF-C": {
                "mean": 0.0,
                "std": 0.0
            },
            "ZIF-L": {
                "mean": 0.0,
                "std": 0.0
            }
        },
        "composition": {
            "M_percent": 10.0,
            "L_percent": 10.0,
            "BSA_percent": 80.0
        },
        "encapsulation_efficiency": {
            "mean": 91.812,
            "error_bar": 0.273
        },
        "atr_file": "A75EW-01.xy",
        "ir_data": {
            "area_1647": 0.0187,
            "height_1647": 0.0023,
            "area_421": 0.0,
            "peak_pos_421": 415.3372,
            "height_421": 0.0,
            "ratio_selected_peaks": 1.0
        }
    },
    "75_01_WW": {
        "washing": "water_washing",
        "concentration": 75.0,
        "ternary_position": 1,
        "measurements": {
            "Round_1": "75_01_WW_01.xy",
            "Round_2": "75_01_WW_02.xy",
            "Round_3": "75_01_WW_03.xy"
        },
        "crystallinity": {
            "fractions": {
                "crystalline": {
                    "mean": 0.0,
                    "std": 0.0
                },
                "amorphous": {
                    "mean": 1.0,
                    "std": 0.0
                }
            },
            "areas": {
                "crystalline": {
                    "mean": 0.0,
                    "std": 0.0
                },
                "amorphous": {
                    "mean": 12126.2,
                    "std": 1218.4
                }
            }
        },
        "phase_composition": {
            "Sodalite": {
                "mean": 0.0,
                "std": 0.0
            },
            "Diamondoid": {
                "mean": 0.0,
                "std": 0.0
            },
            "U12": {
                "mean": 0.0,
                "std": 0.0
            },
            "U13": {
                "mean": 0.0,
                "std": 0.0
            },
            "ZIF-EC-1": {
                "mean": 0.0,
                "std": 0.0
            },
            "ZIF-C": {
                "mean": 0.0,
                "std": 0.0
            },
            "ZIF-L": {
                "mean": 0.0,
                "std": 0.0
            }
        },
        "composition": {
            "M_percent": 10.0,
            "L_percent": 10.0,
            "BSA_percent": 80.0
        },
        "encapsulation_efficiency": {
            "mean": 90.945,
            "error_bar": 2.46
        },
        "atr_file": "A75WW-01.xy",
        "ir_data": {
            "area_1647": 0.0262,
            "height_1647": 0.003,
            "area_421": 0.0022,
            "peak_pos_421": 417.3934,
            "height_421": 0.0005,
            "ratio_selected_peaks": 0.9239
        }
    },
    "75_02_EW": {
        "washing": "ethanol_washing",
        "concentration": 75.0,
        "ternary_position": 2,
        "measurements": {
            "Round_1": "75_02_EW_01.xy",
            "Round_2": "75_02_EW_02.xy",
            "Round_3": "75_02_EW_03.xy"
        },
        "crystallinity": {
            "fractions": {
                "crystalline": {
                    "mean": 0.0,
                    "std": 0.0
                },
                "amorphous": {
                    "mean": 1.0,
                    "std": 0.0
                }
            },
            "areas": {
                "crystalline": {
                    "mean": 0.0,
                    "std": 0.0
                },
                "amorphous": {
                    "mean": 10785.9,
                    "std": 1652.8
                }
            }
        },
        "phase_composition": {
            "Sodalite": {
                "mean": 0.0,
                "std": 0.0
            },
            "Diamondoid": {
                "mean": 0.0,
                "std": 0.0
            },
            "U12": {
                "mean": 0.0,
                "std": 0.0
            },
            "U13": {
                "mean": 0.0,
                "std": 0.0
            },
            "ZIF-EC-1": {
                "mean": 0.0,
                "std": 0.0
            },
            "ZIF-C": {
                "mean": 0.0,
                "std": 0.0
            },
            "ZIF-L": {
                "mean": 0.0,
                "std": 0.0
            }
        },
        "composition": {
            "M_percent": 20.0,
            "L_percent": 10.0,
            "BSA_percent": 70.0
        },
        "encapsulation_efficiency": {
            "mean": 83.445,
            "error_bar": 0.568
        },
        "atr_file": "A75EW-02.xy",
        "ir_data": {
            "area_1647": 0.0245,
            "height_1647": 0.0027,
            "area_421": 0.0132,
            "peak_pos_421": 419.4495,
            "height_421": 0.002,
            "ratio_selected_peaks": 0.6495
        }
    },
    "75_02_WW": {
        "washing": "water_washing",
        "concentration": 75.0,
        "ternary_position": 2,
        "measurements": {
            "Round_1": "75_02_WW_01.xy",
            "Round_2": "75_02_WW_02.xy",
            "Round_3": "75_02_WW_03.xy"
        },
        "crystallinity": {
            "fractions": {
                "crystalline": {
                    "mean": 0.0,
                    "std": 0.0
                },
                "amorphous": {
                    "mean": 1.0,
                    "std": 0.0
                }
            },
            "areas": {
                "crystalline": {
                    "mean": 0.0,
                    "std": 0.0
                },
                "amorphous": {
                    "mean": 12049.7,
                    "std": 932.2
                }
            }
        },
        "phase_composition": {
            "Sodalite": {
                "mean": 0.0,
                "std": 0.0
            },
            "Diamondoid": {
                "mean": 0.0,
                "std": 0.0
            },
            "U12": {
                "mean": 0.0,
                "std": 0.0
            },
            "U13": {
                "mean": 0.0,
                "std": 0.0
            },
            "ZIF-EC-1": {
                "mean": 0.0,
                "std": 0.0
            },
            "ZIF-C": {
                "mean": 0.0,
                "std": 0.0
            },
            "ZIF-L": {
                "mean": 0.0,
                "std": 0.0
            }
        },
        "composition": {
            "M_percent": 20.0,
            "L_percent": 10.0,
            "BSA_percent": 70.0
        },
        "encapsulation_efficiency": {
            "mean": 89.328,
            "error_bar": 4.204
        },
        "atr_file": "A75WW-02.xy",
        "ir_data": {
            "area_1647": 0.0245,
            "height_1647": 0.0027,
            "area_421": 0.0056,
            "peak_pos_421": 417.3934,
            "height_421": 0.0015,
            "ratio_selected_peaks": 0.8141
        }
    },
    "75_03_EW": {
        "washing": "ethanol_washing",
        "concentration": 75.0,
        "ternary_position": 3,
        "measurements": {
            "Round_1": "75_03_EW_01.xy",
            "Round_2": "75_03_EW_02.xy",
            "Round_3": "75_03_EW_03.xy"
        },
        "crystallinity": {
            "fractions": {
                "crystalline": {
                    "mean": 0.0,
                    "std": 0.0
                },
                "amorphous": {
                    "mean": 1.0,
                    "std": 0.0
                }
            },
            "areas": {
                "crystalline": {
                    "mean": 0.0,
                    "std": 0.0
                },
                "amorphous": {
                    "mean": 11372.5,
                    "std": 1670.1
                }
            }
        },
        "phase_composition": {
            "Sodalite": {
                "mean": 0.0,
                "std": 0.0
            },
            "Diamondoid": {
                "mean": 0.0,
                "std": 0.0
            },
            "U12": {
                "mean": 0.0,
                "std": 0.0
            },
            "U13": {
                "mean": 0.0,
                "std": 0.0
            },
            "ZIF-EC-1": {
                "mean": 0.0,
                "std": 0.0
            },
            "ZIF-C": {
                "mean": 0.0,
                "std": 0.0
            },
            "ZIF-L": {
                "mean": 0.0,
                "std": 0.0
            }
        },
        "composition": {
            "M_percent": 30.0,
            "L_percent": 10.0,
            "BSA_percent": 60.0
        },
        "encapsulation_efficiency": {
            "mean": 86.81,
            "error_bar": 1.503
        },
        "atr_file": "A75EW-03.xy",
        "ir_data": {
            "area_1647": 0.0209,
            "height_1647": 0.0024,
            "area_421": 0.0019,
            "peak_pos_421": 425.6179,
            "height_421": 0.0005,
            "ratio_selected_peaks": 0.9157
        }
    },
    "75_03_WW": {
        "washing": "water_washing",
        "concentration": 75.0,
        "ternary_position": 3,
        "measurements": {
            "Round_1": "75_03_WW_01.xy",
            "Round_2": "75_03_WW_02.xy",
            "Round_3": "75_03_WW_03.xy"
        },
        "crystallinity": {
            "fractions": {
                "crystalline": {
                    "mean": 0.0,
                    "std": 0.0
                },
                "amorphous": {
                    "mean": 1.0,
                    "std": 0.0
                }
            },
            "areas": {
                "crystalline": {
                    "mean": 0.0,
                    "std": 0.0
                },
                "amorphous": {
                    "mean": 12030.7,
                    "std": 1075.3
                }
            }
        },
        "phase_composition": {
            "Sodalite": {
                "mean": 0.0,
                "std": 0.0
            },
            "Diamondoid": {
                "mean": 0.0,
                "std": 0.0
            },
            "U12": {
                "mean": 0.0,
                "std": 0.0
            },
            "U13": {
                "mean": 0.0,
                "std": 0.0
            },
            "ZIF-EC-1": {
                "mean": 0.0,
                "std": 0.0
            },
            "ZIF-C": {
                "mean": 0.0,
                "std": 0.0
            },
            "ZIF-L": {
                "mean": 0.0,
                "std": 0.0
            }
        },
        "composition": {
            "M_percent": 30.0,
            "L_percent": 10.0,
            "BSA_percent": 60.0
        },
        "encapsulation_efficiency": {
            "mean": 87.901,
            "error_bar": 0.571
        },
        "atr_file": "A75WW-03.xy",
        "ir_data": {
            "area_1647": 0.0287,
            "height_1647": 0.0032,
            "area_421": 0.0,
            "peak_pos_421": 415.3372,
            "height_421": 0.0,
            "ratio_selected_peaks": 1.0
        }
    },
    "75_04_EW": {
        "washing": "ethanol_washing",
        "concentration": 75.0,
        "ternary_position": 4,
        "measurements": {
            "Round_1": "75_04_EW_01.xy",
            "Round_2": "75_04_EW_02.xy",
            "Round_3": "75_04_EW_03.xy"
        },
        "crystallinity": {
            "fractions": {
                "crystalline": {
                    "mean": 0.049,
                    "std": 0.085
                },
                "amorphous": {
                    "mean": 0.951,
                    "std": 0.085
                }
            },
            "areas": {
                "crystalline": {
                    "mean": 557.0,
                    "std": 964.8
                },
                "amorphous": {
                    "mean": 11138.7,
                    "std": 1695.3
                }
            }
        },
        "phase_composition": {
            "Sodalite": {
                "mean": 0.0,
                "std": 0.0
            },
            "Diamondoid": {
                "mean": 0.0,
                "std": 0.0
            },
            "U12": {
                "mean": 0.0,
                "std": 0.0
            },
            "U13": {
                "mean": 0.0,
                "std": 0.0
            },
            "ZIF-EC-1": {
                "mean": 0.0,
                "std": 0.0
            },
            "ZIF-C": {
                "mean": 0.0,
                "std": 0.0
            },
            "ZIF-L": {
                "mean": 0.0,
                "std": 0.0
            }
        },
        "composition": {
            "M_percent": 40.0,
            "L_percent": 10.0,
            "BSA_percent": 50.0
        },
        "encapsulation_efficiency": {
            "mean": 85.537,
            "error_bar": 1.25
        },
        "atr_file": "A75EW-04.xy",
        "ir_data": {
            "area_1647": 0.0215,
            "height_1647": 0.0026,
            "area_421": 0.0007,
            "peak_pos_421": 417.3934,
            "height_421": 0.0004,
            "ratio_selected_peaks": 0.9674
        }
    },
    "75_04_WW": {
        "washing": "water_washing",
        "concentration": 75.0,
        "ternary_position": 4,
        "measurements": {
            "Round_1": "75_04_WW_01.xy",
            "Round_2": "75_04_WW_02.xy",
            "Round_3": "75_04_WW_03.xy"
        },
        "crystallinity": {
            "fractions": {
                "crystalline": {
                    "mean": 0.0,
                    "std": 0.0
                },
                "amorphous": {
                    "mean": 1.0,
                    "std": 0.0
                }
            },
            "areas": {
                "crystalline": {
                    "mean": 0.0,
                    "std": 0.0
                },
                "amorphous": {
                    "mean": 12009.1,
                    "std": 1179.5
                }
            }
        },
        "phase_composition": {
            "Sodalite": {
                "mean": 0.0,
                "std": 0.0
            },
            "Diamondoid": {
                "mean": 0.0,
                "std": 0.0
            },
            "U12": {
                "mean": 0.0,
                "std": 0.0
            },
            "U13": {
                "mean": 0.0,
                "std": 0.0
            },
            "ZIF-EC-1": {
                "mean": 0.0,
                "std": 0.0
            },
            "ZIF-C": {
                "mean": 0.0,
                "std": 0.0
            },
            "ZIF-L": {
                "mean": 0.0,
                "std": 0.0
            }
        },
        "composition": {
            "M_percent": 40.0,
            "L_percent": 10.0,
            "BSA_percent": 50.0
        },
        "encapsulation_efficiency": {
            "mean": 93.038,
            "error_bar": 2.966
        },
        "atr_file": "A75WW-04.xy",
        "ir_data": {
            "area_1647": 0.0201,
            "height_1647": 0.0024,
            "area_421": 0.0007,
            "peak_pos_421": 417.3934,
            "height_421": 0.0003,
            "ratio_selected_peaks": 0.9656
        }
    },
    "75_05_EW": {
        "washing": "ethanol_washing",
        "concentration": 75.0,
        "ternary_position": 5,
        "measurements": {
            "Round_1": "75_05_EW_01.xy",
            "Round_2": "75_05_EW_02.xy",
            "Round_3": "75_05_EW_03.xy"
        },
        "crystallinity": {
            "fractions": {
                "crystalline": {
                    "mean": 0.34,
                    "std": 0.018
                },
                "amorphous": {
                    "mean": 0.66,
                    "std": 0.018
                }
            },
            "areas": {
                "crystalline": {
                    "mean": 7480.7,
                    "std": 2395.6
                },
                "amorphous": {
                    "mean": 14351.3,
                    "std": 3710.6
                }
            }
        },
        "phase_composition": {
            "Sodalite": {
                "mean": 0.0,
                "std": 0.0
            },
            "Diamondoid": {
                "mean": 0.0,
                "std": 0.0
            },
            "U12": {
                "mean": 0.0,
                "std": 0.0
            },
            "U13": {
                "mean": 0.0,
                "std": 0.0
            },
            "ZIF-EC-1": {
                "mean": 0.0,
                "std": 0.0
            },
            "ZIF-C": {
                "mean": 0.0,
                "std": 0.0
            },
            "ZIF-L": {
                "mean": 0.0,
                "std": 0.0
            }
        },
        "composition": {
            "M_percent": 50.0,
            "L_percent": 10.0,
            "BSA_percent": 40.0
        },
        "encapsulation_efficiency": {
            "mean": 82.172,
            "error_bar": 2.32
        },
        "atr_file": "A75EW-05.xy",
        "ir_data": {
            "area_1647": 0.0044,
            "height_1647": 0.0006,
            "area_421": 0.0,
            "peak_pos_421": 415.3372,
            "height_421": 0.0,
            "ratio_selected_peaks": 1.0
        }
    },
    "75_05_WW": {
        "washing": "water_washing",
        "concentration": 75.0,
        "ternary_position": 5,
        "measurements": {
            "Round_1": "75_05_WW_01.xy",
            "Round_2": "75_05_WW_02.xy",
            "Round_3": "75_05_WW_03.xy"
        },
        "crystallinity": {
            "fractions": {
                "crystalline": {
                    "mean": 0.0,
                    "std": 0.0
                },
                "amorphous": {
                    "mean": 1.0,
                    "std": 0.0
                }
            },
            "areas": {
                "crystalline": {
                    "mean": 0.0,
                    "std": 0.0
                },
                "amorphous": {
                    "mean": 11999.0,
                    "std": 846.7
                }
            }
        },
        "phase_composition": {
            "Sodalite": {
                "mean": 0.0,
                "std": 0.0
            },
            "Diamondoid": {
                "mean": 0.0,
                "std": 0.0
            },
            "U12": {
                "mean": 0.0,
                "std": 0.0
            },
            "U13": {
                "mean": 0.0,
                "std": 0.0
            },
            "ZIF-EC-1": {
                "mean": 0.0,
                "std": 0.0
            },
            "ZIF-C": {
                "mean": 0.0,
                "std": 0.0
            },
            "ZIF-L": {
                "mean": 0.0,
                "std": 0.0
            }
        },
        "composition": {
            "M_percent": 50.0,
            "L_percent": 10.0,
            "BSA_percent": 40.0
        },
        "encapsulation_efficiency": {
            "mean": 88.472,
            "error_bar": 1.997
        },
        "atr_file": "A75WW-05.xy",
        "ir_data": {
            "area_1647": 0.0206,
            "height_1647": 0.0024,
            "area_421": 0.0014,
            "peak_pos_421": 417.3934,
            "height_421": 0.0006,
            "ratio_selected_peaks": 0.936
        }
    },
    "75_06_EW": {
        "washing": "ethanol_washing",
        "concentration": 75.0,
        "ternary_position": 6,
        "measurements": {
            "Round_1": "75_06_EW_01.xy",
            "Round_2": "75_06_EW_02.xy",
            "Round_3": "75_06_EW_03.xy"
        },
        "crystallinity": {
            "fractions": {
                "crystalline": {
                    "mean": 0.126,
                    "std": 0.194
                },
                "amorphous": {
                    "mean": 0.874,
                    "std": 0.194
                }
            },
            "areas": {
                "crystalline": {
                    "mean": 5308.3,
                    "std": 8307.0
                },
                "amorphous": {
                    "mean": 32306.5,
                    "std": 5273.7
                }
            }
        },
        "phase_composition": {
            "Sodalite": {
                "mean": 0.0,
                "std": 0.0
            },
            "Diamondoid": {
                "mean": 0.667,
                "std": 0.577
            },
            "U12": {
                "mean": 0.0,
                "std": 0.0
            },
            "U13": {
                "mean": 0.0,
                "std": 0.0
            },
            "ZIF-EC-1": {
                "mean": 0.0,
                "std": 0.0
            },
            "ZIF-C": {
                "mean": 0.0,
                "std": 0.0
            },
            "ZIF-L": {
                "mean": 0.0,
                "std": 0.0
            }
        },
        "composition": {
            "M_percent": 60.0,
            "L_percent": 10.0,
            "BSA_percent": 30.0
        },
        "encapsulation_efficiency": {
            "mean": 73.806,
            "error_bar": 2.728
        },
        "atr_file": "A75EW-06.xy",
        "ir_data": {
            "area_1647": 0.0208,
            "height_1647": 0.0025,
            "area_421": 0.0038,
            "peak_pos_421": 419.4495,
            "height_421": 0.0009,
            "ratio_selected_peaks": 0.8438
        }
    },
    "75_06_WW": {
        "washing": "water_washing",
        "concentration": 75.0,
        "ternary_position": 6,
        "measurements": {
            "Round_1": "75_06_WW_01.xy",
            "Round_2": "75_06_WW_02.xy",
            "Round_3": "75_06_WW_03.xy"
        },
        "crystallinity": {
            "fractions": {
                "crystalline": {
                    "mean": 0.0,
                    "std": 0.0
                },
                "amorphous": {
                    "mean": 1.0,
                    "std": 0.0
                }
            },
            "areas": {
                "crystalline": {
                    "mean": 0.0,
                    "std": 0.0
                },
                "amorphous": {
                    "mean": 12825.5,
                    "std": 582.0
                }
            }
        },
        "phase_composition": {
            "Sodalite": {
                "mean": 0.0,
                "std": 0.0
            },
            "Diamondoid": {
                "mean": 0.0,
                "std": 0.0
            },
            "U12": {
                "mean": 0.0,
                "std": 0.0
            },
            "U13": {
                "mean": 0.0,
                "std": 0.0
            },
            "ZIF-EC-1": {
                "mean": 0.0,
                "std": 0.0
            },
            "ZIF-C": {
                "mean": 0.0,
                "std": 0.0
            },
            "ZIF-L": {
                "mean": 0.0,
                "std": 0.0
            }
        },
        "composition": {
            "M_percent": 60.0,
            "L_percent": 10.0,
            "BSA_percent": 30.0
        },
        "encapsulation_efficiency": {
            "mean": 81.814,
            "error_bar": 1.188
        },
        "atr_file": "A75WW-06.xy",
        "ir_data": {
            "area_1647": 0.0195,
            "height_1647": 0.0023,
            "area_421": 0.0,
            "peak_pos_421": 415.3372,
            "height_421": 0.0,
            "ratio_selected_peaks": 1.0
        }
    },
    "75_07_EW": {
        "washing": "ethanol_washing",
        "concentration": 75.0,
        "ternary_position": 7,
        "measurements": {
            "Round_1": "75_07_EW_01.xy",
            "Round_2": "75_07_EW_02.xy",
            "Round_3": "75_07_EW_03.xy"
        },
        "crystallinity": {
            "fractions": {
                "crystalline": {
                    "mean": 0.015,
                    "std": 0.002
                },
                "amorphous": {
                    "mean": 0.985,
                    "std": 0.002
                }
            },
            "areas": {
                "crystalline": {
                    "mean": 582.8,
                    "std": 172.7
                },
                "amorphous": {
                    "mean": 38693.3,
                    "std": 14512.2
                }
            }
        },
        "phase_composition": {
            "Sodalite": {
                "mean": 0.0,
                "std": 0.0
            },
            "Diamondoid": {
                "mean": 1.0,
                "std": 0.0
            },
            "U12": {
                "mean": 0.0,
                "std": 0.0
            },
            "U13": {
                "mean": 0.0,
                "std": 0.0
            },
            "ZIF-EC-1": {
                "mean": 0.0,
                "std": 0.0
            },
            "ZIF-C": {
                "mean": 0.0,
                "std": 0.0
            },
            "ZIF-L": {
                "mean": 0.0,
                "std": 0.0
            }
        },
        "composition": {
            "M_percent": 70.0,
            "L_percent": 10.0,
            "BSA_percent": 20.0
        },
        "encapsulation_efficiency": {
            "mean": 50.253,
            "error_bar": 5.633
        },
        "atr_file": "A75EW-07.xy",
        "ir_data": {
            "area_1647": 0.0145,
            "height_1647": 0.0016,
            "area_421": 0.0,
            "peak_pos_421": 415.3372,
            "height_421": 0.0,
            "ratio_selected_peaks": 1.0
        }
    },
    "75_07_WW": {
        "washing": "water_washing",
        "concentration": 75.0,
        "ternary_position": 7,
        "measurements": {
            "Round_1": "75_07_WW_01.xy",
            "Round_2": "75_07_WW_02.xy",
            "Round_3": "75_07_WW_03.xy"
        },
        "crystallinity": {
            "fractions": {
                "crystalline": {
                    "mean": 0.038,
                    "std": 0.065
                },
                "amorphous": {
                    "mean": 0.962,
                    "std": 0.065
                }
            },
            "areas": {
                "crystalline": {
                    "mean": 515.8,
                    "std": 893.3
                },
                "amorphous": {
                    "mean": 11815.1,
                    "std": 281.0
                }
            }
        },
        "phase_composition": {
            "Sodalite": {
                "mean": 0.0,
                "std": 0.0
            },
            "Diamondoid": {
                "mean": 0.0,
                "std": 0.0
            },
            "U12": {
                "mean": 0.0,
                "std": 0.0
            },
            "U13": {
                "mean": 0.0,
                "std": 0.0
            },
            "ZIF-EC-1": {
                "mean": 0.0,
                "std": 0.0
            },
            "ZIF-C": {
                "mean": 0.0,
                "std": 0.0
            },
            "ZIF-L": {
                "mean": 0.0,
                "std": 0.0
            }
        },
        "composition": {
            "M_percent": 70.0,
            "L_percent": 10.0,
            "BSA_percent": 20.0
        },
        "encapsulation_efficiency": {
            "mean": 52.708,
            "error_bar": 2.289
        },
        "atr_file": "A75WW-07.xy",
        "ir_data": {
            "area_1647": 0.0202,
            "height_1647": 0.0026,
            "area_421": 0.0116,
            "peak_pos_421": 419.4495,
            "height_421": 0.0025,
            "ratio_selected_peaks": 0.6341
        }
    },
    "75_08_EW": {
        "washing": "ethanol_washing",
        "concentration": 75.0,
        "ternary_position": 8,
        "measurements": {
            "Round_1": "75_08_EW_01.xy",
            "Round_2": "75_08_EW_02.xy",
            "Round_3": "75_08_EW_03.xy"
        },
        "crystallinity": {
            "fractions": {
                "crystalline": {
                    "mean": 0.224,
                    "std": 0.026
                },
                "amorphous": {
                    "mean": 0.776,
                    "std": 0.026
                }
            },
            "areas": {
                "crystalline": {
                    "mean": 3541.3,
                    "std": 290.9
                },
                "amorphous": {
                    "mean": 12304.9,
                    "std": 1297.2
                }
            }
        },
        "phase_composition": {
            "Sodalite": {
                "mean": 1.0,
                "std": 0.0
            },
            "Diamondoid": {
                "mean": 0.0,
                "std": 0.0
            },
            "U12": {
                "mean": 0.0,
                "std": 0.0
            },
            "U13": {
                "mean": 0.0,
                "std": 0.0
            },
            "ZIF-EC-1": {
                "mean": 0.0,
                "std": 0.0
            },
            "ZIF-C": {
                "mean": 0.0,
                "std": 0.0
            },
            "ZIF-L": {
                "mean": 0.0,
                "std": 0.0
            }
        },
        "composition": {
            "M_percent": 10.0,
            "L_percent": 20.0,
            "BSA_percent": 70.0
        },
        "encapsulation_efficiency": {
            "mean": 50.344,
            "error_bar": 4.827
        },
        "atr_file": "A75EW-08.xy",
        "ir_data": {
            "area_1647": 0.0063,
            "height_1647": 0.0008,
            "area_421": 0.0126,
            "peak_pos_421": 419.4495,
            "height_421": 0.0025,
            "ratio_selected_peaks": 0.3326
        }
    },
    "75_08_WW": {
        "washing": "water_washing",
        "concentration": 75.0,
        "ternary_position": 8,
        "measurements": {
            "Round_1": "75_08_WW_01.xy",
            "Round_2": "75_08_WW_02.xy",
            "Round_3": "75_08_WW_03.xy"
        },
        "crystallinity": {
            "fractions": {
                "crystalline": {
                    "mean": 0.0,
                    "std": 0.0
                },
                "amorphous": {
                    "mean": 1.0,
                    "std": 0.0
                }
            },
            "areas": {
                "crystalline": {
                    "mean": 0.0,
                    "std": 0.0
                },
                "amorphous": {
                    "mean": 12553.3,
                    "std": 1121.4
                }
            }
        },
        "phase_composition": {
            "Sodalite": {
                "mean": 0.0,
                "std": 0.0
            },
            "Diamondoid": {
                "mean": 0.0,
                "std": 0.0
            },
            "U12": {
                "mean": 0.0,
                "std": 0.0
            },
            "U13": {
                "mean": 0.0,
                "std": 0.0
            },
            "ZIF-EC-1": {
                "mean": 0.0,
                "std": 0.0
            },
            "ZIF-C": {
                "mean": 0.0,
                "std": 0.0
            },
            "ZIF-L": {
                "mean": 0.0,
                "std": 0.0
            }
        },
        "composition": {
            "M_percent": 10.0,
            "L_percent": 20.0,
            "BSA_percent": 70.0
        },
        "encapsulation_efficiency": {
            "mean": 35.967,
            "error_bar": 2.81
        },
        "atr_file": "A75WW-08.xy",
        "ir_data": {
            "area_1647": 0.012,
            "height_1647": 0.0019,
            "area_421": 0.0276,
            "peak_pos_421": 419.4495,
            "height_421": 0.0043,
            "ratio_selected_peaks": 0.3025
        }
    },
    "75_09_EW": {
        "washing": "ethanol_washing",
        "concentration": 75.0,
        "ternary_position": 9,
        "measurements": {
            "Round_1": "75_09_EW_01.xy",
            "Round_2": "75_09_EW_02.xy",
            "Round_3": "75_09_EW_03.xy"
        },
