Repository: digital-chemistry/zif-vis

# ZIF Biocomposite Explorer

Interactive Flask app for exploring ZIF biocomposite formulations across composition, concentration, phase assignment, crystallinity, encapsulation efficiency, and experiment-level spectra.

## What this app shows

The explorer combines a summary dataset with repeat-level ATR-IR and XRD measurements.

- The main plot shows sample points in ternary composition space.
- The 3D view stacks concentration layers vertically.
- The 2D view isolates one concentration layer at a time.
- The right inspector explains the selected sample with parameters, phase composition, ATR-IR, and repeated XRD measurements.

File: project/zif_biocomposite_summary_manual.json (part 16 of 39)
{
            "Sodalite": {
                "mean": 0.0,
                "std": 0.0
            },
            "Diamondoid": {
                "mean": 0.0,
                "std": 0.0
            },
            "U12": {
                "mean": 0.0,
                "std": 0.0
            },
            "U13": {
                "mean": 0.0,
                "std": 0.0
            },
            "ZIF-EC-1": {
                "mean": 0.0,
                "std": 0.0
            },
            "ZIF-C": {
                "mean": 1.0,
                "std": 0.0
            },
            "ZIF-L": {
                "mean": 0.0,
                "std": 0.0
            }
        },
        "composition": {
            "M_percent": 20.0,
            "L_percent": 70.0,
            "BSA_percent": 10.0
        },
        "encapsulation_efficiency": {
            "mean": 95.797,
            "error_bar": 0.962
        },
        "atr_file": "A12.5WW-34.xy",
        "ir_data": {
            "area_1647": 0.0053,
            "height_1647": 0.0012,
            "area_421": 0.0277,
            "peak_pos_421": 419.4495,
            "height_421": 0.0036,
            "ratio_selected_peaks": 0.1601,
            "adaptive": {
                "method": "adaptive peak-finding; Amide I search 1620-1680 cm^-1, integrate ±25 cm^-1; Zn-N search 405-440 cm^-1, integrate ±10 cm^-1; optional nu-correction (A·nu); response factors f_BSA=600, f_MOF=30",
                "peak_1647_found": 1653.1245,
                "peak_1647_shift_cm1": 6.1245,
                "height_1647": 0.0089,
                "area_1647_raw": 0.1901,
                "area_1647_nu": 314.0031,
                "peak_421_found": 417.3934,
                "peak_421_shift_cm1": -3.6066,
                "height_421": 0.0156,
                "area_421_raw": 0.0696,
                "area_421_nu": 29.0548,
                "ratio_raw": 0.7319,
                "ratio_nu": 0.9153,
                "ratio_response": 0.3508
            },
            "ratio_raw_adaptive": 0.7319,
            "ratio_nu_corrected": 0.9153,
            "ratio_response_scaled": 0.3508
        },
        "LC_percent": 38
    },
    "12.5_35_EW": {
        "washing": "ethanol_washing",
        "concentration": 12.5,
        "ternary_position": 35,
        "measurements": {
            "Round_1": "12.5_35_EW_01.xy",
            "Round_2": "12.5_35_EW_02.xy",
            "Round_3": "12.5_35_EW_03.xy"
        },
        "crystallinity": {
            "fractions": {
                "crystalline": {
                    "mean": 0.2558199723921669,
                    "std": 0.0332144511312579
                },
                "amorphous": {
                    "mean": 0.7441800276078331,
                    "std": 0.03321445113125787
                }
            },
            "areas": {
                "crystalline": {
                    "mean": 12984.887419160912,
                    "std": 3770.9023194699444
                },
                "amorphous": {
                    "mean": 37142.11183083909,
                    "std": 4424.268863131145
                }
            },
            "per_measurement": {
                "Round_1": {
                    "file": "12.5_35_EW_01.txt",
                    "total_area": 58767.54924999999,
                    "crystalline_area": 17283.565053843555,
                    "amorphous_area": 41483.98419615643,
                    "crystalline_fraction": 0.2941004903968079,
                    "amorphous_fraction": 0.7058995096031921
                },
                "Round_2": {
                    "file": "12.5_35_EW_02.txt",
                    "total_area": 42874.74924999999,
                    "crystalline_area": 10234.938705303362,
                    "amorphous_area": 32639.810544696636,
                    "crystalline_fraction": 0.23871716766491322,
                    "amorphous_fraction": 0.7612828323350868
                },
                "Round_3": {
                    "file": "12.5_35_EW_03.txt",
                    "total_area": 48738.699250000005,
                    "crystalline_area": 11436.158498335819,
                    "amorphous_area": 37302.540751664186,
                    "crystalline_fraction": 0.23464225911477968,
                    "amorphous_fraction": 0.7653577408852204
                }
            }
        },
        "phase_composition": {
            "Sodalite": {
                "mean": 1.0,
                "std": 0.0
            },
            "Diamondoid": {
                "mean": 0.0,
                "std": 0.0
            },
            "U12": {
                "mean": 0.0,
                "std": 0.0
            },
            "U13": {
                "mean": 0.0,
                "std": 0.0
            },
            "ZIF-EC-1": {
                "mean": 0.0,
                "std": 0.0
            },
            "ZIF-C": {
                "mean": 0.0,
                "std": 0.0
            },
            "ZIF-L": {
                "mean": 0.0,
                "std": 0.0
            }
        },
        "composition": {
            "M_percent": 10.0,
            "L_percent": 80.0,
            "BSA_percent": 10.0
        },
        "encapsulation_efficiency": {
            "mean": 93.789,
            "error_bar": 1.299
        },
        "atr_file": "A12.5EW-35.xy",
        "ir_data": {
            "area_1647": 0.0106,
            "height_1647": 0.0012,
            "area_421": 0.1517,
            "peak_pos_421": 421.5056,
            "height_421": 0.0201,
            "ratio_selected_peaks": 0.0655,
            "adaptive": {
                "method": "adaptive peak-finding; Amide I search 1620-1680 cm^-1, integrate ±25 cm^-1; Zn-N search 405-440 cm^-1, integrate ±10 cm^-1; optional nu-correction (A·nu); response factors f_BSA=600, f_MOF=30",
                "peak_1647_found": 1651.0684,
                "peak_1647_shift_cm1": 4.0684,
                "height_1647": 0.0185,
                "area_1647_raw": 0.4415,
                "area_1647_nu": 729.3345,
                "peak_421_found": 419.4495,
                "peak_421_shift_cm1": -1.5505,
                "height_421": 0.0548,
                "area_421_raw": 0.3071,
                "area_421_nu": 128.8686,
                "ratio_raw": 0.5898,
                "ratio_nu": 0.8498,
                "ratio_response": 0.2206
            },
            "ratio_raw_adaptive": 0.5898,
            "ratio_nu_corrected": 0.8498,
            "ratio_response_scaled": 0.2206
        },
        "LC_percent": 95
    },
    "12.5_35_WW": {
        "washing": "water_washing",
        "concentration": 12.5,
        "ternary_position": 35,
        "measurements": {
            "Round_1": "12.5_35_WW_01.xy",
            "Round_2": "12.5_35_WW_02.xy",
            "Round_3": "12.5_35_WW_03.xy"
        },
        "crystallinity": {
            "fractions": {
                "crystalline": {
                    "mean": 0.16314480514458443,
                    "std": 0.010696411763328171
                },
                "amorphous": {
                    "mean": 0.8368551948554156,
                    "std": 0.010696411763328114
                }
            },
            "areas": {
                "crystalline": {
                    "mean": 9572.776937368244,
                    "std": 489.522263172821
                },
                "amorphous": {
                    "mean": 49146.15564596508,
                    "std": 1555.881216548933
                }
            },
            "per_measurement": {
                "Round_1": {
                    "file": "12.5_35_WW_01.txt",
                    "total_area": 57687.04925,
                    "crystalline_area": 9580.379232236064,
                    "amorphous_area": 48106.67001776394,
                    "crystalline_fraction": 0.1660750438233944,
                    "amorphous_fraction": 0.8339249561766056
                },
                "Round_2": {
                    "file": "12.5_35_WW_02.txt",
                    "total_area": 60014.399249999995,
                    "crystalline_area": 9079.497802710806,
                    "amorphous_area": 50934.90144728919,
                    "crystalline_fraction": 0.15128865599218352,
                    "amorphous_fraction": 0.8487113440078164
                },
                "Round_3": {
                    "file": "12.5_35_WW_03.txt",
                    "total_area": 58455.34925,
                    "crystalline_area": 10058.453777157865,
                    "amorphous_area": 48396.89547284212,
                    "crystalline_fraction": 0.17207071561817533,
                    "amorphous_fraction": 0.8279292843818248
                }
            }
        },
        "phase_composition": {
            "Sodalite": {
                "mean": 0.0,
                "std": 0.0
            },
            "Diamondoid": {
                "mean": 0.0,
                "std": 0.0
            },
            "U12": {
                "mean": 0.0,
                "std": 0.0
            },
            "U13": {
                "mean": 0.0,
                "std": 0.0
            },
            "ZIF-EC-1": {
                "mean": 0.0,
                "std": 0.0
            },
            "ZIF-C": {
                "mean": 1.0,
                "std": 0.0
            },
            "ZIF-L": {
                "mean": 0.0,
                "std": 0.0
            }
        },
        "composition": {
            "M_percent": 10.0,
            "L_percent": 80.0,
            "BSA_percent": 10.0
        },
        "encapsulation_efficiency": {
            "mean": 95.158,
            "error_bar": 0.548
        },
        "atr_file": "A12.5WW-35.xy",
        "ir_data": {
            "area_1647": 0.0062,
            "height_1647": 0.0013,
            "area_421": 0.023,
            "peak_pos_421": 419.4495,
            "height_421": 0.0032,
            "ratio_selected_peaks": 0.2118,
            "adaptive": {
                "method": "adaptive peak-finding; Amide I search 1620-1680 cm^-1, integrate ±25 cm^-1; Zn-N search 405-440 cm^-1, integrate ±10 cm^-1; optional nu-correction (A·nu); response factors f_BSA=600, f_MOF=30",
                "peak_1647_found": 1653.1245,
                "peak_1647_shift_cm1": 6.1245,
                "height_1647": 0.0109,
                "area_1647_raw": 0.2304,
                "area_1647_nu": 380.5407,
                "peak_421_found": 417.3934,
                "peak_421_shift_cm1": -3.6066,
                "height_421": 0.0162,
                "area_421_raw": 0.0903,
                "area_421_nu": 37.6414,
                "ratio_raw": 0.7185,
                "ratio_nu": 0.91,
                "ratio_response": 0.3358
            },
            "ratio_raw_adaptive": 0.7185,
            "ratio_nu_corrected": 0.91,
            "ratio_response_scaled": 0.3358
        },
        "LC_percent": 57
    },
    "12.5_36_EW": {
        "washing": "ethanol_washing",
        "concentration": 12.5,
        "ternary_position": 36,
        "measurements": {
            "Round_1": "12.5_36_EW_01.xy",
            "Round_2": "12.5_36_EW_02.xy",
            "Round_3": "12.5_36_EW_03.xy"
        },
        "crystallinity": {
            "fractions": {
                "crystalline": {
                    "mean": 0.20652218464661865,
                    "std": 0.0230698943697552
                },
                "amorphous": {
                    "mean": 0.7934778153533814,
                    "std": 0.02306989436975518
                }
            },
            "areas": {
                "crystalline": {
                    "mean": 13207.083694923022,
                    "std": 547.0803641920851
                },
                "amorphous": {
                    "mean": 51185.815555076966,
                    "std": 6533.857792267777
                }
            },
            "per_measurement": {
                "Round_1": {
                    "file": "12.5_36_EW_01.txt",
                    "total_area": 70929.84925,
                    "crystalline_area": 13567.614987204237,
                    "amorphous_area": 57362.234262795755,
                    "crystalline_fraction": 0.19128216301974219,
                    "amorphous_fraction": 0.8087178369802577
                },
                "Round_2": {
                    "file": "12.5_36_EW_02.txt",
                    "total_area": 64427.54925,
                    "crystalline_area": 12577.585575168727,
                    "amorphous_area": 51849.96367483126,
                    "crystalline_fraction": 0.19522061170390909,
                    "amorphous_fraction": 0.804779388296091
                },
                "Round_3": {
                    "file": "12.5_36_EW_03.txt",
                    "total_area": 57821.29925,
                    "crystalline_area": 13476.0505223961,
                    "amorphous_area": 44345.2487276039,
                    "crystalline_fraction": 0.23306377921620466,
                    "amorphous_fraction": 0.7669362207837953
                }
            }
        },
        "phase_composition": {
            "Sodalite": {
                "mean": 0.0,
                "std": 0.0
            },
            "Diamondoid": {
                "mean": 0.0,
                "std": 0.0
            },
            "U12": {
                "mean": 0.0,
                "std": 0.0
            },
            "U13": {
                "mean": 1.0,
                "std": 0.0
            },
            "ZIF-EC-1": {
                "mean": 0.0,
                "std": 0.0
            },
            "ZIF-C": {
                "mean": 0.0,
                "std": 0.0
            },
            "ZIF-L": {
                "mean": 0.0,
                "std": 0.0
            }
        },
        "composition": {
            "M_percent": 80.0,
            "L_percent": 10.0,
            "BSA_percent": 10.0
        },
        "encapsulation_efficiency": {
            "mean": 58.913,
            "error_bar": 1.5
        },
        "atr_file": "A12.5EW-36.xy",
        "ir_data": {
            "area_1647": 0.0142,
            "height_1647": 0.0018,
            "area_421": 0.004,
            "peak_pos_421": 419.4495,
            "height_421": 0.001,
            "ratio_selected_peaks": 0.7797,
            "adaptive": {
                "method": "adaptive peak-finding; Amide I search 1620-1680 cm^-1, integrate ±25 cm^-1; Zn-N search 405-440 cm^-1, integrate ±10 cm^-1; optional nu-correction (A·nu); response factors f_BSA=600, f_MOF=30",
                "peak_1647_found": 1651.0684,
                "peak_1647_shift_cm1": 4.0684,
                "height_1647": 0.0258,
                "area_1647_raw": 0.6044,
                "area_1647_nu": 998.0408,
                "peak_421_found": 419.4495,
                "peak_421_shift_cm1": -1.5505,
                "height_421": 0.0013,
                "area_421_raw": 0.0026,
                "area_421_nu": 1.077,
                "ratio_raw": 0.9958,
                "ratio_nu": 0.9989,
                "ratio_response": 0.9789
            },
            "ratio_raw_adaptive": 0.9958,
            "ratio_nu_corrected": 0.9989,
            "ratio_response_scaled": 0.9789
        },
        "LC_percent": 99
    },
    "12.5_36_WW": {
        "washing": "water_washing",
        "concentration": 12.5,
        "ternary_position": 36,
        "measurements": {
            "Round_1": "12.5_36_WW_01.xy",
            "Round_2": "12.5_36_WW_02.xy",
            "Round_3": "12.5_36_WW_03.xy"
        },
        "crystallinity": {
            "fractions": {
                "crystalline": {
                    "mean": 0.0,
                    "std": 0.0
                },
                "amorphous": {
                    "mean": 1.0,
                    "std": 0.0
                }
            },
            "areas": {
                "crystalline": {
                    "mean": 0.0,
                    "std": 0.0
                },
                "amorphous": {
                    "mean": 87601.73258333333,
                    "std": 4993.396725259599
                }
            },
            "per_measurement": {
                "Round_1": {
                    "file": "12.5_36_WW_01.txt",
                    "total_area": 81863.54925000001,
                    "crystalline_area": 0.0,
                    "amorphous_area": 81863.54925000001,
                    "crystalline_fraction": 0.0,
                    "amorphous_fraction": 1.0
                },
                "Round_2": {
                    "file": "12.5_36_WW_02.txt",
                    "total_area": 90959.64925,
                    "crystalline_area": 0.0,
                    "amorphous_area": 90959.64925,
                    "crystalline_fraction": 0.0,
                    "amorphous_fraction": 1.0
                },
                "Round_3": {
                    "file": "12.5_36_WW_03.txt",
                    "total_area": 89981.99925000001,
                    "crystalline_area": 0.0,
                    "amorphous_area": 89981.99925000001,
                    "crystalline_fraction": 0.0,
                    "amorphous_fraction": 1.0
                }
            }
        },
        "phase_composition": {
            "Sodalite": {
                "mean": 0,
                "std": 0
            },
            "Diamondoid": {
                "mean": 0,
                "std": 0
            },
            "U12": {
                "mean": 0,
                "std": 0
            },
            "U13": {
                "mean": 0,
                "std": 0
            },
            "ZIF-EC-1": {
                "mean": 0,
                "std": 0
            },
            "ZIF-C": {
                "mean": 0,
                "std": 0
            },
            "ZIF-L": {
                "mean": 0,
                "std": 0
            }
        },
        "composition": {
            "M_percent": 80.0,
            "L_percent": 10.0,
            "BSA_percent": 10.0
        },
        "encapsulation_efficiency": {
            "mean": 67.022,
            "error_bar": 2.215
        },
        "atr_file": "A12.5WW-36.xy",
        "ir_data": {
            "area_1647": 0.0072,
            "height_1647": 0.0015,
            "area_421": 0.0237,
            "peak_pos_421": 419.4495,
            "height_421": 0.0033,
            "ratio_selected_peaks": 0.2326,
            "adaptive": {
                "method": "adaptive peak-finding; Amide I search 1620-1680 cm^-1, integrate ±25 cm^-1; Zn-N search 405-440 cm^-1, integrate ±10 cm^-1; optional nu-correction (A·nu); response factors f_BSA=600, f_MOF=30",
                "peak_1647_found": 1653.1245,
                "peak_1647_shift_cm1": 6.1245,
                "height_1647": 0.015,
                "area_1647_raw": 0.3177,
                "area_1647_nu": 524.8892,
                "peak_421_found": 419.4495,
                "peak_421_shift_cm1": -1.5505,
                "height_421": 0.0027,
                "area_421_raw": 0.015,
                "area_421_nu": 6.317,
                "ratio_raw": 0.955,
                "ratio_nu": 0.9881,
                "ratio_response": 0.806
            },
            "ratio_raw_adaptive": 0.955,
            "ratio_nu_corrected": 0.9881,
            "ratio_response_scaled": 0.806
        },
        "LC_percent": null
    },
    "25_01_EW": {
        "washing": "ethanol_washing",
        "concentration": 25.0,
        "ternary_position": 1,
        "measurements": {
            "Round_1": "25_01_EW_01.xy",
            "Round_2": "25_01_EW_02.xy",
            "Round_3": "25_01_EW_03.xy"
        },
        "crystallinity": {
            "fractions": {
                "crystalline": {
                    "mean": 0.0,
                    "std": 0.0
                },
                "amorphous": {
                    "mean": 1.0,
                    "std": 0.0
                }
            },
            "areas": {
                "crystalline": {
                    "mean": 0.0,
                    "std": 0.0
                },
                "amorphous": {
                    "mean": 60768.26591666668,
                    "std": 20808.241015901207
                }
            },
            "per_measurement": {
                "Round_1": {
                    "file": "25_01_EW_01.txt",
                    "total_area": 63647.74924999999,
                    "crystalline_area": 0.0,
                    "amorphous_area": 63647.74924999999,
                    "crystalline_fraction": 0.0,
                    "amorphous_fraction": 1.0
                },
                "Round_2": {
                    "file": "25_01_EW_02.txt",
                    "total_area": 79986.79925000001,
                    "crystalline_area": 0.0,
                    "amorphous_area": 79986.79925000001,
                    "crystalline_fraction": 0.0,
                    "amorphous_fraction": 1.0
                },
                "Round_3": {
                    "file": "25_01_EW_03.txt",
                    "total_area": 38670.249250000015,
                    "crystalline_area": 0.0,
                    "amorphous_area": 38670.249250000015,
                    "crystalline_fraction": 0.0,
                    "amorphous_fraction": 1.0
                }
            }
        },
        "phase_composition": {
            "Sodalite": {
                "mean": 0.0,
                "std": 0.0
            },
            "Diamondoid": {
                "mean": 0.0,
                "std": 0.0
            },
            "U12": {
                "mean": 0.0,
                "std": 0.0
            },
            "U13": {
                "mean": 0.0,
                "std": 0.0
            },
            "ZIF-EC-1": {
                "mean": 0.0,
                "std": 0.0
            },
            "ZIF-C": {
                "mean": 0.0,
                "std": 0.0
            },
            "ZIF-L": {
                "mean": 0.0,
                "std": 0.0
            }
        },
        "composition": {
            "M_percent": 10.0,
            "L_percent": 10.0,
            "BSA_percent": 80.0
        },
        "encapsulation_efficiency": {
            "mean": 88.797,
            "error_bar": 1.462
        },
        "atr_file": "A25EW-01.xy",
        "ir_data": {
            "area_1647": 0.0199,
            "height_1647": 0.0025,
            "area_421": 0.0105,
            "peak_pos_421": 423.5618,
            "height_421": 0.0018,
            "ratio_selected_peaks": 0.6557,
            "adaptive": {
                "method": "adaptive peak-finding; Amide I search 1620-1680 cm^-1, integrate ±25 cm^-1; Zn-N search 405-440 cm^-1, integrate ±10 cm^-1; optional nu-correction (A·nu); response factors f_BSA=600, f_MOF=30",
                "peak_1647_found": 1651.0684,
                "peak_1647_shift_cm1": 4.0684,
                "height_1647": 0.0289,
                "area_1647_raw": 0.6396,
                "area_1647_nu": 1055.1384,
                "peak_421_found": 423.5618,
                "peak_421_shift_cm1": 2.5618,
                "height_421": 0.0003,
                "area_421_raw": 0.0186,
                "area_421_nu": 7.9025,
                "ratio_raw": 0.9717,
                "ratio_nu": 0.9926,
                "ratio_response": 0.8697
            },
            "ratio_raw_adaptive": 0.9717,
            "ratio_nu_corrected": 0.9926,
            "ratio_response_scaled": 0.8697
        },
        "LC_percent": null
    },
    "25_01_WW": {
        "washing": "water_washing",
        "concentration": 25.0,
        "ternary_position": 1,
        "measurements": {
            "Round_1": "25_01_WW_01.xy",
            "Round_2": "25_01_WW_02.xy",
            "Round_3": "25_01_WW_03.xy"
        },
        "crystallinity": {
            "fractions": {
                "crystalline": {
                    "mean": 0.0,
                    "std": 0.0
                },
                "amorphous": {
                    "mean": 1.0,
                    "std": 0.0
                }
            },
            "areas": {
                "crystalline": {
                    "mean": 0.0,
                    "std": 0.0
                },
                "amorphous": {
                    "mean": 68114.23258333333,
                    "std": 14057.251773758378
                }
            },
            "per_measurement": {
                "Round_1": {
                    "file": "25_01_WW_01.txt",
                    "total_area": 70298.24925,
                    "crystalline_area": 0.0,
                    "amorphous_area": 70298.24925,
                    "crystalline_fraction": 0.0,
                    "amorphous_fraction": 1.0
                },
                "Round_2": {
                    "file": "25_01_WW_02.txt",
                    "total_area": 53092.799250000004,
                    "crystalline_area": 0.0,
                    "amorphous_area": 53092.799250000004,
                    "crystalline_fraction": 0.0,
                    "amorphous_fraction": 1.0
                },
                "Round_3": {
                    "file": "25_01_WW_03.txt",
                    "total_area": 80951.64924999999,
                    "crystalline_area": 0.0,
                    "amorphous_area": 80951.64924999999,
                    "crystalline_fraction": 0.0,
                    "amorphous_fraction": 1.0
                }
            }
        },
        "phase_composition": {
            "Sodalite": {
                "mean": 0,
                "std": 0
            },
            "Diamondoid": {
                "mean": 0,
                "std": 0
            },
            "U12": {
                "mean": 0,
                "std": 0
            },
            "U13": {
                "mean": 0,
                "std": 0
            },
            "ZIF-EC-1": {
                "mean": 0,
                "std": 0
            },
            "ZIF-C": {
                "mean": 0,
                "std": 0
            },
            "ZIF-L": {
                "mean": 0,
                "std": 0
            }
        },
        "composition": {
            "M_percent": 10.0,
            "L_percent": 10.0,
            "BSA_percent": 80.0
        },
        "encapsulation_efficiency": {
            "mean": 92.074,
            "error_bar": 0.587
        },
        "atr_file": "A25WW-01.xy",
        "ir_data": {
            "area_1647": 0.0187,
            "height_1647": 0.0024,
            "area_421": 0.0019,
            "peak_pos_421": 417.3934,
            "height_421": 0.0006,
            "ratio_selected_peaks": 0.9089,
            "adaptive": {
                "method": "adaptive peak-finding; Amide I search 1620-1680 cm^-1, integrate ±25 cm^-1; Zn-N search 405-440 cm^-1, integrate ±10 cm^-1; optional nu-correction (A·nu); response factors f_BSA=600, f_MOF=30",
                "peak_1647_found": 1651.0684,
                "peak_1647_shift_cm1": 4.0684,
                "height_1647": 0.0257,
                "area_1647_raw": 0.5638,
                "area_1647_nu": 929.9725,
                "peak_421_found": 417.3934,
                "peak_421_shift_cm1": -3.6066,
                "height_421": 0.0039,
                "area_421_raw": 0.0066,
                "area_421_nu": 2.7626,
                "ratio_raw": 0.9884,
                "ratio_nu": 0.997,
                "ratio_response": 0.9439
            },
            "ratio_raw_adaptive": 0.9884,
            "ratio_nu_corrected": 0.997,
            "ratio_response_scaled": 0.9439
        },
        "LC_percent": null
    },
    "25_02_EW": {
        "washing": "ethanol_washing",
        "concentration": 25.0,
        "ternary_position": 2,
        "measurements": {
            "Round_1": "25_02_EW_01.xy",
            "Round_2": "25_02_EW_02.xy",
            "Round_3": "25_02_EW_03.xy"
        },
        "crystallinity": {
            "fractions": {
                "crystalline": {
                    "mean": 0.0,
                    "std": 0.0
                },
                "amorphous": {
                    "mean": 1.0,
                    "std": 0.0
                }
            },
            "areas": {
                "crystalline": {
                    "mean": 0.0,
                    "std": 0.0
                },
                "amorphous": {
                    "mean": 55396.98258333333,
                    "std": 15402.344100195707
                }
            },
            "per_measurement": {
                "Round_1": {
                    "file": "25_02_EW_01.txt",
                    "total_area": 41553.499249999986,
                    "crystalline_area": 0.0,
                    "amorphous_area": 41553.499249999986,
                    "crystalline_fraction": 0.0,
                    "amorphous_fraction": 1.0
                },
                "Round_2": {
                    "file": "25_02_EW_02.txt",
                    "total_area": 52649.14925,
                    "crystalline_area": 0.0,
                    "amorphous_area": 52649.14925,
                    "crystalline_fraction": 0.0,
                    "amorphous_fraction": 1.0
                },
                "Round_3": {
                    "file": "25_02_EW_03.txt",
                    "total_area": 71988.29925,
                    "crystalline_area": 0.0,
                    "amorphous_area": 71988.29925,
                    "crystalline_fraction": 0.0,
                    "amorphous_fraction": 1.0
                }
            }
        },
        "phase_composition": {
            "Sodalite": {
                "mean": 0.0,
                "std": 0.0
            },
            "Diamondoid": {
                "mean": 0.0,
                "std": 0.0
            },
            "U12": {
                "mean": 0.0,
                "std": 0.0
            },
            "U13": {
                "mean": 0.0,
                "std": 0.0
            },
            "ZIF-EC-1": {
                "mean": 0.0,
                "std": 0.0
            },
            "ZIF-C": {
                "mean": 0.0,
                "std": 0.0
            },
            "ZIF-L": {
                "mean": 0.0,
                "std": 0.0
            }
        },
        "composition": {
            "M_percent": 20.0,
            "L_percent": 10.0,
            "BSA_percent": 70.0
        },
        "encapsulation_efficiency": {
            "mean": 92.027,
            "error_bar": 0.871
        },
        "atr_file": "A25EW-02.xy",
        "ir_data": {
            "area_1647": 0.0193,
            "height_1647": 0.0022,
            "area_421": 0.004,
            "peak_pos_421": 425.6179,
            "height_421": 0.0011,
            "ratio_selected_peaks": 0.8275,
            "adaptive": {
                "method": "adaptive peak-finding; Amide I search 1620-1680 cm^-1, integrate ±25 cm^-1; Zn-N search 405-440 cm^-1, integrate ±10 cm^-1; optional nu-correction (A·nu); response factors f_BSA=600, f_MOF=30",
                "peak_1647_found": 1651.0684,
                "peak_1647_shift_cm1": 4.0684,
                "height_1647": 0.0321,
                "area_1647_raw": 0.7272,
                "area_1647_nu": 1199.9494,
                "peak_421_found": 413.2811,
                "peak_421_shift_cm1": -7.7189,
                "height_421": 0.0008,
                "area_421_raw": 0.0036,
                "area_421_nu": 1.4923,
                "ratio_raw": 0.9951,
                "ratio_nu": 0.9988,
                "ratio_response": 0.9757
            },
            "ratio_raw_adaptive": 0.9951,
            "ratio_nu_corrected": 0.9988,
            "ratio_response_scaled": 0.9757
        },
        "LC_percent": null
    },
    "25_02_WW": {
        "washing": "water_washing",
        "concentration": 25.0,
        "ternary_position": 2,
        "measurements": {
            "Round_1": "25_02_WW_01.xy",
            "Round_2": "25_02_WW_02.xy",
            "Round_3": "25_02_WW_03.xy"
        },
        "crystallinity": {
            "fractions": {
                "crystalline": {
                    "mean": 0.0,
                    "std": 0.0
                },
                "amorphous": {
                    "mean": 1.0,
                    "std": 0.0
                }
            },
            "areas": {
                "crystalline": {
                    "mean": 0.0,
                    "std": 0.0
                },
                "amorphous": {
                    "mean": 55895.61591666667,
                    "std": 11195.084074531705
                }
            },
            "per_measurement": {
                "Round_1": {
                    "file": "25_02_WW_01.txt",
                    "total_area": 53339.39924999999,
                    "crystalline_area": 0.0,
                    "amorphous_area": 53339.39924999999,
                    "crystalline_fraction": 0.0,
                    "amorphous_fraction": 1.0
                },
                "Round_2": {
                    "file": "25_02_WW_02.txt",
                    "total_area": 46199.699250000005,
                    "crystalline_area": 0.0,
                    "amorphous_area": 46199.699250000005,
                    "crystalline_fraction": 0.0,
                    "amorphous_fraction": 1.0
                },
                "Round_3": {
                    "file": "25_02_WW_03.txt",
                    "total_area": 68147.74925000001,
                    "crystalline_area": 0.0,
                    "amorphous_area": 68147.74925000001,
                    "crystalline_fraction": 0.0,
                    "amorphous_fraction": 1.0
                }
            }
        },
        "phase_composition": {
            "Sodalite": {
                "mean": 0,
                "std": 0
            },
            "Diamondoid": {
                "mean": 0,
                "std": 0
            },
            "U12": {
                "mean": 0,
                "std": 0
            },
            "U13": {
                "mean": 0,
                "std": 0
            },
            "ZIF-EC-1": {
                "mean": 0,
                "std": 0
            },
            "ZIF-C": {
                "mean": 0,
                "std": 0
            },
            "ZIF-L": {
                "mean": 0,
                "std": 0
            }
        },
        "composition": {
            "M_percent": 20.0,
            "L_percent": 10.0,
            "BSA_percent": 70.0
        },
        "encapsulation_efficiency": {
            "mean": 91.604,
            "error_bar": 1.067
        },
        "atr_file": "A25WW-02.xy",
        "ir_data": {
            "area_1647": 0.0283,
            "height_1647": 0.0031,
            "area_421": 0.0032,
            "peak_pos_421": 417.3934,
            "height_421": 0.0009,
            "ratio_selected_peaks": 0.8972,
            "adaptive": {
                "method": "adaptive peak-finding; Amide I search 1620-1680 cm^-1, integrate ±25 cm^-1; Zn-N search 405-440 cm^-1, integrate ±10 cm^-1; optional nu-correction (A·nu); response factors f_BSA=600, f_MOF=30",
                "peak_1647_found": 1651.0684,
                "peak_1647_shift_cm1": 4.0684,
                "height_1647": 0.0453,
                "area_1647_raw": 0.9992,
                "area_1647_nu": 1647.9994,
                "peak_421_found": 417.3934,
                "peak_421_shift_cm1": -3.6066,
                "height_421": 0.0059,
                "area_421_raw": 0.0077,
                "area_421_nu": 3.217,
                "ratio_raw": 0.9923,
                "ratio_nu": 0.9981,
                "ratio_response": 0.9624
            },
            "ratio_raw_adaptive": 0.9923,
            "ratio_nu_corrected": 0.9981,
            "ratio_response_scaled": 0.9624
        },
        "LC_percent": null
    },
    "25_03_EW": {
        "washing": "ethanol_washing",
        "concentration": 25.0,
        "ternary_position": 3,
        "measurements": {
            "Round_1": "25_03_EW_01.xy",
            "Round_2": "25_03_EW_02.xy",
            "Round_3": "25_03_EW_03.xy"
        },
        "crystallinity": {
            "fractions": {
                "crystalline": {
                    "mean": 0.0,
                    "std": 0.0
                },
                "amorphous": {
                    "mean": 1.0,
                    "std": 0.0
                }
            },
            "areas": {
                "crystalline": {
                    "mean": 0.0,
                    "std": 0.0
                },
                "amorphous": {
                    "mean": 53320.76591666666,
                    "std": 1137.73582317395
                }
            },
            "per_measurement": {
                "Round_1": {
                    "file": "25_03_EW_01.txt",
                    "total_area": 52103.89925000002,
                    "crystalline_area": 0.0,
                    "amorphous_area": 52103.89925000002,
                    "crystalline_fraction": 0.0,
                    "amorphous_fraction": 1.0
                },
                "Round_2": {
                    "file": "25_03_EW_02.txt",
                    "total_area": 53500.399249999995,
                    "crystalline_area": 0.0,
                    "amorphous_area": 53500.399249999995,
                    "crystalline_fraction": 0.0,
                    "amorphous_fraction": 1.0
                },
                "Round_3": {
                    "file": "25_03_EW_03.txt",
                    "total_area": 54357.99924999999,
                    "crystalline_area": 0.0,
                    "amorphous_area": 54357.99924999999,
                    "crystalline_fraction": 0.0,
                    "amorphous_fraction": 1.0
                }
            }
        },
        "phase_composition": {
            "Sodalite": {
                "mean": 0.0,
                "std": 0.0
            },
            "Diamondoid": {
                "mean": 0.0,
                "std": 0.0
            },
            "U12": {
                "mean": 0.0,
                "std": 0.0
            },
            "U13": {
                "mean": 0.0,
                "std": 0.0
            },
            "ZIF-EC-1": {
                "mean": 0.0,
                "std": 0.0
            },
            "ZIF-C": {
                "mean": 0.0,
                "std": 0.0
            },
            "ZIF-L": {
                "mean": 0.0,
                "std": 0.0
            }
        },
        "composition": {
            "M_percent": 30.0,
            "L_percent": 10.0,
            "BSA_percent": 60.0
        },
        "encapsulation_efficiency": {
            "mean": 95.826,
            "error_bar": 4.198
        },
        "atr_file": "A25EW-03.xy",
        "ir_data": {
            "area_1647": 0.0087,
            "height_1647": 0.001,
            "area_421": 0.0105,
            "peak_pos_421": 421.5056,
            "height_421": 0.0021,
            "ratio_selected_peaks": 0.4523,
            "adaptive": {
                "method": "adaptive peak-finding; Amide I search 1620-1680 cm^-1, integrate ±25 cm^-1; Zn-N search 405-440 cm^-1, integrate ±10 cm^-1; optional nu-correction (A·nu); response factors f_BSA=600, f_MOF=30",
                "peak_1647_found": 1651.0684,
                "peak_1647_shift_cm1": 4.0684,
                "height_1647": 0.0165,
                "area_1647_raw": 0.3599,
                "area_1647_nu": 593.8621,
                "peak_421_found": 407.1128,
                "peak_421_shift_cm1": -13.8872,
                "height_421": 0.0004,
                "area_421_raw": 0.004,
                "area_421_nu": 1.6149,
                "ratio_raw": 0.9891,
                "ratio_nu": 0.9973,
                "ratio_response": 0.9484
            },
            "ratio_raw_adaptive": 0.9891,
            "ratio_nu_corrected": 0.9973,
