Repository: digital-chemistry/zif-vis

# ZIF Biocomposite Explorer

Interactive Flask app for exploring ZIF biocomposite formulations across composition, concentration, phase assignment, crystallinity, encapsulation efficiency, and experiment-level spectra.

## What this app shows

The explorer combines a summary dataset with repeat-level ATR-IR and XRD measurements.

- The main plot shows sample points in ternary composition space.
- The 3D view stacks concentration layers vertically.
- The 2D view isolates one concentration layer at a time.
- The right inspector explains the selected sample with parameters, phase composition, ATR-IR, and repeated XRD measurements.

File: project/Exp-A.json (part 17 of 32)
{
                    "mean": 0.8050829897048795,
                    "std": 0.034266874608392936
                }
            },
            "areas": {
                "crystalline": {
                    "mean": 11462.341378933046,
                    "std": 516.9824007454024
                },
                "amorphous": {
                    "mean": 49036.84120440029,
                    "std": 13949.344006756235
                }
            },
            "per_measurement": {
                "Round_1": {
                    "file": "25_05_WW_01.txt",
                    "total_area": 76912.34925,
                    "crystalline_area": 12032.647689584252,
                    "amorphous_area": 64879.70156041575,
                    "crystalline_fraction": 0.15644623791782372,
                    "amorphous_fraction": 0.8435537620821763
                },
                "Round_2": {
                    "file": "25_05_WW_02.txt",
                    "total_area": 49622.49925,
                    "crystalline_area": 11024.434052783738,
                    "amorphous_area": 38598.06519721626,
                    "crystalline_fraction": 0.22216603797487566,
                    "amorphous_fraction": 0.7778339620251244
                },
                "Round_3": {
                    "file": "25_05_WW_03.txt",
                    "total_area": 54962.699250000005,
                    "crystalline_area": 11329.94239443115,
                    "amorphous_area": 43632.75685556885,
                    "crystalline_fraction": 0.2061387549926626,
                    "amorphous_fraction": 0.7938612450073375
                }
            }
        },
        "phase_composition": {
            "Sodalite": {
                "mean": 0.0,
                "std": 0.0
            },
            "Diamondoid": {
                "mean": 0.0,
                "std": 0.0
            },
            "U12": {
                "mean": 0.0,
                "std": 0.0
            },
            "U13": {
                "mean": 0.0,
                "std": 0.0
            },
            "ZIF-EC-1": {
                "mean": 0.0,
                "std": 0.0
            },
            "ZIF-C": {
                "mean": 0.0,
                "std": 0.0
            },
            "ZIF-L": {
                "mean": 0.0,
                "std": 0.0
            }
        },
        "composition": {
            "M_percent": 50.0,
            "L_percent": 10.0,
            "BSA_percent": 40.0
        },
        "atr_file": "A25WW-05.xy",
        "ir_data": {
            "area_1647": 0.006,
            "height_1647": 0.0008,
            "area_421": 0.0076,
            "peak_pos_421": 417.3934,
            "height_421": 0.001,
            "ratio_selected_peaks": 0.4486
        },
        "encapsulation_efficiency": {
            "mean": 82.867,
            "error_bar": 0.906
        },
        "lc_data": null
    },
    "25_02_WW": {
        "washing": "water_washing",
        "concentration": 25.0,
        "ternary_position": 2,
        "measurements": {
            "Round_1": "25_02_WW_01.xy",
            "Round_2": "25_02_WW_02.xy",
            "Round_3": "25_02_WW_03.xy"
        },
        "crystallinity": {
            "fractions": {
                "crystalline": {
                    "mean": 0.2135940593171981,
                    "std": 0.03721786135263613
                },
                "amorphous": {
                    "mean": 0.786405940682802,
                    "std": 0.03721786135263618
                }
            },
            "areas": {
                "crystalline": {
                    "mean": 11661.206838549826,
                    "std": 274.80168125174464
                },
                "amorphous": {
                    "mean": 44234.40907811684,
                    "std": 11022.839695713044
                }
            },
            "per_measurement": {
                "Round_1": {
                    "file": "25_02_WW_01.txt",
                    "total_area": 53339.39924999999,
                    "crystalline_area": 11861.890791299611,
                    "amorphous_area": 41477.50845870038,
                    "crystalline_fraction": 0.22238515915230547,
                    "amorphous_fraction": 0.7776148408476946
                },
                "Round_2": {
                    "file": "25_02_WW_02.txt",
                    "total_area": 46199.699250000005,
                    "crystalline_area": 11348.00240106371,
                    "amorphous_area": 34851.6968489363,
                    "crystalline_fraction": 0.2456293565820931,
                    "amorphous_fraction": 0.7543706434179069
                },
                "Round_3": {
                    "file": "25_02_WW_03.txt",
                    "total_area": 68147.74925000001,
                    "crystalline_area": 11773.727323286155,
                    "amorphous_area": 56374.021926713845,
                    "crystalline_fraction": 0.17276766221719578,
                    "amorphous_fraction": 0.8272323377828044
                }
            }
        },
        "phase_composition": {
            "Sodalite": {
                "mean": 0.0,
                "std": 0.0
            },
            "Diamondoid": {
                "mean": 0.0,
                "std": 0.0
            },
            "U12": {
                "mean": 0.0,
                "std": 0.0
            },
            "U13": {
                "mean": 0.0,
                "std": 0.0
            },
            "ZIF-EC-1": {
                "mean": 0.0,
                "std": 0.0
            },
            "ZIF-C": {
                "mean": 0.0,
                "std": 0.0
            },
            "ZIF-L": {
                "mean": 0.0,
                "std": 0.0
            }
        },
        "composition": {
            "M_percent": 20.0,
            "L_percent": 10.0,
            "BSA_percent": 70.0
        },
        "atr_file": "A25WW-02.xy",
        "ir_data": {
            "area_1647": 0.0283,
            "height_1647": 0.0031,
            "area_421": 0.0032,
            "peak_pos_421": 417.3934,
            "height_421": 0.0009,
            "ratio_selected_peaks": 0.7721
        },
        "encapsulation_efficiency": {
            "mean": 91.604,
            "error_bar": 1.067
        },
        "lc_data": null
    },
    "25_08_WW": {
        "washing": "water_washing",
        "concentration": 25.0,
        "ternary_position": 8,
        "measurements": {
            "Round_1": "25_08_WW_01.xy",
            "Round_2": "25_08_WW_02.xy",
            "Round_3": "25_08_WW_03.xy"
        },
        "crystallinity": {
            "fractions": {
                "crystalline": {
                    "mean": 0.22450084411943108,
                    "std": 0.08828751080464636
                },
                "amorphous": {
                    "mean": 0.7754991558805688,
                    "std": 0.08828751080464639
                }
            },
            "areas": {
                "crystalline": {
                    "mean": 10440.063805835223,
                    "std": 804.8048989873216
                },
                "amorphous": {
                    "mean": 42112.65211083144,
                    "std": 22767.346888919634
                }
            },
            "per_measurement": {
                "Round_1": {
                    "file": "25_08_WW_01.txt",
                    "total_area": 29884.199249999994,
                    "crystalline_area": 9526.890965850635,
                    "amorphous_area": 20357.308284149367,
                    "crystalline_fraction": 0.3187935833967723,
                    "amorphous_fraction": 0.6812064166032278
                },
                "Round_2": {
                    "file": "25_08_WW_02.txt",
                    "total_area": 50955.59924999999,
                    "crystalline_area": 10747.326923326356,
                    "amorphous_area": 40208.272326673636,
                    "crystalline_fraction": 0.21091552413302955,
                    "amorphous_fraction": 0.7890844758669704
                },
                "Round_3": {
                    "file": "25_08_WW_03.txt",
                    "total_area": 76818.34925,
                    "crystalline_area": 11045.97352832868,
                    "amorphous_area": 65772.37572167133,
                    "crystalline_fraction": 0.14379342482849147,
                    "amorphous_fraction": 0.8562065751715087
                }
            }
        },
        "phase_composition": {
            "Sodalite": {
                "mean": 0.0,
                "std": 0.0
            },
            "Diamondoid": {
                "mean": 0.0,
                "std": 0.0
            },
            "U12": {
                "mean": 0.0,
                "std": 0.0
            },
            "U13": {
                "mean": 0.0,
                "std": 0.0
            },
            "ZIF-EC-1": {
                "mean": 0.0,
                "std": 0.0
            },
            "ZIF-C": {
                "mean": 0.0,
                "std": 0.0
            },
            "ZIF-L": {
                "mean": 0.0,
                "std": 0.0
            }
        },
        "composition": {
            "M_percent": 10.0,
            "L_percent": 20.0,
            "BSA_percent": 70.0
        },
        "atr_file": "A25WW-08.xy",
        "ir_data": {
            "area_1647": 0.0117,
            "height_1647": 0.0014,
            "area_421": 0.0287,
            "peak_pos_421": 419.4495,
            "height_421": 0.0034,
            "ratio_selected_peaks": 0.2967
        },
        "encapsulation_efficiency": {
            "mean": 83.148,
            "error_bar": 2.781
        },
        "lc_data": null
    },
    "25_09_WW": {
        "washing": "water_washing",
        "concentration": 25.0,
        "ternary_position": 9,
        "measurements": {
            "Round_1": "25_09_WW_01.xy",
            "Round_2": "25_09_WW_02.xy",
            "Round_3": "25_09_WW_03.xy"
        },
        "crystallinity": {
            "fractions": {
                "crystalline": {
                    "mean": 0.1869779296690701,
                    "std": 0.031849070139180015
                },
                "amorphous": {
                    "mean": 0.81302207033093,
                    "std": 0.03184907013918009
                }
            },
            "areas": {
                "crystalline": {
                    "mean": 14018.658501440566,
                    "std": 1579.7329516492555
                },
                "amorphous": {
                    "mean": 63641.60741522609,
                    "std": 22240.81681977015
                }
            },
            "per_measurement": {
                "Round_1": {
                    "file": "25_09_WW_01.txt",
                    "total_area": 64801.34925000001,
                    "crystalline_area": 12978.95114385874,
                    "amorphous_area": 51822.39810614126,
                    "crystalline_fraction": 0.2002882855692814,
                    "amorphous_fraction": 0.7997117144307186
                },
                "Round_2": {
                    "file": "25_09_WW_02.txt",
                    "total_area": 63046.249249999986,
                    "crystalline_area": 13240.508845694494,
                    "amorphous_area": 49805.7404043055,
                    "crystalline_fraction": 0.2100126336333084,
                    "amorphous_fraction": 0.7899873663666915
                },
                "Round_3": {
                    "file": "25_09_WW_03.txt",
                    "total_area": 105133.19925,
                    "crystalline_area": 15836.515514768464,
                    "amorphous_area": 89296.68373523152,
                    "crystalline_fraction": 0.15063286980462043,
                    "amorphous_fraction": 0.8493671301953797
                }
            }
        },
        "phase_composition": {
            "Sodalite": {
                "mean": 0.0,
                "std": 0.0
            },
            "Diamondoid": {
                "mean": 0.0,
                "std": 0.0
            },
            "U12": {
                "mean": 0.0,
                "std": 0.0
            },
            "U13": {
                "mean": 0.0,
                "std": 0.0
            },
            "ZIF-EC-1": {
                "mean": 0.0,
                "std": 0.0
            },
            "ZIF-C": {
                "mean": 1.0,
                "std": 0.0
            },
            "ZIF-L": {
                "mean": 0.0,
                "std": 0.0
            }
        },
        "composition": {
            "M_percent": 20.0,
            "L_percent": 20.0,
            "BSA_percent": 60.0
        },
        "atr_file": "A25WW-09.xy",
        "ir_data": {
            "area_1647": 0.0216,
            "height_1647": 0.0027,
            "area_421": 0.0161,
            "peak_pos_421": 425.6179,
            "height_421": 0.0024,
            "ratio_selected_peaks": 0.5295
        },
        "encapsulation_efficiency": {
            "mean": 82.96,
            "error_bar": 0.976
        },
        "lc_data": {
            "lc_percent": 80.0
        }
    },
    "25_06_WW": {
        "washing": "water_washing",
        "concentration": 25.0,
        "ternary_position": 6,
        "measurements": {
            "Round_1": "25_06_WW_01.xy",
            "Round_2": "25_06_WW_02.xy",
            "Round_3": "25_06_WW_03.xy"
        },
        "crystallinity": {
            "fractions": {
                "crystalline": {
                    "mean": 0.20990677891172135,
                    "std": 0.06064422030901126
                },
                "amorphous": {
                    "mean": 0.7900932210882786,
                    "std": 0.06064422030901124
                }
            },
            "areas": {
                "crystalline": {
                    "mean": 10475.22625963661,
                    "std": 1024.3767566941606
                },
                "amorphous": {
                    "mean": 43232.622990363394,
                    "std": 19010.92308055842
                }
            },
            "per_measurement": {
                "Round_1": {
                    "file": "25_06_WW_01.txt",
                    "total_area": 34739.949250000005,
                    "crystalline_area": 9307.49153265463,
                    "amorphous_area": 25432.45771734537,
                    "crystalline_fraction": 0.2679189732165378,
                    "amorphous_fraction": 0.7320810267834623
                },
                "Round_2": {
                    "file": "25_06_WW_02.txt",
                    "total_area": 52229.34925,
                    "crystalline_area": 11222.324886081391,
                    "amorphous_area": 41007.024363918616,
                    "crystalline_fraction": 0.21486625905225862,
                    "amorphous_fraction": 0.7851337409477414
                },
                "Round_3": {
                    "file": "25_06_WW_03.txt",
                    "total_area": 74154.24925,
                    "crystalline_area": 10895.862360173807,
                    "amorphous_area": 63258.3868898262,
                    "crystalline_fraction": 0.14693510446636754,
                    "amorphous_fraction": 0.8530648955336325
                }
            }
        },
        "phase_composition": {
            "Sodalite": {
                "mean": 0.0,
                "std": 0.0
            },
            "Diamondoid": {
                "mean": 0.0,
                "std": 0.0
            },
            "U12": {
                "mean": 0.0,
                "std": 0.0
            },
            "U13": {
                "mean": 0.0,
                "std": 0.0
            },
            "ZIF-EC-1": {
                "mean": 0.0,
                "std": 0.0
            },
            "ZIF-C": {
                "mean": 0.0,
                "std": 0.0
            },
            "ZIF-L": {
                "mean": 0.0,
                "std": 0.0
            }
        },
        "composition": {
            "M_percent": 60.0,
            "L_percent": 10.0,
            "BSA_percent": 30.0
        },
        "atr_file": "A25WW-06.xy",
        "ir_data": {
            "area_1647": 0.0112,
            "height_1647": 0.0013,
            "area_421": 0.0033,
            "peak_pos_421": 417.3934,
            "height_421": 0.0013,
            "ratio_selected_peaks": 0.499
        },
        "encapsulation_efficiency": {
            "mean": 79.86,
            "error_bar": 1.229
        },
        "lc_data": null
    },
    "25_10_WW": {
        "washing": "water_washing",
        "concentration": 25.0,
        "ternary_position": 10,
        "measurements": {
            "Round_1": "25_10_WW_01.xy",
            "Round_2": "25_10_WW_02.xy",
            "Round_3": "25_10_WW_03.xy"
        },
        "crystallinity": {
            "fractions": {
                "crystalline": {
                    "mean": 0.21611381015979103,
                    "std": 0.0551013378470752
                },
                "amorphous": {
                    "mean": 0.7838861898402089,
                    "std": 0.05510133784707513
                }
            },
            "areas": {
                "crystalline": {
                    "mean": 11944.47327477889,
                    "std": 900.6131458783079
                },
                "amorphous": {
                    "mean": 46627.94264188778,
                    "std": 19102.57269564679
                }
            },
            "per_measurement": {
                "Round_1": {
                    "file": "25_10_WW_01.txt",
                    "total_area": 43094.09925000001,
                    "crystalline_area": 10917.318030764261,
                    "amorphous_area": 32176.78121923574,
                    "crystalline_fraction": 0.25333672639100957,
                    "amorphous_fraction": 0.7466632736089905
                },
                "Round_2": {
                    "file": "25_10_WW_02.txt",
                    "total_area": 52020.39925,
                    "crystalline_area": 12598.827730991123,
                    "amorphous_area": 39421.57151900888,
                    "crystalline_fraction": 0.2421901391114587,
                    "amorphous_fraction": 0.7578098608885413
                },
                "Round_3": {
                    "file": "25_10_WW_03.txt",
                    "total_area": 80602.74925,
                    "crystalline_area": 12317.274062581286,
                    "amorphous_area": 68285.4751874187,
                    "crystalline_fraction": 0.15281456497690477,
                    "amorphous_fraction": 0.8471854350230952
                }
            }
        },
        "phase_composition": {
            "Sodalite": {
                "mean": 0.0,
                "std": 0.0
            },
            "Diamondoid": {
                "mean": 0.0,
                "std": 0.0
            },
            "U12": {
                "mean": 0.0,
                "std": 0.0
            },
            "U13": {
                "mean": 0.0,
                "std": 0.0
            },
            "ZIF-EC-1": {
                "mean": 0.0,
                "std": 0.0
            },
            "ZIF-C": {
                "mean": 1.0,
                "std": 0.0
            },
            "ZIF-L": {
                "mean": 0.0,
                "std": 0.0
            }
        },
        "composition": {
            "M_percent": 30.0,
            "L_percent": 20.0,
            "BSA_percent": 50.0
        },
        "atr_file": "A25WW-10.xy",
        "ir_data": {
            "area_1647": 0.0035,
            "height_1647": 0.0004,
            "area_421": 0.0135,
            "peak_pos_421": 419.4495,
            "height_421": 0.0016,
            "ratio_selected_peaks": 0.213
        },
        "encapsulation_efficiency": {
            "mean": 81.739,
            "error_bar": 1.271
        },
        "lc_data": {
            "lc_percent": 73.0
        }
    },
    "25_11_WW": {
        "washing": "water_washing",
        "concentration": 25.0,
        "ternary_position": 11,
        "measurements": {
            "Round_1": "25_11_WW_01.xy",
            "Round_2": "25_11_WW_02.xy",
            "Round_3": "25_11_WW_03.xy"
        },
        "crystallinity": {
            "fractions": {
                "crystalline": {
                    "mean": 0.14614886564038496,
                    "std": 0.01703552552089784
                },
                "amorphous": {
                    "mean": 0.8538511343596151,
                    "std": 0.017035525520897772
                }
            },
            "areas": {
                "crystalline": {
                    "mean": 11235.508210644119,
                    "std": 489.5939809579326
                },
                "amorphous": {
                    "mean": 66536.60770602255,
                    "std": 11217.562918454933
                }
            },
            "per_measurement": {
                "Round_1": {
                    "file": "25_11_WW_01.txt",
                    "total_area": 65605.99925000001,
                    "crystalline_area": 10679.62698902506,
                    "amorphous_area": 54926.37226097494,
                    "crystalline_fraction": 0.16278430495859053,
                    "amorphous_fraction": 0.8372156950414096
                },
                "Round_2": {
                    "file": "25_11_WW_02.txt",
                    "total_area": 78970.84925,
                    "crystalline_area": 11602.60776255724,
                    "amorphous_area": 67368.24148744276,
                    "crystalline_fraction": 0.1469226666896613,
                    "amorphous_fraction": 0.8530773333103387
                },
                "Round_3": {
                    "file": "25_11_WW_03.txt",
                    "total_area": 88739.49925,
                    "crystalline_area": 11424.289880350058,
                    "amorphous_area": 77315.20936964994,
                    "crystalline_fraction": 0.12873962527290303,
                    "amorphous_fraction": 0.8712603747270969
                }
            }
        },
        "phase_composition": {
            "Sodalite": {
                "mean": 0.0,
                "std": 0.0
            },
            "Diamondoid": {
                "mean": 0.0,
                "std": 0.0
            },
            "U12": {
                "mean": 0.0,
                "std": 0.0
            },
            "U13": {
                "mean": 0.0,
                "std": 0.0
            },
            "ZIF-EC-1": {
                "mean": 0.0,
                "std": 0.0
            },
            "ZIF-C": {
                "mean": 0.0,
                "std": 0.0
            },
            "ZIF-L": {
                "mean": 0.0,
                "std": 0.0
            }
        },
        "composition": {
            "M_percent": 40.0,
            "L_percent": 20.0,
            "BSA_percent": 40.0
        },
        "atr_file": "A25WW-11.xy",
        "ir_data": {
            "area_1647": 0.001,
            "height_1647": 0.0003,
            "area_421": 0.0069,
            "peak_pos_421": 417.3934,
            "height_421": 0.0018,
            "ratio_selected_peaks": 0.131
        },
        "encapsulation_efficiency": {
            "mean": 79.484,
            "error_bar": 1.877
        },
        "lc_data": null
    },
    "25_12_WW": {
        "washing": "water_washing",
        "concentration": 25.0,
        "ternary_position": 12,
        "measurements": {
            "Round_1": "25_12_WW_01.xy",
            "Round_2": "25_12_WW_02.xy",
            "Round_3": "25_12_WW_03.xy"
        },
        "crystallinity": {
            "fractions": {
                "crystalline": {
                    "mean": 0.15443960064296558,
                    "std": 0.027246086731780788
                },
                "amorphous": {
                    "mean": 0.8455603993570344,
                    "std": 0.027246086731780736
                }
            },
            "areas": {
                "crystalline": {
                    "mean": 12222.158283880082,
                    "std": 1272.3117426294623
                },
                "amorphous": {
                    "mean": 69410.17429945325,
                    "std": 20919.63246176097
                }
            },
            "per_measurement": {
                "Round_1": {
                    "file": "25_12_WW_01.txt",
                    "total_area": 61679.09924999999,
                    "crystalline_area": 11326.400148407187,
                    "amorphous_area": 50352.699101592814,
                    "crystalline_fraction": 0.1836343313396748,
                    "amorphous_fraction": 0.8163656686603252
                },
                "Round_2": {
                    "file": "25_12_WW_02.txt",
                    "total_area": 105471.99925,
                    "crystalline_area": 13678.496667842726,
                    "amorphous_area": 91793.50258215726,
                    "crystalline_fraction": 0.1296884174483184,
                    "amorphous_fraction": 0.8703115825516815
                },
                "Round_3": {
                    "file": "25_12_WW_03.txt",
                    "total_area": 77745.89924999999,
                    "crystalline_area": 11661.578035390328,
                    "amorphous_area": 66084.32121460966,
                    "crystalline_fraction": 0.1499960531409035,
                    "amorphous_fraction": 0.8500039468590965
                }
            }
        },
        "phase_composition": {
            "Sodalite": {
                "mean": 0.0,
                "std": 0.0
            },
            "Diamondoid": {
                "mean": 0.0,
                "std": 0.0
            },
            "U12": {
                "mean": 0.0,
                "std": 0.0
            },
            "U13": {
                "mean": 1.0,
                "std": 0.0
            },
            "ZIF-EC-1": {
                "mean": 0.0,
                "std": 0.0
            },
            "ZIF-C": {
                "mean": 0.0,
                "std": 0.0
            },
            "ZIF-L": {
                "mean": 0.0,
                "std": 0.0
            }
        },
        "composition": {
            "M_percent": 50.0,
            "L_percent": 20.0,
            "BSA_percent": 30.0
        },
        "atr_file": "A25WW-12.xy",
        "ir_data": {
            "area_1647": 0.0035,
            "height_1647": 0.0005,
            "area_421": 0.0055,
            "peak_pos_421": 417.3934,
            "height_421": 0.0016,
            "ratio_selected_peaks": 0.2293
        },
        "encapsulation_efficiency": {
            "mean": 41.903,
            "error_bar": 15.557
        },
        "lc_data": {
            "lc_percent": 80.0
        }
    },
    "25_13_WW": {
        "washing": "water_washing",
        "concentration": 25.0,
        "ternary_position": 13,
        "measurements": {
            "Round_1": "25_13_WW_01.xy",
            "Round_2": "25_13_WW_02.xy",
            "Round_3": "25_13_WW_03.xy"
        },
        "crystallinity": {
            "fractions": {
                "crystalline": {
                    "mean": 0.16814333875582235,
                    "std": 0.02480712835715328
                },
                "amorphous": {
                    "mean": 0.8318566612441777,
                    "std": 0.024807128357153235
                }
            },
            "areas": {
                "crystalline": {
                    "mean": 16570.622341016508,
                    "std": 3975.7475767378114
                },
                "amorphous": {
                    "mean": 82097.44357565015,
                    "std": 17702.127572522033
                }
            },
            "per_measurement": {
                "Round_1": {
                    "file": "25_13_WW_01.txt",
                    "total_area": 101363.29925000001,
                    "crystalline_area": 19904.297513670164,
                    "amorphous_area": 81459.00173632982,
                    "crystalline_fraction": 0.19636592002178904,
                    "amorphous_fraction": 0.803634079978211
                },
                "Round_2": {
                    "file": "25_13_WW_02.txt",
                    "total_area": 117747.34925,
                    "crystalline_area": 17637.194013538603,
                    "amorphous_area": 100110.15523646139,
                    "crystalline_fraction": 0.1497884591532629,
                    "amorphous_fraction": 0.8502115408467371
                },
                "Round_3": {
                    "file": "25_13_WW_03.txt",
                    "total_area": 76893.54925,
                    "crystalline_area": 12170.375495840752,
                    "amorphous_area": 64723.173754159245,
                    "crystalline_fraction": 0.15827563709241516,
                    "amorphous_fraction": 0.8417243629075848
                }
            }
        },
        "phase_composition": {
            "Sodalite": {
                "mean": 0.0,
                "std": 0.0
            },
            "Diamondoid": {
                "mean": 0.0,
                "std": 0.0
            },
            "U12": {
                "mean": 0.0,
                "std": 0.0
            },
            "U13": {
                "mean": 1.0,
                "std": 0.0
            },
            "ZIF-EC-1": {
                "mean": 0.0,
                "std": 0.0
            },
            "ZIF-C": {
                "mean": 0.0,
                "std": 0.0
            },
            "ZIF-L": {
                "mean": 0.0,
                "std": 0.0
            }
        },
        "composition": {
            "M_percent": 60.0,
            "L_percent": 20.0,
            "BSA_percent": 20.0
        },
        "atr_file": "A25WW-13.xy",
        "ir_data": {
            "area_1647": 0.0132,
            "height_1647": 0.0016,
            "area_421": 0.0107,
            "peak_pos_421": 417.3934,
            "height_421": 0.0014,
            "ratio_selected_peaks": 0.541
        },
        "encapsulation_efficiency": {
            "mean": 55.902,
            "error_bar": 3.251
        },
        "lc_data": {
            "lc_percent": 63.0
        }
    },
    "25_14_WW": {
        "washing": "water_washing",
        "concentration": 25.0,
        "ternary_position": 14,
        "measurements": {
            "Round_1": "25_14_WW_01.xy",
            "Round_2": "25_14_WW_02.xy",
            "Round_3": "25_14_WW_03.xy"
        },
        "crystallinity": {
            "fractions": {
                "crystalline": {
                    "mean": 0.26331377314150745,
                    "std": 0.04026518997963537
                },
                "amorphous": {
                    "mean": 0.7366862268584926,
                    "std": 0.04026518997963542
                }
            },
            "areas": {
                "crystalline": {
                    "mean": 21247.69196946581,
                    "std": 1601.541078301968
                },
                "amorphous": {
                    "mean": 61009.290613867524,
                    "std": 14545.364821171876
                }
            },
            "per_measurement": {
                "Round_1": {
                    "file": "25_14_WW_01.txt",
                    "total_area": 91637.14925,
                    "crystalline_area": 21108.898452736736,
                    "amorphous_area": 70528.25079726326,
                    "crystalline_fraction": 0.23035306778420694,
                    "amorphous_fraction": 0.7696469322157932
                },
                "Round_2": {
                    "file": "25_14_WW_02.txt",
                    "total_area": 91147.64925,
                    "crystalline_area": 22914.112865178973,
                    "amorphous_area": 68233.53638482103,
                    "crystalline_fraction": 0.2513955439742619,
                    "amorphous_fraction": 0.7486044560257381
                },
                "Round_3": {
                    "file": "25_14_WW_03.txt",
                    "total_area": 63986.14925000001,
                    "crystalline_area": 19720.06459048173,
                    "amorphous_area": 44266.08465951829,
                    "crystalline_fraction": 0.30819270766605356,
                    "amorphous_fraction": 0.6918072923339464
                }
            }
        },
        "phase_composition": {
            "Sodalite": {
                "mean": 0.0,
                "std": 0.0
            },
            "Diamondoid": {
                "mean": 0.0,
                "std": 0.0
            },
            "U12": {
                "mean": 0.0,
                "std": 0.0
            },
            "U13": {
                "mean": 1.0,
                "std": 0.0
            },
            "ZIF-EC-1": {
                "mean": 0.0,
                "std": 0.0
            },
            "ZIF-C": {
                "mean": 0.0,
                "std": 0.0
            },
            "ZIF-L": {
                "mean": 0.0,
                "std": 0.0
            }
        },
        "composition": {
            "M_percent": 70.0,
            "L_percent": 20.0,
            "BSA_percent": 10.0
        },
        "atr_file": "A25WW-14.xy",
        "ir_data": {
            "area_1647": 0.0023,
            "height_1647": 0.0005,
            "area_421": 0.0022,
            "peak_pos_421": 417.3934,
            "height_421": 0.0006,
            "ratio_selected_peaks": 0.4478
        },
        "encapsulation_efficiency": {
            "mean": 43.124,
            "error_bar": 0.861
        },
        "lc_data": {
            "lc_percent": 65.0
        }
    },
    "25_15_WW": {
        "washing": "water_washing",
        "concentration": 25.0,
        "ternary_position": 15,
        "measurements": {
            "Round_1": "25_15_WW_01.xy",
            "Round_2": "25_15_WW_02.xy",
            "Round_3": "25_15_WW_03.xy"
        },
        "crystallinity": {
            "fractions": {
                "crystalline": {
                    "mean": 0.16798456581249865,
                    "std": 0.05739896858261899
                },
                "amorphous": {
                    "mean": 0.8320154341875013,
                    "std": 0.05739896858261909
                }
            },
            "areas": {
                "crystalline": {
                    "mean": 11250.020232605732,
                    "std": 1345.1149787897614
                },
                "amorphous": {
                    "mean": 61933.412350727594,
                    "std": 26036.078940740095
                }
            },
            "per_measurement": {
                "Round_1": {
                    "file": "25_15_WW_01.txt",
                    "total_area": 41616.54925,
                    "crystalline_area": 9745.72403296275,
                    "amorphous_area": 31870.825217037243,
                    "crystalline_fraction": 0.2341790515695568,
                    "amorphous_fraction": 0.7658209484304431
                },
                "Round_2": {
                    "file": "25_15_WW_02.txt",
                    "total_area": 89542.69925,
                    "crystalline_area": 12337.062366368324,
                    "amorphous_area": 77205.63688363167,
                    "crystalline_fraction": 0.13777853995582254,
                    "amorphous_fraction": 0.8622214600441775
                },
                "Round_3": {
                    "file": "25_15_WW_03.txt",
                    "total_area": 88391.04925000001,
                    "crystalline_area": 11667.274298486116,
                    "amorphous_area": 76723.77495151389,
                    "crystalline_fraction": 0.13199610591211663,
                    "amorphous_fraction": 0.8680038940878835
                }
            }
        },
        "phase_composition": {
            "Sodalite": {
                "mean": 0.0,
                "std": 0.0
            },
            "Diamondoid": {
                "mean": 0.0,
                "std": 0.0
            },
            "U12": {
                "mean": 0.0,
                "std": 0.0
            },
            "U13": {
                "mean": 0.0,
                "std": 0.0
            },
            "ZIF-EC-1": {
                "mean": 0.0,
                "std": 0.0
            },
            "ZIF-C": {
                "mean": 0.0,
                "std": 0.0
            },
            "ZIF-L": {
                "mean": 0.0,
                "std": 0.0
            }
        },
        "composition": {
            "M_percent": 10.0,
            "L_percent": 30.0,
            "BSA_percent": 60.0
        },
        "atr_file": "A25WW-15.xy",
        "ir_data": {
            "area_1647": 0.008,
            "height_1647": 0.0009,
            "area_421": 0.0536,
            "peak_pos_421": 419.4495,
            "height_421": 0.0064,
            "ratio_selected_peaks": 0.1286
        },
        "encapsulation_efficiency": {
            "mean": 65.673,
            "error_bar": 0.651
        },
        "lc_data": null
    },
    "25_17_WW": {
        "washing": "water_washing",
        "concentration": 25.0,
        "ternary_position": 17,
        "measurements": {
            "Round_1": "25_17_WW_01.xy",
            "Round_2": "25_17_WW_02.xy",
            "Round_3": "25_17_WW_03.xy"
        },
        "crystallinity": {
            "fractions": {
                "crystalline": {
                    "mean": 0.24963742144352694,
                    "std": 0.04609412178006
                },
                "amorphous": {
                    "mean": 0.750362578556473,
                    "std": 0.04609412178005996
                }
            },
            "areas": {
                "crystalline": {
                    "mean": 17399.391143170054,
                    "std": 709.1731861629409
                },
                "amorphous": {
                    "mean": 53890.75810682995,
                    "std": 12751.997256858389
                }
            },
            "per_measurement": {
                "Round_1": {
                    "file": "25_17_WW_01.txt",
                    "total_area": 56141.49924999999,
                    "crystalline_area": 16974.685402812844,
                    "amorphous_area": 39166.81384718716,
                    "crystalline_fraction": 0.3023553989398109,
                    "amorphous_fraction": 0.6976446010601891
                },
                "Round_2": {
                    "file": "25_17_WW_02.txt",
                    "total_area": 78390.54925,
                    "crystalline_area": 17005.406332222687,
                    "amorphous_area": 61385.14291777732,
                    "crystalline_fraction": 0.21693184312294742,
                    "amorphous_fraction": 0.7830681568770524
                },
                "Round_3": {
                    "file": "25_17_WW_03.txt",
                    "total_area": 79338.39925,
                    "crystalline_area": 18218.081694474633,
                    "amorphous_area": 61120.31755552537,
                    "crystalline_fraction": 0.2296250222678224,
                    "amorphous_fraction": 0.7703749777321777
                }
            }
        },
        "phase_composition": {
            "Sodalite": {
                "mean": 0.37,
                "std": 0.0
            },
            "Diamondoid": {
                "mean": 0.0,
                "std": 0.0
            },
            "U12": {
                "mean": 0.0,
                "std": 0.0
            },
