Repository: digital-chemistry/zif-vis

# ZIF Biocomposite Explorer

Interactive Flask app for exploring ZIF biocomposite formulations across composition, concentration, phase assignment, crystallinity, encapsulation efficiency, and experiment-level spectra.

## What this app shows

The explorer combines a summary dataset with repeat-level ATR-IR and XRD measurements.

- The main plot shows sample points in ternary composition space.
- The 3D view stacks concentration layers vertically.
- The 2D view isolates one concentration layer at a time.
- The right inspector explains the selected sample with parameters, phase composition, ATR-IR, and repeated XRD measurements.

File: project/zif_biocomposite_summary_by_point.json (part 17 of 19)
{
        "crystallinity": {
            "fractions": {
                "crystalline": {
                    "mean": 0.124,
                    "std": 0.052
                },
                "amorphous": {
                    "mean": 0.876,
                    "std": 0.052
                }
            },
            "areas": {
                "crystalline": {
                    "mean": 1756.3,
                    "std": 792.3
                },
                "amorphous": {
                    "mean": 12233.5,
                    "std": 793.9
                }
            }
        },
        "phase_composition": {
            "Sodalite": {
                "mean": 0.881,
                "std": 0.206
            },
            "Diamondoid": {
                "mean": 0.0,
                "std": 0.0
            },
            "U12": {
                "mean": 0.0,
                "std": 0.0
            },
            "U13": {
                "mean": 0.0,
                "std": 0.0
            },
            "ZIF-EC-1": {
                "mean": 0.0,
                "std": 0.0
            },
            "ZIF-C": {
                "mean": 0.0,
                "std": 0.0
            },
            "ZIF-L": {
                "mean": 0.119,
                "std": 0.206
            }
        },
        "composition": {
            "M_percent": 20.0,
            "L_percent": 20.0,
            "BSA_percent": 60.0
        },
        "encapsulation_efficiency": {
            "mean": 13.332,
            "error_bar": 2.593
        },
        "atr_file": "A75EW-09.xy",
        "ir_data": {
            "area_1647": 0.0104,
            "height_1647": 0.0013,
            "area_421": 0.0398,
            "peak_pos_421": 421.5056,
            "height_421": 0.0056,
            "ratio_selected_peaks": 0.207
        }
    },
    "75_09_WW": {
        "washing": "water_washing",
        "concentration": 75.0,
        "ternary_position": 9,
        "measurements": {
            "Round_1": "75_09_WW_01.xy",
            "Round_2": "75_09_WW_02.xy",
            "Round_3": "75_09_WW_03.xy"
        },
        "crystallinity": {
            "fractions": {
                "crystalline": {
                    "mean": 0.14,
                    "std": 0.047
                },
                "amorphous": {
                    "mean": 0.86,
                    "std": 0.047
                }
            },
            "areas": {
                "crystalline": {
                    "mean": 2237.1,
                    "std": 927.8
                },
                "amorphous": {
                    "mean": 13309.3,
                    "std": 1051.3
                }
            }
        },
        "phase_composition": {
            "Sodalite": {
                "mean": 0.0,
                "std": 0.0
            },
            "Diamondoid": {
                "mean": 0.0,
                "std": 0.0
            },
            "U12": {
                "mean": 0.0,
                "std": 0.0
            },
            "U13": {
                "mean": 0.0,
                "std": 0.0
            },
            "ZIF-EC-1": {
                "mean": 0.0,
                "std": 0.0
            },
            "ZIF-C": {
                "mean": 1.0,
                "std": 0.0
            },
            "ZIF-L": {
                "mean": 0.0,
                "std": 0.0
            }
        },
        "composition": {
            "M_percent": 20.0,
            "L_percent": 20.0,
            "BSA_percent": 60.0
        },
        "encapsulation_efficiency": {
            "mean": 38.392,
            "error_bar": 5.448
        },
        "atr_file": "A75WW-09.xy",
        "ir_data": {
            "area_1647": 0.0115,
            "height_1647": 0.0021,
            "area_421": 0.0383,
            "peak_pos_421": 419.4495,
            "height_421": 0.0057,
            "ratio_selected_peaks": 0.231
        }
    },
    "75_10_EW": {
        "washing": "ethanol_washing",
        "concentration": 75.0,
        "ternary_position": 10,
        "measurements": {
            "Round_1": "75_10_EW_01.xy",
            "Round_2": "75_10_EW_02.xy",
            "Round_3": "75_10_EW_03.xy"
        },
        "crystallinity": {
            "fractions": {
                "crystalline": {
                    "mean": 0.101,
                    "std": 0.011
                },
                "amorphous": {
                    "mean": 0.899,
                    "std": 0.011
                }
            },
            "areas": {
                "crystalline": {
                    "mean": 1478.7,
                    "std": 277.7
                },
                "amorphous": {
                    "mean": 13098.2,
                    "std": 962.8
                }
            }
        },
        "phase_composition": {
            "Sodalite": {
                "mean": 0.643,
                "std": 0.0
            },
            "Diamondoid": {
                "mean": 0.0,
                "std": 0.0
            },
            "U12": {
                "mean": 0.0,
                "std": 0.0
            },
            "U13": {
                "mean": 0.0,
                "std": 0.0
            },
            "ZIF-EC-1": {
                "mean": 0.0,
                "std": 0.0
            },
            "ZIF-C": {
                "mean": 0.0,
                "std": 0.0
            },
            "ZIF-L": {
                "mean": 0.357,
                "std": 0.0
            }
        },
        "composition": {
            "M_percent": 30.0,
            "L_percent": 20.0,
            "BSA_percent": 50.0
        },
        "encapsulation_efficiency": {
            "mean": 22.881,
            "error_bar": 9.07
        },
        "atr_file": "A75EW-10.xy",
        "ir_data": {
            "area_1647": 0.0072,
            "height_1647": 0.0009,
            "area_421": 0.0113,
            "peak_pos_421": 421.5056,
            "height_421": 0.0017,
            "ratio_selected_peaks": 0.3902
        }
    },
    "75_10_WW": {
        "washing": "water_washing",
        "concentration": 75.0,
        "ternary_position": 10,
        "measurements": {
            "Round_1": "75_10_WW_01.xy",
            "Round_2": "75_10_WW_02.xy",
            "Round_3": "75_10_WW_03.xy"
        },
        "crystallinity": {
            "fractions": {
                "crystalline": {
                    "mean": 0.135,
                    "std": 0.005
                },
                "amorphous": {
                    "mean": 0.865,
                    "std": 0.005
                }
            },
            "areas": {
                "crystalline": {
                    "mean": 1915.0,
                    "std": 194.9
                },
                "amorphous": {
                    "mean": 12302.0,
                    "std": 839.8
                }
            }
        },
        "phase_composition": {
            "Sodalite": {
                "mean": 0.0,
                "std": 0.0
            },
            "Diamondoid": {
                "mean": 0.0,
                "std": 0.0
            },
            "U12": {
                "mean": 0.0,
                "std": 0.0
            },
            "U13": {
                "mean": 0.0,
                "std": 0.0
            },
            "ZIF-EC-1": {
                "mean": 0.0,
                "std": 0.0
            },
            "ZIF-C": {
                "mean": 0.667,
                "std": 0.577
            },
            "ZIF-L": {
                "mean": 0.0,
                "std": 0.0
            }
        },
        "composition": {
            "M_percent": 30.0,
            "L_percent": 20.0,
            "BSA_percent": 50.0
        },
        "encapsulation_efficiency": {
            "mean": 27.121,
            "error_bar": 1.614
        },
        "atr_file": "A75WW-10.xy",
        "ir_data": {
            "area_1647": 0.0115,
            "height_1647": 0.0019,
            "area_421": 0.0148,
            "peak_pos_421": 419.4495,
            "height_421": 0.0031,
            "ratio_selected_peaks": 0.438
        }
    },
    "75_11_EW": {
        "washing": "ethanol_washing",
        "concentration": 75.0,
        "ternary_position": 11,
        "measurements": {
            "Round_1": "75_11_EW_01.xy",
            "Round_2": "75_11_EW_02.xy",
            "Round_3": "75_11_EW_03.xy"
        },
        "crystallinity": {
            "fractions": {
                "crystalline": {
                    "mean": 0.07,
                    "std": 0.033
                },
                "amorphous": {
                    "mean": 0.93,
                    "std": 0.033
                }
            },
            "areas": {
                "crystalline": {
                    "mean": 1019.3,
                    "std": 482.9
                },
                "amorphous": {
                    "mean": 13631.2,
                    "std": 562.8
                }
            }
        },
        "phase_composition": {
            "Sodalite": {
                "mean": 0.643,
                "std": 0.0
            },
            "Diamondoid": {
                "mean": 0.0,
                "std": 0.0
            },
            "U12": {
                "mean": 0.0,
                "std": 0.0
            },
            "U13": {
                "mean": 0.0,
                "std": 0.0
            },
            "ZIF-EC-1": {
                "mean": 0.0,
                "std": 0.0
            },
            "ZIF-C": {
                "mean": 0.0,
                "std": 0.0
            },
            "ZIF-L": {
                "mean": 0.357,
                "std": 0.0
            }
        },
        "composition": {
            "M_percent": 40.0,
            "L_percent": 20.0,
            "BSA_percent": 40.0
        },
        "encapsulation_efficiency": {
            "mean": 32.793,
            "error_bar": 4.022
        },
        "atr_file": "A75EW-11.xy",
        "ir_data": {
            "area_1647": 0.0135,
            "height_1647": 0.0017,
            "area_421": 0.0174,
            "peak_pos_421": 421.5056,
            "height_421": 0.0022,
            "ratio_selected_peaks": 0.4367
        }
    },
    "75_11_WW": {
        "washing": "water_washing",
        "concentration": 75.0,
        "ternary_position": 11,
        "measurements": {
            "Round_1": "75_11_WW_01.xy",
            "Round_2": "75_11_WW_02.xy",
            "Round_3": "75_11_WW_03.xy"
        },
        "crystallinity": {
            "fractions": {
                "crystalline": {
                    "mean": 0.149,
                    "std": 0.069
                },
                "amorphous": {
                    "mean": 0.851,
                    "std": 0.069
                }
            },
            "areas": {
                "crystalline": {
                    "mean": 2320.8,
                    "std": 1620.7
                },
                "amorphous": {
                    "mean": 12228.1,
                    "std": 1913.0
                }
            }
        },
        "phase_composition": {
            "Sodalite": {
                "mean": 0.0,
                "std": 0.0
            },
            "Diamondoid": {
                "mean": 0.0,
                "std": 0.0
            },
            "U12": {
                "mean": 0.0,
                "std": 0.0
            },
            "U13": {
                "mean": 0.0,
                "std": 0.0
            },
            "ZIF-EC-1": {
                "mean": 0.0,
                "std": 0.0
            },
            "ZIF-C": {
                "mean": 1.0,
                "std": 0.0
            },
            "ZIF-L": {
                "mean": 0.0,
                "std": 0.0
            }
        },
        "composition": {
            "M_percent": 40.0,
            "L_percent": 20.0,
            "BSA_percent": 40.0
        },
        "encapsulation_efficiency": {
            "mean": 23.982,
            "error_bar": 5.048
        },
        "atr_file": "A75WW-11.xy",
        "ir_data": {
            "area_1647": 0.0087,
            "height_1647": 0.0019,
            "area_421": 0.0345,
            "peak_pos_421": 421.5056,
            "height_421": 0.0041,
            "ratio_selected_peaks": 0.201
        }
    },
    "75_12_EW": {
        "washing": "ethanol_washing",
        "concentration": 75.0,
        "ternary_position": 12,
        "measurements": {
            "Round_1": "75_12_EW_01.xy",
            "Round_2": "75_12_EW_02.xy",
            "Round_3": "75_12_EW_03.xy"
        },
        "crystallinity": {
            "fractions": {
                "crystalline": {
                    "mean": 0.129,
                    "std": 0.083
                },
                "amorphous": {
                    "mean": 0.871,
                    "std": 0.083
                }
            },
            "areas": {
                "crystalline": {
                    "mean": 2063.8,
                    "std": 1816.4
                },
                "amorphous": {
                    "mean": 12410.6,
                    "std": 1723.5
                }
            }
        },
        "phase_composition": {
            "Sodalite": {
                "mean": 0.0,
                "std": 0.0
            },
            "Diamondoid": {
                "mean": 0.0,
                "std": 0.0
            },
            "U12": {
                "mean": 0.0,
                "std": 0.0
            },
            "U13": {
                "mean": 0.0,
                "std": 0.0
            },
            "ZIF-EC-1": {
                "mean": 0.0,
                "std": 0.0
            },
            "ZIF-C": {
                "mean": 0.0,
                "std": 0.0
            },
            "ZIF-L": {
                "mean": 0.0,
                "std": 0.0
            }
        },
        "composition": {
            "M_percent": 50.0,
            "L_percent": 20.0,
            "BSA_percent": 30.0
        },
        "encapsulation_efficiency": {
            "mean": 35.248,
            "error_bar": 3.9
        },
        "atr_file": "A75EW-12.xy",
        "ir_data": {
            "area_1647": 0.0157,
            "height_1647": 0.0017,
            "area_421": 0.0131,
            "peak_pos_421": 423.5618,
            "height_421": 0.0023,
            "ratio_selected_peaks": 0.5447
        }
    },
    "75_12_WW": {
        "washing": "water_washing",
        "concentration": 75.0,
        "ternary_position": 12,
        "measurements": {
            "Round_1": "75_12_WW_01.xy",
            "Round_2": "75_12_WW_02.xy",
            "Round_3": "75_12_WW_03.xy"
        },
        "crystallinity": {
            "fractions": {
                "crystalline": {
                    "mean": 0.0,
                    "std": 0.0
                },
                "amorphous": {
                    "mean": 1.0,
                    "std": 0.0
                }
            },
            "areas": {
                "crystalline": {
                    "mean": 0.0,
                    "std": 0.0
                },
                "amorphous": {
                    "mean": 12162.6,
                    "std": 931.4
                }
            }
        },
        "phase_composition": {
            "Sodalite": {
                "mean": 0.0,
                "std": 0.0
            },
            "Diamondoid": {
                "mean": 0.0,
                "std": 0.0
            },
            "U12": {
                "mean": 0.0,
                "std": 0.0
            },
            "U13": {
                "mean": 0.0,
                "std": 0.0
            },
            "ZIF-EC-1": {
                "mean": 0.0,
                "std": 0.0
            },
            "ZIF-C": {
                "mean": 0.0,
                "std": 0.0
            },
            "ZIF-L": {
                "mean": 0.0,
                "std": 0.0
            }
        },
        "composition": {
            "M_percent": 50.0,
            "L_percent": 20.0,
            "BSA_percent": 30.0
        },
        "encapsulation_efficiency": {
            "mean": 38.345,
            "error_bar": 6.383
        },
        "atr_file": "A75WW-12.xy",
        "ir_data": {
            "area_1647": 0.0097,
            "height_1647": 0.0019,
            "area_421": 0.007,
            "peak_pos_421": 417.3934,
            "height_421": 0.0018,
            "ratio_selected_peaks": 0.5814
        }
    },
    "75_13_EW": {
        "washing": "ethanol_washing",
        "concentration": 75.0,
        "ternary_position": 13,
        "measurements": {
            "Round_1": "75_13_EW_01.xy",
            "Round_2": "75_13_EW_02.xy",
            "Round_3": "75_13_EW_03.xy"
        },
        "crystallinity": {
            "fractions": {
                "crystalline": {
                    "mean": 0.307,
                    "std": 0.075
                },
                "amorphous": {
                    "mean": 0.693,
                    "std": 0.075
                }
            },
            "areas": {
                "crystalline": {
                    "mean": 8041.8,
                    "std": 4016.2
                },
                "amorphous": {
                    "mean": 16997.0,
                    "std": 4272.4
                }
            }
        },
        "phase_composition": {
            "Sodalite": {
                "mean": 0.0,
                "std": 0.0
            },
            "Diamondoid": {
                "mean": 0.0,
                "std": 0.0
            },
            "U12": {
                "mean": 0.0,
                "std": 0.0
            },
            "U13": {
                "mean": 0.0,
                "std": 0.0
            },
            "ZIF-EC-1": {
                "mean": 0.0,
                "std": 0.0
            },
            "ZIF-C": {
                "mean": 0.0,
                "std": 0.0
            },
            "ZIF-L": {
                "mean": 0.0,
                "std": 0.0
            }
        },
        "composition": {
            "M_percent": 60.0,
            "L_percent": 20.0,
            "BSA_percent": 20.0
        },
        "encapsulation_efficiency": {
            "mean": 24.427,
            "error_bar": 5.598
        },
        "atr_file": "A75EW-13.xy",
        "ir_data": {
            "area_1647": 0.0118,
            "height_1647": 0.0014,
            "area_421": 0.002,
            "peak_pos_421": 419.4495,
            "height_421": 0.0005,
            "ratio_selected_peaks": 0.8579
        }
    },
    "75_13_WW": {
        "washing": "water_washing",
        "concentration": 75.0,
        "ternary_position": 13,
        "measurements": {
            "Round_1": "75_13_WW_01.xy",
            "Round_2": "75_13_WW_02.xy",
            "Round_3": "75_13_WW_03.xy"
        },
        "crystallinity": {
            "fractions": {
                "crystalline": {
                    "mean": 0.219,
                    "std": 0.19
                },
                "amorphous": {
                    "mean": 0.781,
                    "std": 0.19
                }
            },
            "areas": {
                "crystalline": {
                    "mean": 6424.6,
                    "std": 6447.6
                },
                "amorphous": {
                    "mean": 21327.4,
                    "std": 5980.1
                }
            }
        },
        "phase_composition": {
            "Sodalite": {
                "mean": 0.333,
                "std": 0.577
            },
            "Diamondoid": {
                "mean": 0.0,
                "std": 0.0
            },
            "U12": {
                "mean": 0.0,
                "std": 0.0
            },
            "U13": {
                "mean": 0.0,
                "std": 0.0
            },
            "ZIF-EC-1": {
                "mean": 0.0,
                "std": 0.0
            },
            "ZIF-C": {
                "mean": 0.0,
                "std": 0.0
            },
            "ZIF-L": {
                "mean": 0.0,
                "std": 0.0
            }
        },
        "composition": {
            "M_percent": 60.0,
            "L_percent": 20.0,
            "BSA_percent": 20.0
        },
        "encapsulation_efficiency": {
            "mean": 24.267,
            "error_bar": 4.951
        },
        "atr_file": "A75WW-13.xy",
        "ir_data": {
            "area_1647": 0.0096,
            "height_1647": 0.002,
            "area_421": 0.0081,
            "peak_pos_421": 417.3934,
            "height_421": 0.002,
            "ratio_selected_peaks": 0.5423
        }
    },
    "75_14_EW": {
        "washing": "ethanol_washing",
        "concentration": 75.0,
        "ternary_position": 14,
        "measurements": {
            "Round_1": "75_14_EW_01.xy",
            "Round_2": "75_14_EW_02.xy",
            "Round_3": "75_14_EW_03.xy"
        },
        "crystallinity": {
            "fractions": {
                "crystalline": {
                    "mean": 0.33,
                    "std": 0.034
                },
                "amorphous": {
                    "mean": 0.67,
                    "std": 0.034
                }
            },
            "areas": {
                "crystalline": {
                    "mean": 8390.2,
                    "std": 3103.2
                },
                "amorphous": {
                    "mean": 16523.8,
                    "std": 4160.2
                }
            }
        },
        "phase_composition": {
            "Sodalite": {
                "mean": 0.0,
                "std": 0.0
            },
            "Diamondoid": {
                "mean": 0.0,
                "std": 0.0
            },
            "U12": {
                "mean": 0.0,
                "std": 0.0
            },
            "U13": {
                "mean": 0.0,
                "std": 0.0
            },
            "ZIF-EC-1": {
                "mean": 0.0,
                "std": 0.0
            },
            "ZIF-C": {
                "mean": 0.0,
                "std": 0.0
            },
            "ZIF-L": {
                "mean": 0.0,
                "std": 0.0
            }
        },
        "composition": {
            "M_percent": 70.0,
            "L_percent": 20.0,
            "BSA_percent": 10.0
        },
        "encapsulation_efficiency": {
            "mean": 22.972,
            "error_bar": 5.513
        },
        "atr_file": "A75EW-14.xy",
        "ir_data": {
            "area_1647": 0.0025,
            "height_1647": 0.0005,
            "area_421": 0.0,
            "peak_pos_421": 425.6179,
            "height_421": 0.0,
            "ratio_selected_peaks": 0.9852
        }
    },
    "75_14_WW": {
        "washing": "water_washing",
        "concentration": 75.0,
        "ternary_position": 14,
        "measurements": {
            "Round_1": "75_14_WW_01.xy",
            "Round_2": "75_14_WW_02.xy",
            "Round_3": "75_14_WW_03.xy"
        },
        "crystallinity": {
            "fractions": {
                "crystalline": {
                    "mean": 0.22,
                    "std": 0.192
                },
                "amorphous": {
                    "mean": 0.78,
                    "std": 0.192
                }
            },
            "areas": {
                "crystalline": {
                    "mean": 4772.0,
                    "std": 4155.8
                },
                "amorphous": {
                    "mean": 19657.8,
                    "std": 8884.9
                }
            }
        },
        "phase_composition": {
            "Sodalite": {
                "mean": 0.333,
                "std": 0.577
            },
            "Diamondoid": {
                "mean": 0.0,
                "std": 0.0
            },
            "U12": {
                "mean": 0.0,
                "std": 0.0
            },
            "U13": {
                "mean": 0.0,
                "std": 0.0
            },
            "ZIF-EC-1": {
                "mean": 0.0,
                "std": 0.0
            },
            "ZIF-C": {
                "mean": 0.0,
                "std": 0.0
            },
            "ZIF-L": {
                "mean": 0.0,
                "std": 0.0
            }
        },
        "composition": {
            "M_percent": 70.0,
            "L_percent": 20.0,
            "BSA_percent": 10.0
        },
        "encapsulation_efficiency": {
            "mean": 19.702,
            "error_bar": 2.229
        },
        "atr_file": "A75WW-14.xy",
        "ir_data": {
            "area_1647": 0.0091,
            "height_1647": 0.0019,
            "area_421": 0.0072,
            "peak_pos_421": 419.4495,
            "height_421": 0.0017,
            "ratio_selected_peaks": 0.5598
        }
    },
    "75_15_EW": {
        "washing": "ethanol_washing",
        "concentration": 75.0,
        "ternary_position": 15,
        "measurements": {
            "Round_1": "75_15_EW_01.xy",
            "Round_2": "75_15_EW_02.xy",
            "Round_3": "75_15_EW_03.xy"
        },
        "crystallinity": {
            "fractions": {
                "crystalline": {
                    "mean": 0.232,
                    "std": 0.038
                },
                "amorphous": {
                    "mean": 0.768,
                    "std": 0.038
                }
            },
            "areas": {
                "crystalline": {
                    "mean": 3314.5,
                    "std": 770.2
                },
                "amorphous": {
                    "mean": 10834.7,
                    "std": 276.6
                }
            }
        },
        "phase_composition": {
            "Sodalite": {
                "mean": 1.0,
                "std": 0.0
            },
            "Diamondoid": {
                "mean": 0.0,
                "std": 0.0
            },
            "U12": {
                "mean": 0.0,
                "std": 0.0
            },
            "U13": {
                "mean": 0.0,
                "std": 0.0
            },
            "ZIF-EC-1": {
                "mean": 0.0,
                "std": 0.0
            },
            "ZIF-C": {
                "mean": 0.0,
                "std": 0.0
            },
            "ZIF-L": {
                "mean": 0.0,
                "std": 0.0
            }
        },
        "composition": {
            "M_percent": 10.0,
            "L_percent": 30.0,
            "BSA_percent": 60.0
        },
        "encapsulation_efficiency": {
            "mean": 38.704,
            "error_bar": 7.302
        },
        "atr_file": "A75EW-15.xy",
        "ir_data": {
            "area_1647": 0.0071,
            "height_1647": 0.001,
            "area_421": 0.0777,
            "peak_pos_421": 421.5056,
            "height_421": 0.0113,
            "ratio_selected_peaks": 0.084
        }
    },
    "75_15_WW": {
        "washing": "water_washing",
        "concentration": 75.0,
        "ternary_position": 15,
        "measurements": {
            "Round_1": "75_15_WW_01.xy",
            "Round_2": "75_15_WW_02.xy",
            "Round_3": "75_15_WW_03.xy"
        },
        "crystallinity": {
            "fractions": {
                "crystalline": {
                    "mean": 0.151,
                    "std": 0.013
                },
                "amorphous": {
                    "mean": 0.849,
                    "std": 0.013
                }
            },
            "areas": {
                "crystalline": {
                    "mean": 2230.2,
                    "std": 444.1
                },
                "amorphous": {
                    "mean": 12557.6,
                    "std": 2199.6
                }
            }
        },
        "phase_composition": {
            "Sodalite": {
                "mean": 1.0,
                "std": 0.0
            },
            "Diamondoid": {
                "mean": 0.0,
                "std": 0.0
            },
            "U12": {
                "mean": 0.0,
                "std": 0.0
            },
            "U13": {
                "mean": 0.0,
                "std": 0.0
            },
            "ZIF-EC-1": {
                "mean": 0.0,
                "std": 0.0
            },
            "ZIF-C": {
                "mean": 0.0,
                "std": 0.0
            },
            "ZIF-L": {
                "mean": 0.0,
                "std": 0.0
            }
        },
        "composition": {
            "M_percent": 10.0,
            "L_percent": 30.0,
            "BSA_percent": 60.0
        },
        "encapsulation_efficiency": {
            "mean": 32.733,
            "error_bar": 3.143
        },
        "atr_file": "A75WW-15.xy",
        "ir_data": {
            "area_1647": 0.0156,
            "height_1647": 0.0024,
            "area_421": 0.0945,
            "peak_pos_421": 419.4495,
            "height_421": 0.0143,
            "ratio_selected_peaks": 0.1416
        }
    },
    "75_16_EW": {
        "washing": "ethanol_washing",
        "concentration": 75.0,
        "ternary_position": 16,
        "measurements": {
            "Round_1": "75_16_EW_01.xy",
            "Round_2": "75_16_EW_02.xy",
            "Round_3": "75_16_EW_03.xy"
        },
        "crystallinity": {
            "fractions": {
                "crystalline": {
                    "mean": 0.256,
                    "std": 0.068
                },
                "amorphous": {
                    "mean": 0.744,
                    "std": 0.068
                }
            },
            "areas": {
                "crystalline": {
                    "mean": 4227.4,
                    "std": 2183.0
                },
                "amorphous": {
                    "mean": 11602.2,
                    "std": 1824.9
                }
            }
        },
        "phase_composition": {
            "Sodalite": {
                "mean": 1.0,
                "std": 0.0
            },
            "Diamondoid": {
                "mean": 0.0,
                "std": 0.0
            },
            "U12": {
                "mean": 0.0,
                "std": 0.0
            },
            "U13": {
                "mean": 0.0,
                "std": 0.0
            },
            "ZIF-EC-1": {
                "mean": 0.0,
                "std": 0.0
            },
            "ZIF-C": {
                "mean": 0.0,
                "std": 0.0
            },
            "ZIF-L": {
                "mean": 0.0,
                "std": 0.0
            }
        },
        "composition": {
            "M_percent": 20.0,
            "L_percent": 30.0,
            "BSA_percent": 50.0
        },
        "encapsulation_efficiency": {
            "mean": 27.428,
            "error_bar": 2.887
        },
        "atr_file": "A75EW-16.xy",
        "ir_data": {
            "area_1647": 0.0092,
            "height_1647": 0.0012,
            "area_421": 0.0633,
            "peak_pos_421": 419.4495,
            "height_421": 0.0096,
            "ratio_selected_peaks": 0.1268
        }
    },
    "75_16_WW": {
        "washing": "water_washing",
        "concentration": 75.0,
        "ternary_position": 16,
        "measurements": {
            "Round_1": "75_16_WW_01.xy",
            "Round_2": "75_16_WW_02.xy",
            "Round_3": "75_16_WW_03.xy"
        },
        "crystallinity": {
            "fractions": {
                "crystalline": {
                    "mean": 0.055,
                    "std": 0.054
                },
                "amorphous": {
                    "mean": 0.945,
                    "std": 0.054
                }
            },
            "areas": {
                "crystalline": {
                    "mean": 762.8,
                    "std": 773.3
                },
                "amorphous": {
                    "mean": 11871.0,
                    "std": 992.3
                }
            }
        },
        "phase_composition": {
            "Sodalite": {
                "mean": 0.0,
                "std": 0.0
            },
            "Diamondoid": {
                "mean": 0.0,
                "std": 0.0
            },
            "U12": {
                "mean": 0.0,
                "std": 0.0
            },
            "U13": {
                "mean": 0.0,
                "std": 0.0
            },
            "ZIF-EC-1": {
                "mean": 0.0,
                "std": 0.0
            },
            "ZIF-C": {
                "mean": 0.333,
                "std": 0.577
            },
            "ZIF-L": {
                "mean": 0.0,
                "std": 0.0
            }
        },
        "composition": {
            "M_percent": 20.0,
            "L_percent": 30.0,
            "BSA_percent": 50.0
        },
        "encapsulation_efficiency": {
            "mean": 28.262,
            "error_bar": 3.732
        },
        "atr_file": "A75WW-16.xy",
        "ir_data": {
            "area_1647": 0.018,
            "height_1647": 0.0029,
            "area_421": 0.0635,
            "peak_pos_421": 419.4495,
            "height_421": 0.0103,
            "ratio_selected_peaks": 0.2211
        }
    },
    "75_17_EW": {
        "washing": "ethanol_washing",
        "concentration": 75.0,
        "ternary_position": 17,
        "measurements": {
            "Round_1": "75_17_EW_01.xy",
            "Round_2": "75_17_EW_02.xy",
            "Round_3": "75_17_EW_03.xy"
        },
        "crystallinity": {
            "fractions": {
                "crystalline": {
                    "mean": 0.305,
                    "std": 0.096
                },
                "amorphous": {
                    "mean": 0.695,
                    "std": 0.096
                }
            },
            "areas": {
                "crystalline": {
                    "mean": 5249.9,
                    "std": 2768.2
                },
                "amorphous": {
                    "mean": 11261.1,
                    "std": 969.6
                }
            }
        },
        "phase_composition": {
            "Sodalite": {
                "mean": 1.0,
                "std": 0.0
            },
            "Diamondoid": {
                "mean": 0.0,
                "std": 0.0
            },
            "U12": {
                "mean": 0.0,
                "std": 0.0
            },
            "U13": {
                "mean": 0.0,
                "std": 0.0
            },
            "ZIF-EC-1": {
                "mean": 0.0,
                "std": 0.0
            },
            "ZIF-C": {
                "mean": 0.0,
                "std": 0.0
            },
            "ZIF-L": {
                "mean": 0.0,
                "std": 0.0
            }
        },
        "composition": {
            "M_percent": 30.0,
            "L_percent": 30.0,
            "BSA_percent": 40.0
        },
        "encapsulation_efficiency": {
            "mean": 17.061,
            "error_bar": 5.729
        },
        "atr_file": "A75EW-17.xy",
        "ir_data": {
            "area_1647": 0.008,
            "height_1647": 0.0011,
            "area_421": 0.1145,
            "peak_pos_421": 421.5056,
            "height_421": 0.0162,
            "ratio_selected_peaks": 0.0654
        }
    },
    "75_17_WW": {
        "washing": "water_washing",
        "concentration": 75.0,
        "ternary_position": 17,
        "measurements": {
            "Round_1": "75_17_WW_01.xy",
            "Round_2": "75_17_WW_02.xy",
            "Round_3": "75_17_WW_03.xy"
        },
        "crystallinity": {
            "fractions": {
                "crystalline": {
                    "mean": 0.122,
                    "std": 0.046
                },
                "amorphous": {
                    "mean": 0.878,
                    "std": 0.046
                }
            },
            "areas": {
                "crystalline": {
                    "mean": 1904.5,
                    "std": 922.3
                },
                "amorphous": {
                    "mean": 13300.0,
                    "std": 673.5
                }
            }
        },
        "phase_composition": {
            "Sodalite": {
                "mean": 0.0,
                "std": 0.0
            },
            "Diamondoid": {
                "mean": 0.0,
                "std": 0.0
            },
            "U12": {
                "mean": 0.0,
                "std": 0.0
            },
            "U13": {
                "mean": 0.0,
                "std": 0.0
            },
            "ZIF-EC-1": {
                "mean": 0.0,
                "std": 0.0
            },
            "ZIF-C": {
                "mean": 1.0,
                "std": 0.0
            },
            "ZIF-L": {
                "mean": 0.0,
                "std": 0.0
            }
        },
        "composition": {
            "M_percent": 30.0,
            "L_percent": 30.0,
            "BSA_percent": 40.0
        },
        "encapsulation_efficiency": {
            "mean": 27.691,
            "error_bar": 6.866
        },
        "atr_file": "A75WW-17.xy",
        "ir_data": {
            "area_1647": 0.005,
            "height_1647": 0.0014,
            "area_421": 0.0403,
            "peak_pos_421": 419.4495,
            "height_421": 0.0063,
            "ratio_selected_peaks": 0.1104
        }
    },
    "75_18_EW": {
        "washing": "ethanol_washing",
        "concentration": 75.0,
        "ternary_position": 18,
        "measurements": {
            "Round_1": "75_18_EW_01.xy",
            "Round_2": "75_18_EW_02.xy",
            "Round_3": "75_18_EW_03.xy"
        },
        "crystallinity": {
            "fractions": {
                "crystalline": {
                    "mean": 0.286,
                    "std": 0.173
                },
                "amorphous": {
                    "mean": 0.714,
                    "std": 0.173
                }
            },
            "areas": {
                "crystalline": {
                    "mean": 5855.6,
                    "std": 6066.2
                },
                "amorphous": {
                    "mean": 11448.3,
                    "std": 2258.7
                }
            }
        },
        "phase_composition": {
            "Sodalite": {
                "mean": 1.0,
                "std": 0.0
            },
            "Diamondoid": {
                "mean": 0.0,
                "std": 0.0
            },
            "U12": {
                "mean": 0.0,
                "std": 0.0
            },
            "U13": {
                "mean": 0.0,
                "std": 0.0
            },
            "ZIF-EC-1": {
                "mean": 0.0,
                "std": 0.0
            },
            "ZIF-C": {
                "mean": 0.0,
                "std": 0.0
            },
            "ZIF-L": {
                "mean": 0.0,
                "std": 0.0
            }
        },
        "composition": {
            "M_percent": 40.0,
            "L_percent": 30.0,
            "BSA_percent": 30.0
        },
        "encapsulation_efficiency": {
            "mean": 25.154,
            "error_bar": 3.623
        },
        "atr_file": "A75EW-18.xy",
        "ir_data": {
            "area_1647": 0.0024,
            "height_1647": 0.0005,
            "area_421": 0.0074,
            "peak_pos_421": 423.5618,
            "height_421": 0.0015,
            "ratio_selected_peaks": 0.2441
        }
    },
    "75_18_WW": {
        "washing": "water_washing",
        "concentration": 75.0,
        "ternary_position": 18,
        "measurements": {
            "Round_1": "75_18_WW_01.xy",
            "Round_2": "75_18_WW_02.xy",
            "Round_3": "75_18_WW_03.xy"
        },
        "crystallinity": {
