Repository: digital-chemistry/zif-vis

# ZIF Biocomposite Explorer

Interactive Flask app for exploring ZIF biocomposite formulations across composition, concentration, phase assignment, crystallinity, encapsulation efficiency, and experiment-level spectra.

## What this app shows

The explorer combines a summary dataset with repeat-level ATR-IR and XRD measurements.

- The main plot shows sample points in ternary composition space.
- The 3D view stacks concentration layers vertically.
- The 2D view isolates one concentration layer at a time.
- The right inspector explains the selected sample with parameters, phase composition, ATR-IR, and repeated XRD measurements.

File: project/zif_biocomposite_summary_manual.json (part 17 of 39)
{
            "ratio_response_scaled": 0.9484
        },
        "LC_percent": null
    },
    "25_03_WW": {
        "washing": "water_washing",
        "concentration": 25.0,
        "ternary_position": 3,
        "measurements": {
            "Round_1": "25_03_WW_01.xy",
            "Round_2": "25_03_WW_02.xy",
            "Round_3": "25_03_WW_03.xy"
        },
        "crystallinity": {
            "fractions": {
                "crystalline": {
                    "mean": 0.0,
                    "std": 0.0
                },
                "amorphous": {
                    "mean": 1.0,
                    "std": 0.0
                }
            },
            "areas": {
                "crystalline": {
                    "mean": 0.0,
                    "std": 0.0
                },
                "amorphous": {
                    "mean": 64992.73258333333,
                    "std": 20368.246980124066
                }
            },
            "per_measurement": {
                "Round_1": {
                    "file": "25_03_WW_01.txt",
                    "total_area": 57752.299250000004,
                    "crystalline_area": 0.0,
                    "amorphous_area": 57752.299250000004,
                    "crystalline_fraction": 0.0,
                    "amorphous_fraction": 1.0
                },
                "Round_2": {
                    "file": "25_03_WW_02.txt",
                    "total_area": 49233.89925,
                    "crystalline_area": 0.0,
                    "amorphous_area": 49233.89925,
                    "crystalline_fraction": 0.0,
                    "amorphous_fraction": 1.0
                },
                "Round_3": {
                    "file": "25_03_WW_03.txt",
                    "total_area": 87991.99925,
                    "crystalline_area": 0.0,
                    "amorphous_area": 87991.99925,
                    "crystalline_fraction": 0.0,
                    "amorphous_fraction": 1.0
                }
            }
        },
        "phase_composition": {
            "Sodalite": {
                "mean": 0,
                "std": 0
            },
            "Diamondoid": {
                "mean": 0,
                "std": 0
            },
            "U12": {
                "mean": 0,
                "std": 0
            },
            "U13": {
                "mean": 0,
                "std": 0
            },
            "ZIF-EC-1": {
                "mean": 0,
                "std": 0
            },
            "ZIF-C": {
                "mean": 0,
                "std": 0
            },
            "ZIF-L": {
                "mean": 0,
                "std": 0
            }
        },
        "composition": {
            "M_percent": 30.0,
            "L_percent": 10.0,
            "BSA_percent": 60.0
        },
        "encapsulation_efficiency": {
            "mean": 92.732,
            "error_bar": 0.861
        },
        "atr_file": "A25WW-03.xy",
        "ir_data": {
            "area_1647": 0.0135,
            "height_1647": 0.0015,
            "area_421": 0.0028,
            "peak_pos_421": 425.6179,
            "height_421": 0.0009,
            "ratio_selected_peaks": 0.8306,
            "adaptive": {
                "method": "adaptive peak-finding; Amide I search 1620-1680 cm^-1, integrate ±25 cm^-1; Zn-N search 405-440 cm^-1, integrate ±10 cm^-1; optional nu-correction (A·nu); response factors f_BSA=600, f_MOF=30",
                "peak_1647_found": 1651.0684,
                "peak_1647_shift_cm1": 4.0684,
                "height_1647": 0.0262,
                "area_1647_raw": 0.5796,
                "area_1647_nu": 955.9042,
                "peak_421_found": 417.3934,
                "peak_421_shift_cm1": -3.6066,
                "height_421": 0.0036,
                "area_421_raw": 0.003,
                "area_421_nu": 1.2426,
                "ratio_raw": 0.9949,
                "ratio_nu": 0.9987,
                "ratio_response": 0.9747
            },
            "ratio_raw_adaptive": 0.9949,
            "ratio_nu_corrected": 0.9987,
            "ratio_response_scaled": 0.9747
        },
        "LC_percent": null
    },
    "25_04_EW": {
        "washing": "ethanol_washing",
        "concentration": 25.0,
        "ternary_position": 4,
        "measurements": {
            "Round_1": "25_04_EW_01.xy",
            "Round_2": "25_04_EW_02.xy",
            "Round_3": "25_04_EW_03.xy"
        },
        "crystallinity": {
            "fractions": {
                "crystalline": {
                    "mean": 0.0,
                    "std": 0.0
                },
                "amorphous": {
                    "mean": 1.0,
                    "std": 0.0
                }
            },
            "areas": {
                "crystalline": {
                    "mean": 0.0,
                    "std": 0.0
                },
                "amorphous": {
                    "mean": 45919.61591666667,
                    "std": 6632.116844819109
                }
            },
            "per_measurement": {
                "Round_1": {
                    "file": "25_04_EW_01.txt",
                    "total_area": 42979.44925,
                    "crystalline_area": 0.0,
                    "amorphous_area": 42979.44925,
                    "crystalline_fraction": 0.0,
                    "amorphous_fraction": 1.0
                },
                "Round_2": {
                    "file": "25_04_EW_02.txt",
                    "total_area": 53513.549250000004,
                    "crystalline_area": 0.0,
                    "amorphous_area": 53513.549250000004,
                    "crystalline_fraction": 0.0,
                    "amorphous_fraction": 1.0
                },
                "Round_3": {
                    "file": "25_04_EW_03.txt",
                    "total_area": 41265.84925,
                    "crystalline_area": 0.0,
                    "amorphous_area": 41265.84925,
                    "crystalline_fraction": 0.0,
                    "amorphous_fraction": 1.0
                }
            }
        },
        "phase_composition": {
            "Sodalite": {
                "mean": 0.0,
                "std": 0.0
            },
            "Diamondoid": {
                "mean": 0.0,
                "std": 0.0
            },
            "U12": {
                "mean": 0.0,
                "std": 0.0
            },
            "U13": {
                "mean": 0.0,
                "std": 0.0
            },
            "ZIF-EC-1": {
                "mean": 0.0,
                "std": 0.0
            },
            "ZIF-C": {
                "mean": 0.0,
                "std": 0.0
            },
            "ZIF-L": {
                "mean": 0.0,
                "std": 0.0
            }
        },
        "composition": {
            "M_percent": 40.0,
            "L_percent": 10.0,
            "BSA_percent": 50.0
        },
        "encapsulation_efficiency": {
            "mean": 86.137,
            "error_bar": 1.587
        },
        "atr_file": "A25EW-04.xy",
        "ir_data": {
            "area_1647": 0.0347,
            "height_1647": 0.0039,
            "area_421": 0.0031,
            "peak_pos_421": 423.5618,
            "height_421": 0.0007,
            "ratio_selected_peaks": 0.9174,
            "adaptive": {
                "method": "adaptive peak-finding; Amide I search 1620-1680 cm^-1, integrate ±25 cm^-1; Zn-N search 405-440 cm^-1, integrate ±10 cm^-1; optional nu-correction (A·nu); response factors f_BSA=600, f_MOF=30",
                "peak_1647_found": 1651.0684,
                "peak_1647_shift_cm1": 4.0684,
                "height_1647": 0.0515,
                "area_1647_raw": 1.1734,
                "area_1647_nu": 1936.5284,
                "peak_421_found": 415.3372,
                "peak_421_shift_cm1": -5.6628,
                "height_421": 0.002,
                "area_421_raw": 0.0043,
                "area_421_nu": 1.7737,
                "ratio_raw": 0.9964,
                "ratio_nu": 0.9991,
                "ratio_response": 0.982
            },
            "ratio_raw_adaptive": 0.9964,
            "ratio_nu_corrected": 0.9991,
            "ratio_response_scaled": 0.982
        },
        "LC_percent": null
    },
    "25_04_WW": {
        "washing": "water_washing",
        "concentration": 25.0,
        "ternary_position": 4,
        "measurements": {
            "Round_1": "25_04_WW_01.xy",
            "Round_2": "25_04_WW_02.xy",
            "Round_3": "25_04_WW_03.xy"
        },
        "crystallinity": {
            "fractions": {
                "crystalline": {
                    "mean": 0.0,
                    "std": 0.0
                },
                "amorphous": {
                    "mean": 1.0,
                    "std": 0.0
                }
            },
            "areas": {
                "crystalline": {
                    "mean": 0.0,
                    "std": 0.0
                },
                "amorphous": {
                    "mean": 61125.59925,
                    "std": 13269.981435650176
                }
            },
            "per_measurement": {
                "Round_1": {
                    "file": "25_04_WW_01.txt",
                    "total_area": 53745.59925,
                    "crystalline_area": 0.0,
                    "amorphous_area": 53745.59925,
                    "crystalline_fraction": 0.0,
                    "amorphous_fraction": 1.0
                },
                "Round_2": {
                    "file": "25_04_WW_02.txt",
                    "total_area": 53186.14924999999,
                    "crystalline_area": 0.0,
                    "amorphous_area": 53186.14924999999,
                    "crystalline_fraction": 0.0,
                    "amorphous_fraction": 1.0
                },
                "Round_3": {
                    "file": "25_04_WW_03.txt",
                    "total_area": 76445.04925000001,
                    "crystalline_area": 0.0,
                    "amorphous_area": 76445.04925000001,
                    "crystalline_fraction": 0.0,
                    "amorphous_fraction": 1.0
                }
            }
        },
        "phase_composition": {
            "Sodalite": {
                "mean": 0,
                "std": 0
            },
            "Diamondoid": {
                "mean": 0,
                "std": 0
            },
            "U12": {
                "mean": 0,
                "std": 0
            },
            "U13": {
                "mean": 0,
                "std": 0
            },
            "ZIF-EC-1": {
                "mean": 0,
                "std": 0
            },
            "ZIF-C": {
                "mean": 0,
                "std": 0
            },
            "ZIF-L": {
                "mean": 0,
                "std": 0
            }
        },
        "composition": {
            "M_percent": 40.0,
            "L_percent": 10.0,
            "BSA_percent": 50.0
        },
        "encapsulation_efficiency": {
            "mean": 89.537,
            "error_bar": 1.39
        },
        "atr_file": "A25WW-04.xy",
        "ir_data": {
            "area_1647": 0.016,
            "height_1647": 0.0021,
            "area_421": 0.0041,
            "peak_pos_421": 417.3934,
            "height_421": 0.0016,
            "ratio_selected_peaks": 0.797,
            "adaptive": {
                "method": "adaptive peak-finding; Amide I search 1620-1680 cm^-1, integrate ±25 cm^-1; Zn-N search 405-440 cm^-1, integrate ±10 cm^-1; optional nu-correction (A·nu); response factors f_BSA=600, f_MOF=30",
                "peak_1647_found": 1651.0684,
                "peak_1647_shift_cm1": 4.0684,
                "height_1647": 0.0231,
                "area_1647_raw": 0.5012,
                "area_1647_nu": 826.6711,
                "peak_421_found": 417.3934,
                "peak_421_shift_cm1": -3.6066,
                "height_421": 0.0044,
                "area_421_raw": 0.0143,
                "area_421_nu": 5.9554,
                "ratio_raw": 0.9723,
                "ratio_nu": 0.9928,
                "ratio_response": 0.8741
            },
            "ratio_raw_adaptive": 0.9723,
            "ratio_nu_corrected": 0.9928,
            "ratio_response_scaled": 0.8741
        },
        "LC_percent": null
    },
    "25_05_EW": {
        "washing": "ethanol_washing",
        "concentration": 25.0,
        "ternary_position": 5,
        "measurements": {
            "Round_1": "25_05_EW_01.xy",
            "Round_2": "25_05_EW_02.xy",
            "Round_3": "25_05_EW_03.xy"
        },
        "crystallinity": {
            "fractions": {
                "crystalline": {
                    "mean": 0.0,
                    "std": 0.0
                },
                "amorphous": {
                    "mean": 1.0,
                    "std": 0.0
                }
            },
            "areas": {
                "crystalline": {
                    "mean": 0.0,
                    "std": 0.0
                },
                "amorphous": {
                    "mean": 50400.56591666667,
                    "std": 14972.62483387043
                }
            },
            "per_measurement": {
                "Round_1": {
                    "file": "25_05_EW_01.txt",
                    "total_area": 38719.84925,
                    "crystalline_area": 0.0,
                    "amorphous_area": 38719.84925,
                    "crystalline_fraction": 0.0,
                    "amorphous_fraction": 1.0
                },
                "Round_2": {
                    "file": "25_05_EW_02.txt",
                    "total_area": 67279.49925000001,
                    "crystalline_area": 0.0,
                    "amorphous_area": 67279.49925000001,
                    "crystalline_fraction": 0.0,
                    "amorphous_fraction": 1.0
                },
                "Round_3": {
                    "file": "25_05_EW_03.txt",
                    "total_area": 45202.34925,
                    "crystalline_area": 0.0,
                    "amorphous_area": 45202.34925,
                    "crystalline_fraction": 0.0,
                    "amorphous_fraction": 1.0
                }
            }
        },
        "phase_composition": {
            "Sodalite": {
                "mean": 0.0,
                "std": 0.0
            },
            "Diamondoid": {
                "mean": 0.0,
                "std": 0.0
            },
            "U12": {
                "mean": 0.0,
                "std": 0.0
            },
            "U13": {
                "mean": 0.0,
                "std": 0.0
            },
            "ZIF-EC-1": {
                "mean": 0.0,
                "std": 0.0
            },
            "ZIF-C": {
                "mean": 0.0,
                "std": 0.0
            },
            "ZIF-L": {
                "mean": 0.0,
                "std": 0.0
            }
        },
        "composition": {
            "M_percent": 50.0,
            "L_percent": 10.0,
            "BSA_percent": 40.0
        },
        "encapsulation_efficiency": {
            "mean": 83.383,
            "error_bar": 0.916
        },
        "atr_file": "A25EW-05.xy",
        "ir_data": {
            "area_1647": 0.0218,
            "height_1647": 0.0028,
            "area_421": 0.0134,
            "peak_pos_421": 421.5056,
            "height_421": 0.0024,
            "ratio_selected_peaks": 0.6188,
            "adaptive": {
                "method": "adaptive peak-finding; Amide I search 1620-1680 cm^-1, integrate ±25 cm^-1; Zn-N search 405-440 cm^-1, integrate ±10 cm^-1; optional nu-correction (A·nu); response factors f_BSA=600, f_MOF=30",
                "peak_1647_found": 1651.0684,
                "peak_1647_shift_cm1": 4.0684,
                "height_1647": 0.0401,
                "area_1647_raw": 0.9314,
                "area_1647_nu": 1537.3124,
                "peak_421_found": 421.5056,
                "peak_421_shift_cm1": 0.5056,
                "height_421": 0.0017,
                "area_421_raw": 0.015,
                "area_421_nu": 6.3557,
                "ratio_raw": 0.9841,
                "ratio_nu": 0.9959,
                "ratio_response": 0.9236
            },
            "ratio_raw_adaptive": 0.9841,
            "ratio_nu_corrected": 0.9959,
            "ratio_response_scaled": 0.9236
        },
        "LC_percent": null
    },
    "25_05_WW": {
        "washing": "water_washing",
        "concentration": 25.0,
        "ternary_position": 5,
        "measurements": {
            "Round_1": "25_05_WW_01.xy",
            "Round_2": "25_05_WW_02.xy",
            "Round_3": "25_05_WW_03.xy"
        },
        "crystallinity": {
            "fractions": {
                "crystalline": {
                    "mean": 0.0,
                    "std": 0.0
                },
                "amorphous": {
                    "mean": 1.0,
                    "std": 0.0
                }
            },
            "areas": {
                "crystalline": {
                    "mean": 0.0,
                    "std": 0.0
                },
                "amorphous": {
                    "mean": 60499.182583333335,
                    "std": 14462.830429443376
                }
            },
            "per_measurement": {
                "Round_1": {
                    "file": "25_05_WW_01.txt",
                    "total_area": 76912.34925,
                    "crystalline_area": 0.0,
                    "amorphous_area": 76912.34925,
                    "crystalline_fraction": 0.0,
                    "amorphous_fraction": 1.0
                },
                "Round_2": {
                    "file": "25_05_WW_02.txt",
                    "total_area": 49622.49925,
                    "crystalline_area": 0.0,
                    "amorphous_area": 49622.49925,
                    "crystalline_fraction": 0.0,
                    "amorphous_fraction": 1.0
                },
                "Round_3": {
                    "file": "25_05_WW_03.txt",
                    "total_area": 54962.699250000005,
                    "crystalline_area": 0.0,
                    "amorphous_area": 54962.699250000005,
                    "crystalline_fraction": 0.0,
                    "amorphous_fraction": 1.0
                }
            }
        },
        "phase_composition": {
            "Sodalite": {
                "mean": 0,
                "std": 0
            },
            "Diamondoid": {
                "mean": 0,
                "std": 0
            },
            "U12": {
                "mean": 0,
                "std": 0
            },
            "U13": {
                "mean": 0,
                "std": 0
            },
            "ZIF-EC-1": {
                "mean": 0,
                "std": 0
            },
            "ZIF-C": {
                "mean": 0,
                "std": 0
            },
            "ZIF-L": {
                "mean": 0,
                "std": 0
            }
        },
        "composition": {
            "M_percent": 50.0,
            "L_percent": 10.0,
            "BSA_percent": 40.0
        },
        "encapsulation_efficiency": {
            "mean": 82.867,
            "error_bar": 0.906
        },
        "atr_file": "A25WW-05.xy",
        "ir_data": {
            "area_1647": 0.006,
            "height_1647": 0.0008,
            "area_421": 0.0076,
            "peak_pos_421": 417.3934,
            "height_421": 0.001,
            "ratio_selected_peaks": 0.438,
            "adaptive": {
                "method": "adaptive peak-finding; Amide I search 1620-1680 cm^-1, integrate ±25 cm^-1; Zn-N search 405-440 cm^-1, integrate ±10 cm^-1; optional nu-correction (A·nu); response factors f_BSA=600, f_MOF=30",
                "peak_1647_found": 1651.0684,
                "peak_1647_shift_cm1": 4.0684,
                "height_1647": 0.014,
                "area_1647_raw": 0.3068,
                "area_1647_nu": 506.2742,
                "peak_421_found": 417.3934,
                "peak_421_shift_cm1": -3.6066,
                "height_421": 0.0036,
                "area_421_raw": 0.0129,
                "area_421_nu": 5.3869,
                "ratio_raw": 0.9597,
                "ratio_nu": 0.9895,
                "ratio_response": 0.8245
            },
            "ratio_raw_adaptive": 0.9597,
            "ratio_nu_corrected": 0.9895,
            "ratio_response_scaled": 0.8245
        },
        "LC_percent": null
    },
    "25_06_EW": {
        "washing": "ethanol_washing",
        "concentration": 25.0,
        "ternary_position": 6,
        "measurements": {
            "Round_1": "25_06_EW_01.xy",
            "Round_2": "25_06_EW_02.xy",
            "Round_3": "25_06_EW_03.xy"
        },
        "crystallinity": {
            "fractions": {
                "crystalline": {
                    "mean": 0.0,
                    "std": 0.0
                },
                "amorphous": {
                    "mean": 1.0,
                    "std": 0.0
                }
            },
            "areas": {
                "crystalline": {
                    "mean": 0.0,
                    "std": 0.0
                },
                "amorphous": {
                    "mean": 42809.29924999999,
                    "std": 6847.629495672202
                }
            },
            "per_measurement": {
                "Round_1": {
                    "file": "25_06_EW_01.txt",
                    "total_area": 35194.29925,
                    "crystalline_area": 0.0,
                    "amorphous_area": 35194.29925,
                    "crystalline_fraction": 0.0,
                    "amorphous_fraction": 1.0
                },
                "Round_2": {
                    "file": "25_06_EW_02.txt",
                    "total_area": 44773.19924999999,
                    "crystalline_area": 0.0,
                    "amorphous_area": 44773.19924999999,
                    "crystalline_fraction": 0.0,
                    "amorphous_fraction": 1.0
                },
                "Round_3": {
                    "file": "25_06_EW_03.txt",
                    "total_area": 48460.39924999999,
                    "crystalline_area": 0.0,
                    "amorphous_area": 48460.39924999999,
                    "crystalline_fraction": 0.0,
                    "amorphous_fraction": 1.0
                }
            }
        },
        "phase_composition": {
            "Sodalite": {
                "mean": 0.0,
                "std": 0.0
            },
            "Diamondoid": {
                "mean": 0.0,
                "std": 0.0
            },
            "U12": {
                "mean": 0.0,
                "std": 0.0
            },
            "U13": {
                "mean": 0.0,
                "std": 0.0
            },
            "ZIF-EC-1": {
                "mean": 0.0,
                "std": 0.0
            },
            "ZIF-C": {
                "mean": 0.0,
                "std": 0.0
            },
            "ZIF-L": {
                "mean": 0.0,
                "std": 0.0
            }
        },
        "composition": {
            "M_percent": 60.0,
            "L_percent": 10.0,
            "BSA_percent": 30.0
        },
        "encapsulation_efficiency": {
            "mean": 81.103,
            "error_bar": 2.062
        },
        "atr_file": "A25EW-06.xy",
        "ir_data": {
            "area_1647": 0.0274,
            "height_1647": 0.0031,
            "area_421": 0.013,
            "peak_pos_421": 423.5618,
            "height_421": 0.0021,
            "ratio_selected_peaks": 0.6785,
            "adaptive": {
                "method": "adaptive peak-finding; Amide I search 1620-1680 cm^-1, integrate ±25 cm^-1; Zn-N search 405-440 cm^-1, integrate ±10 cm^-1; optional nu-correction (A·nu); response factors f_BSA=600, f_MOF=30",
                "peak_1647_found": 1651.0684,
                "peak_1647_shift_cm1": 4.0684,
                "height_1647": 0.0457,
                "area_1647_raw": 1.0633,
                "area_1647_nu": 1755.1986,
                "peak_421_found": 423.5618,
                "peak_421_shift_cm1": 2.5618,
                "height_421": 0.0018,
                "area_421_raw": 0.0251,
                "area_421_nu": 10.6323,
                "ratio_raw": 0.977,
                "ratio_nu": 0.994,
                "ratio_response": 0.8919
            },
            "ratio_raw_adaptive": 0.977,
            "ratio_nu_corrected": 0.994,
            "ratio_response_scaled": 0.8919
        },
        "LC_percent": null
    },
    "25_06_WW": {
        "washing": "water_washing",
        "concentration": 25.0,
        "ternary_position": 6,
        "measurements": {
            "Round_1": "25_06_WW_01.xy",
            "Round_2": "25_06_WW_02.xy",
            "Round_3": "25_06_WW_03.xy"
        },
        "crystallinity": {
            "fractions": {
                "crystalline": {
                    "mean": 0.0,
                    "std": 0.0
                },
                "amorphous": {
                    "mean": 1.0,
                    "std": 0.0
                }
            },
            "areas": {
                "crystalline": {
                    "mean": 0.0,
                    "std": 0.0
                },
                "amorphous": {
                    "mean": 53707.84925,
                    "std": 19748.702053805962
                }
            },
            "per_measurement": {
                "Round_1": {
                    "file": "25_06_WW_01.txt",
                    "total_area": 34739.949250000005,
                    "crystalline_area": 0.0,
                    "amorphous_area": 34739.949250000005,
                    "crystalline_fraction": 0.0,
                    "amorphous_fraction": 1.0
                },
                "Round_2": {
                    "file": "25_06_WW_02.txt",
                    "total_area": 52229.34925,
                    "crystalline_area": 0.0,
                    "amorphous_area": 52229.34925,
                    "crystalline_fraction": 0.0,
                    "amorphous_fraction": 1.0
                },
                "Round_3": {
                    "file": "25_06_WW_03.txt",
                    "total_area": 74154.24925,
                    "crystalline_area": 0.0,
                    "amorphous_area": 74154.24925,
                    "crystalline_fraction": 0.0,
                    "amorphous_fraction": 1.0
                }
            }
        },
        "phase_composition": {
            "Sodalite": {
                "mean": 0,
                "std": 0
            },
            "Diamondoid": {
                "mean": 0,
                "std": 0
            },
            "U12": {
                "mean": 0,
                "std": 0
            },
            "U13": {
                "mean": 0,
                "std": 0
            },
            "ZIF-EC-1": {
                "mean": 0,
                "std": 0
            },
            "ZIF-C": {
                "mean": 0,
                "std": 0
            },
            "ZIF-L": {
                "mean": 0,
                "std": 0
            }
        },
        "composition": {
            "M_percent": 60.0,
            "L_percent": 10.0,
            "BSA_percent": 30.0
        },
        "encapsulation_efficiency": {
            "mean": 79.86,
            "error_bar": 1.229
        },
        "atr_file": "A25WW-06.xy",
        "ir_data": {
            "area_1647": 0.0112,
            "height_1647": 0.0013,
            "area_421": 0.0033,
            "peak_pos_421": 417.3934,
            "height_421": 0.0013,
            "ratio_selected_peaks": 0.7727,
            "adaptive": {
                "method": "adaptive peak-finding; Amide I search 1620-1680 cm^-1, integrate ±25 cm^-1; Zn-N search 405-440 cm^-1, integrate ±10 cm^-1; optional nu-correction (A·nu); response factors f_BSA=600, f_MOF=30",
                "peak_1647_found": 1651.0684,
                "peak_1647_shift_cm1": 4.0684,
                "height_1647": 0.0202,
                "area_1647_raw": 0.4522,
                "area_1647_nu": 745.988,
                "peak_421_found": 417.3934,
                "peak_421_shift_cm1": -3.6066,
                "height_421": 0.004,
                "area_421_raw": 0.0079,
                "area_421_nu": 3.2904,
                "ratio_raw": 0.9829,
                "ratio_nu": 0.9956,
                "ratio_response": 0.9189
            },
            "ratio_raw_adaptive": 0.9829,
            "ratio_nu_corrected": 0.9956,
            "ratio_response_scaled": 0.9189
        },
        "LC_percent": null
    },
    "25_07_EW": {
        "washing": "ethanol_washing",
        "concentration": 25.0,
        "ternary_position": 7,
        "measurements": {
            "Round_1": "25_07_EW_01.xy",
            "Round_2": "25_07_EW_02.xy",
            "Round_3": "25_07_EW_03.xy"
        },
        "crystallinity": {
            "fractions": {
                "crystalline": {
                    "mean": 0.22706871095264972,
                    "std": 0.022668352419948884
                },
                "amorphous": {
                    "mean": 0.7729312890473503,
                    "std": 0.022668352419948856
                }
            },
            "areas": {
                "crystalline": {
                    "mean": 10291.638270429148,
                    "std": 578.95242558418
                },
                "amorphous": {
                    "mean": 35459.827646237514,
                    "std": 5991.943834799803
                }
            },
            "per_measurement": {
                "Round_1": {
                    "file": "25_07_EW_01.txt",
                    "total_area": 38253.99924999999,
                    "crystalline_area": 9685.249702111469,
                    "amorphous_area": 28568.74954788853,
                    "crystalline_fraction": 0.25318267088405066,
                    "amorphous_fraction": 0.7468173291159494
                },
                "Round_2": {
                    "file": "25_07_EW_02.txt",
                    "total_area": 50280.74924999999,
                    "crystalline_area": 10838.565172942675,
                    "amorphous_area": 39442.18407705732,
                    "crystalline_fraction": 0.2155609320587576,
                    "amorphous_fraction": 0.7844390679412424
                },
                "Round_3": {
                    "file": "25_07_EW_03.txt",
                    "total_area": 48719.64925,
                    "crystalline_area": 10351.099936233299,
                    "amorphous_area": 38368.54931376671,
                    "crystalline_fraction": 0.21246252991514092,
                    "amorphous_fraction": 0.7875374700848592
                }
            }
        },
        "phase_composition": {
            "Sodalite": {
                "mean": 0.0,
                "std": 0.0
            },
            "Diamondoid": {
                "mean": 0.0,
                "std": 0.0
            },
            "U12": {
                "mean": 0.0,
                "std": 0.0
            },
            "U13": {
                "mean": 1.0,
                "std": 0.0
            },
            "ZIF-EC-1": {
                "mean": 0.0,
                "std": 0.0
            },
            "ZIF-C": {
                "mean": 0.0,
                "std": 0.0
            },
            "ZIF-L": {
                "mean": 0.0,
                "std": 0.0
            }
        },
        "composition": {
            "M_percent": 70.0,
            "L_percent": 10.0,
            "BSA_percent": 20.0
        },
        "encapsulation_efficiency": {
            "mean": 71.319,
            "error_bar": 1.508
        },
        "atr_file": "A25EW-07.xy",
        "ir_data": {
            "area_1647": 0.035,
            "height_1647": 0.0041,
            "area_421": 0.0117,
            "peak_pos_421": 421.5056,
            "height_421": 0.0024,
            "ratio_selected_peaks": 0.7499,
            "adaptive": {
                "method": "adaptive peak-finding; Amide I search 1620-1680 cm^-1, integrate ±25 cm^-1; Zn-N search 405-440 cm^-1, integrate ±10 cm^-1; optional nu-correction (A·nu); response factors f_BSA=600, f_MOF=30",
                "peak_1647_found": 1651.0684,
                "peak_1647_shift_cm1": 4.0684,
                "height_1647": 0.0603,
                "area_1647_raw": 1.3966,
                "area_1647_nu": 2305.7525,
                "peak_421_found": 407.1128,
                "peak_421_shift_cm1": -13.8872,
                "height_421": 0.0017,
                "area_421_raw": 0.0175,
                "area_421_nu": 7.1367,
                "ratio_raw": 0.9876,
                "ratio_nu": 0.9969,
                "ratio_response": 0.9417
            },
            "ratio_raw_adaptive": 0.9876,
            "ratio_nu_corrected": 0.9969,
            "ratio_response_scaled": 0.9417
        },
        "LC_percent": 75
    },
    "25_07_WW": {
        "washing": "water_washing",
        "concentration": 25.0,
        "ternary_position": 7,
        "measurements": {
            "Round_1": "25_07_WW_01.xy",
            "Round_2": "25_07_WW_02.xy",
            "Round_3": "25_07_WW_03.xy"
        },
        "crystallinity": {
            "fractions": {
                "crystalline": {
                    "mean": 0.14778958190894098,
                    "std": 0.02177561734422942
                },
                "amorphous": {
                    "mean": 0.852210418091059,
                    "std": 0.021775617344229493
                }
            },
            "areas": {
                "crystalline": {
                    "mean": 11431.149961452646,
                    "std": 110.0055804501059
                },
                "amorphous": {
                    "mean": 67087.19928854734,
                    "std": 12026.889202738526
                }
            },
            "per_measurement": {
                "Round_1": {
                    "file": "25_07_WW_01.txt",
                    "total_area": 71169.59925,
                    "crystalline_area": 11546.927657307657,
                    "amorphous_area": 59622.671592692335,
                    "crystalline_fraction": 0.16224522519434667,
                    "amorphous_fraction": 0.8377547748056532
                },
                "Round_2": {
                    "file": "25_07_WW_02.txt",
                    "total_area": 72096.14925000002,
                    "crystalline_area": 11418.514528722706,
                    "amorphous_area": 60677.6347212773,
                    "crystalline_fraction": 0.1583789792867849,
                    "amorphous_fraction": 0.841621020713215
                },
                "Round_3": {
                    "file": "25_07_WW_03.txt",
                    "total_area": 92289.29925,
                    "crystalline_area": 11328.007698327576,
                    "amorphous_area": 80961.29155167242,
                    "crystalline_fraction": 0.12274454124569134,
                    "amorphous_fraction": 0.8772554587543087
                }
            }
        },
        "phase_composition": {
            "Sodalite": {
                "mean": 0.0,
                "std": 0.0
            },
            "Diamondoid": {
                "mean": 0.0,
                "std": 0.0
            },
            "U12": {
                "mean": 0.0,
                "std": 0.0
            },
            "U13": {
                "mean": 1.0,
                "std": 0.0
            },
            "ZIF-EC-1": {
                "mean": 0.0,
                "std": 0.0
            },
            "ZIF-C": {
                "mean": 0.0,
                "std": 0.0
            },
            "ZIF-L": {
                "mean": 0.0,
                "std": 0.0
            }
        },
        "composition": {
            "M_percent": 70.0,
            "L_percent": 10.0,
            "BSA_percent": 20.0
        },
        "encapsulation_efficiency": {
            "mean": 72.626,
            "error_bar": 0.709
        },
        "atr_file": "A25WW-07.xy",
        "ir_data": {
            "area_1647": 0.0069,
            "height_1647": 0.0009,
            "area_421": 0.0048,
            "peak_pos_421": 417.3934,
            "height_421": 0.0014,
            "ratio_selected_peaks": 0.5886,
            "adaptive": {
                "method": "adaptive peak-finding; Amide I search 1620-1680 cm^-1, integrate ±25 cm^-1; Zn-N search 405-440 cm^-1, integrate ±10 cm^-1; optional nu-correction (A·nu); response factors f_BSA=600, f_MOF=30",
                "peak_1647_found": 1651.0684,
                "peak_1647_shift_cm1": 4.0684,
                "height_1647": 0.0146,
                "area_1647_raw": 0.3283,
                "area_1647_nu": 541.7903,
                "peak_421_found": 417.3934,
                "peak_421_shift_cm1": -3.6066,
                "height_421": 0.0053,
                "area_421_raw": 0.0221,
                "area_421_nu": 9.2069,
                "ratio_raw": 0.9369,
                "ratio_nu": 0.9833,
                "ratio_response": 0.7463
            },
            "ratio_raw_adaptive": 0.9369,
            "ratio_nu_corrected": 0.9833,
            "ratio_response_scaled": 0.7463
        },
        "LC_percent": 99
    },
    "25_08_EW": {
        "washing": "ethanol_washing",
        "concentration": 25.0,
        "ternary_position": 8,
        "measurements": {
            "Round_1": "25_08_EW_01.xy",
            "Round_2": "25_08_EW_02.xy",
            "Round_3": "25_08_EW_03.xy"
        },
        "crystallinity": {
            "fractions": {
                "crystalline": {
                    "mean": 0.25161770742857814,
                    "std": 0.06786404761994946
                },
                "amorphous": {
                    "mean": 0.748382292571422,
                    "std": 0.06786404761994952
                }
            },
            "areas": {
                "crystalline": {
                    "mean": 13440.77367656175,
                    "std": 621.102261564754
                },
                "amorphous": {
                    "mean": 43732.97557343825,
                    "std": 20355.998027683327
                }
            },
            "per_measurement": {
                "Round_1": {
                    "file": "25_08_EW_01.txt",
                    "total_area": 81330.74925,
                    "crystalline_area": 14094.663775766036,
                    "amorphous_area": 67236.08547423396,
                    "crystalline_fraction": 0.1733005524446959,
                    "amorphous_fraction": 0.8266994475553041
                },
                "Round_2": {
                    "file": "25_08_EW_02.txt",
                    "total_area": 45614.04925,
                    "crystalline_area": 13368.953739292381,
                    "amorphous_area": 32245.09551070761,
                    "crystalline_fraction": 0.29308851020921767,
                    "amorphous_fraction": 0.7069114897907822
                },
                "Round_3": {
                    "file": "25_08_EW_03.txt",
                    "total_area": 44576.44925,
                    "crystalline_area": 12858.703514626835,
                    "amorphous_area": 31717.745735373166,
                    "crystalline_fraction": 0.2884640596318208,
                    "amorphous_fraction": 0.7115359403681791
                }
            }
        },
        "phase_composition": {
            "Sodalite": {
                "mean": 1.0,
                "std": 0.0
            },
            "Diamondoid": {
                "mean": 0.0,
                "std": 0.0
            },
