Repository: digital-chemistry/zif-vis

# ZIF Biocomposite Explorer

Interactive Flask app for exploring ZIF biocomposite formulations across composition, concentration, phase assignment, crystallinity, encapsulation efficiency, and experiment-level spectra.

## What this app shows

The explorer combines a summary dataset with repeat-level ATR-IR and XRD measurements.

- The main plot shows sample points in ternary composition space.
- The 3D view stacks concentration layers vertically.
- The 2D view isolates one concentration layer at a time.
- The right inspector explains the selected sample with parameters, phase composition, ATR-IR, and repeated XRD measurements.

File: project/Exp-A.json (part 18 of 32)
{
            "U13": {
                "mean": 0.0,
                "std": 0.0
            },
            "ZIF-EC-1": {
                "mean": 0.0,
                "std": 0.0
            },
            "ZIF-C": {
                "mean": 0.63,
                "std": 0.0
            },
            "ZIF-L": {
                "mean": 0.0,
                "std": 0.0
            }
        },
        "composition": {
            "M_percent": 30.0,
            "L_percent": 30.0,
            "BSA_percent": 40.0
        },
        "atr_file": "A25WW-17.xy",
        "ir_data": {
            "area_1647": 0.0025,
            "height_1647": 0.0005,
            "area_421": 0.0097,
            "peak_pos_421": 417.3934,
            "height_421": 0.0018,
            "ratio_selected_peaks": 0.2015
        },
        "encapsulation_efficiency": {
            "mean": 19.072,
            "error_bar": 3.363
        },
        "lc_data": {
            "lc_percent": 63.0
        }
    },
    "25_16_WW": {
        "washing": "water_washing",
        "concentration": 25.0,
        "ternary_position": 16,
        "measurements": {
            "Round_1": "25_16_WW_01.xy",
            "Round_2": "25_16_WW_02.xy",
            "Round_3": "25_16_WW_03.xy"
        },
        "crystallinity": {
            "fractions": {
                "crystalline": {
                    "mean": 0.1708267946270443,
                    "std": 0.003256666562951164
                },
                "amorphous": {
                    "mean": 0.8291732053729556,
                    "std": 0.0032566665629512235
                }
            },
            "areas": {
                "crystalline": {
                    "mean": 12322.691819086867,
                    "std": 217.61163293528318
                },
                "amorphous": {
                    "mean": 59845.14076424646,
                    "std": 2389.8946527783405
                }
            },
            "per_measurement": {
                "Round_1": {
                    "file": "25_16_WW_01.txt",
                    "total_area": 70126.79925,
                    "crystalline_area": 12197.156793354472,
                    "amorphous_area": 57929.642456645524,
                    "crystalline_fraction": 0.17393003707287372,
                    "amorphous_fraction": 0.8260699629271263
                },
                "Round_2": {
                    "file": "25_16_WW_02.txt",
                    "total_area": 75097.24925,
                    "crystalline_area": 12573.968060595893,
                    "amorphous_area": 62523.28118940411,
                    "crystalline_fraction": 0.1674358007273601,
                    "amorphous_fraction": 0.83256419927264
                },
                "Round_3": {
                    "file": "25_16_WW_03.txt",
                    "total_area": 71279.44924999999,
                    "crystalline_area": 12196.950603310235,
                    "amorphous_area": 59082.49864668975,
                    "crystalline_fraction": 0.17111454608089915,
                    "amorphous_fraction": 0.8288854539191008
                }
            }
        },
        "phase_composition": {
            "Sodalite": {
                "mean": 0.0,
                "std": 0.0
            },
            "Diamondoid": {
                "mean": 0.0,
                "std": 0.0
            },
            "U12": {
                "mean": 0.0,
                "std": 0.0
            },
            "U13": {
                "mean": 0.0,
                "std": 0.0
            },
            "ZIF-EC-1": {
                "mean": 0.0,
                "std": 0.0
            },
            "ZIF-C": {
                "mean": 1.0,
                "std": 0.0
            },
            "ZIF-L": {
                "mean": 0.0,
                "std": 0.0
            }
        },
        "composition": {
            "M_percent": 20.0,
            "L_percent": 30.0,
            "BSA_percent": 50.0
        },
        "atr_file": "A25WW-16.xy",
        "ir_data": {
            "area_1647": 0.0054,
            "height_1647": 0.0008,
            "area_421": 0.029,
            "peak_pos_421": 419.4495,
            "height_421": 0.0039,
            "ratio_selected_peaks": 0.171
        },
        "encapsulation_efficiency": {
            "mean": 77.041,
            "error_bar": 3.906
        },
        "lc_data": {
            "lc_percent": 74.0
        }
    },
    "25_25_WW": {
        "washing": "water_washing",
        "concentration": 25.0,
        "ternary_position": 25,
        "measurements": {
            "Round_1": "25_25_WW_01.xy",
            "Round_2": "25_25_WW_02.xy",
            "Round_3": "25_25_WW_03.xy"
        },
        "crystallinity": {
            "fractions": {
                "crystalline": {
                    "mean": 0.22696768560816874,
                    "std": 0.05966247043886743
                },
                "amorphous": {
                    "mean": 0.7730323143918311,
                    "std": 0.05966247043886744
                }
            },
            "areas": {
                "crystalline": {
                    "mean": 18008.87977913441,
                    "std": 4908.745963775639
                },
                "amorphous": {
                    "mean": 66482.51947086559,
                    "std": 29857.952384447093
                }
            },
            "per_measurement": {
                "Round_1": {
                    "file": "25_25_WW_01.txt",
                    "total_area": 47399.49924999999,
                    "crystalline_area": 13967.411579548305,
                    "amorphous_area": 33432.087670451685,
                    "crystalline_fraction": 0.2946742434108796,
                    "amorphous_fraction": 0.7053257565891203
                },
                "Round_2": {
                    "file": "25_25_WW_02.txt",
                    "total_area": 91095.64925,
                    "crystalline_area": 16587.857346183708,
                    "amorphous_area": 74507.7919038163,
                    "crystalline_fraction": 0.18209275067199443,
                    "amorphous_fraction": 0.8179072493280055
                },
                "Round_3": {
                    "file": "25_25_WW_03.txt",
                    "total_area": 114979.04925000001,
                    "crystalline_area": 23471.370411671218,
                    "amorphous_area": 91507.67883832878,
                    "crystalline_fraction": 0.2041360627416322,
                    "amorphous_fraction": 0.7958639372583678
                }
            }
        },
        "phase_composition": {
            "Sodalite": {
                "mean": 0.0,
                "std": 0.0
            },
            "Diamondoid": {
                "mean": 0.0,
                "std": 0.0
            },
            "U12": {
                "mean": 0.0,
                "std": 0.0
            },
            "U13": {
                "mean": 0.0,
                "std": 0.0
            },
            "ZIF-EC-1": {
                "mean": 0.0,
                "std": 0.0
            },
            "ZIF-C": {
                "mean": 1.0,
                "std": 0.0
            },
            "ZIF-L": {
                "mean": 0.0,
                "std": 0.0
            }
        },
        "composition": {
            "M_percent": 50.0,
            "L_percent": 40.0,
            "BSA_percent": 10.0
        },
        "atr_file": "A25WW-25.xy",
        "ir_data": {
            "area_1647": 0.0027,
            "height_1647": 0.0007,
            "area_421": 0.0452,
            "peak_pos_421": 419.4495,
            "height_421": 0.0052,
            "ratio_selected_peaks": 0.1165
        },
        "encapsulation_efficiency": {
            "mean": 48.48,
            "error_bar": 11.08
        },
        "lc_data": {
            "lc_percent": 51.0
        }
    },
    "25_20_WW": {
        "washing": "water_washing",
        "concentration": 25.0,
        "ternary_position": 20,
        "measurements": {
            "Round_1": "25_20_WW_01.xy",
            "Round_2": "25_20_WW_02.xy",
            "Round_3": "25_20_WW_03.xy"
        },
        "crystallinity": {
            "fractions": {
                "crystalline": {
                    "mean": 0.2847057942717496,
                    "std": 0.03861372907642856
                },
                "amorphous": {
                    "mean": 0.7152942057282504,
                    "std": 0.03861372907642856
                }
            },
            "areas": {
                "crystalline": {
                    "mean": 17847.330384095043,
                    "std": 5371.873192065475
                },
                "amorphous": {
                    "mean": 43993.585532571626,
                    "std": 4848.3599255832905
                }
            },
            "per_measurement": {
                "Round_1": {
                    "file": "25_20_WW_01.txt",
                    "total_area": 72999.74925000001,
                    "crystalline_area": 24023.088320516774,
                    "amorphous_area": 48976.660929483245,
                    "crystalline_fraction": 0.3290845320337421,
                    "amorphous_fraction": 0.6709154679662579
                },
                "Round_2": {
                    "file": "25_20_WW_02.txt",
                    "total_area": 53549.64924999999,
                    "crystalline_area": 14257.423503637528,
                    "amorphous_area": 39292.22574636246,
                    "crystalline_fraction": 0.26624681400014083,
                    "amorphous_fraction": 0.7337531859998592
                },
                "Round_3": {
                    "file": "25_20_WW_03.txt",
                    "total_area": 58973.349249999985,
                    "crystalline_area": 15261.479328130828,
                    "amorphous_area": 43711.869921869154,
                    "crystalline_fraction": 0.2587860367813658,
                    "amorphous_fraction": 0.7412139632186342
                }
            }
        },
        "phase_composition": {
            "Sodalite": {
                "mean": 0.0,
                "std": 0.0
            },
            "Diamondoid": {
                "mean": 0.0,
                "std": 0.0
            },
            "U12": {
                "mean": 0.0,
                "std": 0.0
            },
            "U13": {
                "mean": 1.0,
                "std": 0.0
            },
            "ZIF-EC-1": {
                "mean": 0.0,
                "std": 0.0
            },
            "ZIF-C": {
                "mean": 0.0,
                "std": 0.0
            },
            "ZIF-L": {
                "mean": 0.0,
                "std": 0.0
            }
        },
        "composition": {
            "M_percent": 60.0,
            "L_percent": 30.0,
            "BSA_percent": 10.0
        },
        "atr_file": "A25WW-20.xy",
        "ir_data": {
            "area_1647": 0.005,
            "height_1647": 0.0008,
            "area_421": 0.0084,
            "peak_pos_421": 417.3934,
            "height_421": 0.0022,
            "ratio_selected_peaks": 0.2675
        },
        "encapsulation_efficiency": {
            "mean": 46.976,
            "error_bar": 9.152
        },
        "lc_data": {
            "lc_percent": 57.0
        }
    },
    "25_21_WW": {
        "washing": "water_washing",
        "concentration": 25.0,
        "ternary_position": 21,
        "measurements": {
            "Round_1": "25_21_WW_01.xy",
            "Round_2": "25_21_WW_02.xy",
            "Round_3": "25_21_WW_03.xy"
        },
        "crystallinity": {
            "fractions": {
                "crystalline": {
                    "mean": 0.11921023022314527,
                    "std": 0.018803779985016828
                },
                "amorphous": {
                    "mean": 0.8807897697768547,
                    "std": 0.01880377998501685
                }
            },
            "areas": {
                "crystalline": {
                    "mean": 12056.339941506396,
                    "std": 1005.7434221913999
                },
                "amorphous": {
                    "mean": 91480.57597516027,
                    "std": 22215.672708489437
                }
            },
            "per_measurement": {
                "Round_1": {
                    "file": "25_21_WW_01.txt",
                    "total_area": 124582.54925000001,
                    "crystalline_area": 13059.705639100259,
                    "amorphous_area": 111522.84361089976,
                    "crystalline_fraction": 0.10482772842361193,
                    "amorphous_fraction": 0.8951722715763881
                },
                "Round_2": {
                    "file": "25_21_WW_02.txt",
                    "total_area": 78641.64924999999,
                    "crystalline_area": 11048.235540097163,
                    "amorphous_area": 67593.41370990284,
                    "crystalline_fraction": 0.14048834994514262,
                    "amorphous_fraction": 0.8595116500548574
                },
                "Round_3": {
                    "file": "25_21_WW_03.txt",
                    "total_area": 107386.54925000001,
                    "crystalline_area": 12061.078645321764,
                    "amorphous_area": 95325.47060467824,
                    "crystalline_fraction": 0.11231461230068127,
                    "amorphous_fraction": 0.8876853876993188
                }
            }
        },
        "phase_composition": {
            "Sodalite": {
                "mean": 0.0,
                "std": 0.0
            },
            "Diamondoid": {
                "mean": 0.0,
                "std": 0.0
            },
            "U12": {
                "mean": 0.0,
                "std": 0.0
            },
            "U13": {
                "mean": 0.0,
                "std": 0.0
            },
            "ZIF-EC-1": {
                "mean": 0.0,
                "std": 0.0
            },
            "ZIF-C": {
                "mean": 0.0,
                "std": 0.0
            },
            "ZIF-L": {
                "mean": 0.0,
                "std": 0.0
            }
        },
        "composition": {
            "M_percent": 10.0,
            "L_percent": 40.0,
            "BSA_percent": 50.0
        },
        "atr_file": "A25WW-21.xy",
        "ir_data": {
            "area_1647": 0.0133,
            "height_1647": 0.0016,
            "area_421": 0.0379,
            "peak_pos_421": 421.5056,
            "height_421": 0.0046,
            "ratio_selected_peaks": 0.2607
        },
        "encapsulation_efficiency": {
            "mean": 68.398,
            "error_bar": 3.386
        },
        "lc_data": null
    },
    "25_18_WW": {
        "washing": "water_washing",
        "concentration": 25.0,
        "ternary_position": 18,
        "measurements": {
            "Round_1": "25_18_WW_01.xy",
            "Round_2": "25_18_WW_02.xy",
            "Round_3": "25_18_WW_03.xy"
        },
        "crystallinity": {
            "fractions": {
                "crystalline": {
                    "mean": 0.2572513325664847,
                    "std": 0.06352419750407647
                },
                "amorphous": {
                    "mean": 0.7427486674335153,
                    "std": 0.06352419750407645
                }
            },
            "areas": {
                "crystalline": {
                    "mean": 15163.76974982505,
                    "std": 1372.7444900392297
                },
                "amorphous": {
                    "mean": 46674.56283350828,
                    "std": 16749.778221045202
                }
            },
            "per_measurement": {
                "Round_1": {
                    "file": "25_18_WW_01.txt",
                    "total_area": 42466.199250000005,
                    "crystalline_area": 13759.656517874253,
                    "amorphous_area": 28706.542732125752,
                    "crystalline_fraction": 0.32401431634770683,
                    "amorphous_fraction": 0.6759856836522932
                },
                "Round_2": {
                    "file": "25_18_WW_02.txt",
                    "total_area": 77085.59925,
                    "crystalline_area": 15228.82011871289,
                    "amorphous_area": 61856.779131287105,
                    "crystalline_fraction": 0.19755726448105534,
                    "amorphous_fraction": 0.8024427355189446
                },
                "Round_3": {
                    "file": "25_18_WW_03.txt",
                    "total_area": 65963.19924999999,
                    "crystalline_area": 16502.83261288801,
                    "amorphous_area": 49460.366637111976,
                    "crystalline_fraction": 0.2501824168706919,
                    "amorphous_fraction": 0.749817583129308
                }
            }
        },
        "phase_composition": {
            "Sodalite": {
                "mean": 0.357,
                "std": 0.0
            },
            "Diamondoid": {
                "mean": 0.0,
                "std": 0.0
            },
            "U12": {
                "mean": 0.0,
                "std": 0.0
            },
            "U13": {
                "mean": 0.0,
                "std": 0.0
            },
            "ZIF-EC-1": {
                "mean": 0.0,
                "std": 0.0
            },
            "ZIF-C": {
                "mean": 0.643,
                "std": 0.0
            },
            "ZIF-L": {
                "mean": 0.0,
                "std": 0.0
            }
        },
        "composition": {
            "M_percent": 40.0,
            "L_percent": 30.0,
            "BSA_percent": 30.0
        },
        "atr_file": "A25WW-18.xy",
        "ir_data": {
            "area_1647": 0.0021,
            "height_1647": 0.0004,
            "area_421": 0.0162,
            "peak_pos_421": 423.5618,
            "height_421": 0.0021,
            "ratio_selected_peaks": 0.1779
        },
        "encapsulation_efficiency": {
            "mean": 4.791,
            "error_bar": 2.893
        },
        "lc_data": {
            "lc_percent": 70.0
        }
    },
    "25_19_WW": {
        "washing": "water_washing",
        "concentration": 25.0,
        "ternary_position": 19,
        "measurements": {
            "Round_1": "25_19_WW_01.xy",
            "Round_2": "25_19_WW_02.xy",
            "Round_3": "25_19_WW_03.xy"
        },
        "crystallinity": {
            "fractions": {
                "crystalline": {
                    "mean": 0.19183247592193556,
                    "std": 0.011810442862734437
                },
                "amorphous": {
                    "mean": 0.8081675240780645,
                    "std": 0.011810442862734473
                }
            },
            "areas": {
                "crystalline": {
                    "mean": 13796.202710068159,
                    "std": 2931.073289737083
                },
                "amorphous": {
                    "mean": 58741.779873265186,
                    "std": 15930.638085724184
                }
            },
            "per_measurement": {
                "Round_1": {
                    "file": "25_19_WW_01.txt",
                    "total_area": 57201.84925,
                    "crystalline_area": 11744.726572182619,
                    "amorphous_area": 45457.12267781739,
                    "crystalline_fraction": 0.20532074969906008,
                    "amorphous_fraction": 0.7946792503009399
                },
                "Round_2": {
                    "file": "25_19_WW_02.txt",
                    "total_area": 66855.54925000001,
                    "crystalline_area": 12490.68041783828,
                    "amorphous_area": 54364.86883216173,
                    "crystalline_fraction": 0.18683086980753927,
                    "amorphous_fraction": 0.8131691301924607
                },
                "Round_3": {
                    "file": "25_19_WW_03.txt",
                    "total_area": 93556.54925,
                    "crystalline_area": 17153.20114018358,
                    "amorphous_area": 76403.34810981642,
                    "crystalline_fraction": 0.18334580825920727,
                    "amorphous_fraction": 0.8166541917407928
                }
            }
        },
        "phase_composition": {
            "Sodalite": {
                "mean": 0.0,
                "std": 0.0
            },
            "Diamondoid": {
                "mean": 0.0,
                "std": 0.0
            },
            "U12": {
                "mean": 0.0,
                "std": 0.0
            },
            "U13": {
                "mean": 0.0,
                "std": 0.0
            },
            "ZIF-EC-1": {
                "mean": 0.0,
                "std": 0.0
            },
            "ZIF-C": {
                "mean": 1.0,
                "std": 0.0
            },
            "ZIF-L": {
                "mean": 0.0,
                "std": 0.0
            }
        },
        "composition": {
            "M_percent": 50.0,
            "L_percent": 30.0,
            "BSA_percent": 20.0
        },
        "atr_file": "A25WW-19.xy",
        "ir_data": {
            "area_1647": 0.0141,
            "height_1647": 0.0017,
            "area_421": 0.0601,
            "peak_pos_421": 419.4495,
            "height_421": 0.0076,
            "ratio_selected_peaks": 0.1816
        },
        "encapsulation_efficiency": {
            "mean": 35.138,
            "error_bar": 4.565
        },
        "lc_data": {
            "lc_percent": 95.0
        }
    },
    "25_24_WW": {
        "washing": "water_washing",
        "concentration": 25.0,
        "ternary_position": 24,
        "measurements": {
            "Round_1": "25_24_WW_01.xy",
            "Round_2": "25_24_WW_02.xy",
            "Round_3": "25_24_WW_03.xy"
        },
        "crystallinity": {
            "fractions": {
                "crystalline": {
                    "mean": 0.22055177392464442,
                    "std": 0.06578016586176401
                },
                "amorphous": {
                    "mean": 0.7794482260753557,
                    "std": 0.06578016586176404
                }
            },
            "areas": {
                "crystalline": {
                    "mean": 17423.848670097224,
                    "std": 1699.0265811917336
                },
                "amorphous": {
                    "mean": 66298.23391323611,
                    "std": 23504.227692795845
                }
            },
            "per_measurement": {
                "Round_1": {
                    "file": "25_24_WW_01.txt",
                    "total_area": 55804.19925,
                    "crystalline_area": 16380.954227138598,
                    "amorphous_area": 39423.2450228614,
                    "crystalline_fraction": 0.2935433972227206,
                    "amorphous_fraction": 0.7064566027772794
                },
                "Round_2": {
                    "file": "25_24_WW_02.txt",
                    "total_area": 95841.39925,
                    "crystalline_area": 19384.382306365653,
                    "amorphous_area": 76457.01694363434,
                    "crystalline_fraction": 0.20225479237632954,
                    "amorphous_fraction": 0.7977452076236705
                },
                "Round_3": {
                    "file": "25_24_WW_03.txt",
                    "total_area": 99520.64924999999,
                    "crystalline_area": 16506.20947678743,
                    "amorphous_area": 83014.43977321257,
                    "crystalline_fraction": 0.1658571321748831,
                    "amorphous_fraction": 0.8341428678251169
                }
            }
        },
        "phase_composition": {
            "Sodalite": {
                "mean": 0.0,
                "std": 0.0
            },
            "Diamondoid": {
                "mean": 0.0,
                "std": 0.0
            },
            "U12": {
                "mean": 0.0,
                "std": 0.0
            },
            "U13": {
                "mean": 0.0,
                "std": 0.0
            },
            "ZIF-EC-1": {
                "mean": 0.0,
                "std": 0.0
            },
            "ZIF-C": {
                "mean": 1.0,
                "std": 0.0
            },
            "ZIF-L": {
                "mean": 0.0,
                "std": 0.0
            }
        },
        "composition": {
            "M_percent": 40.0,
            "L_percent": 40.0,
            "BSA_percent": 20.0
        },
        "atr_file": "A25WW-24.xy",
        "ir_data": {
            "area_1647": 0.0049,
            "height_1647": 0.0008,
            "area_421": 0.048,
            "peak_pos_421": 419.4495,
            "height_421": 0.0057,
            "ratio_selected_peaks": 0.1234
        },
        "encapsulation_efficiency": {
            "mean": 37.393,
            "error_bar": 3.479
        },
        "lc_data": {
            "lc_percent": 49.0
        }
    },
    "25_22_WW": {
        "washing": "water_washing",
        "concentration": 25.0,
        "ternary_position": 22,
        "measurements": {
            "Round_1": "25_22_WW_01.xy",
            "Round_2": "25_22_WW_02.xy",
            "Round_3": "25_22_WW_03.xy"
        },
        "crystallinity": {
            "fractions": {
                "crystalline": {
                    "mean": 0.2655916877327105,
                    "std": 0.03069869296071907
                },
                "amorphous": {
                    "mean": 0.7344083122672895,
                    "std": 0.030698692960719122
                }
            },
            "areas": {
                "crystalline": {
                    "mean": 11339.877145434511,
                    "std": 821.3539312771495
                },
                "amorphous": {
                    "mean": 31803.488771232165,
                    "std": 5877.625914968687
                }
            },
            "per_measurement": {
                "Round_1": {
                    "file": "25_22_WW_01.txt",
                    "total_area": 48503.849250000014,
                    "crystalline_area": 11256.256113563666,
                    "amorphous_area": 37247.59313643635,
                    "crystalline_fraction": 0.232069336508662,
                    "amorphous_fraction": 0.7679306634913381
                },
                "Round_2": {
                    "file": "25_22_WW_02.txt",
                    "total_area": 44790.949250000005,
                    "crystalline_area": 12199.842856119725,
                    "amorphous_area": 32591.106393880276,
                    "crystalline_fraction": 0.2723729472225848,
                    "amorphous_fraction": 0.7276270527774151
                },
                "Round_3": {
                    "file": "25_22_WW_03.txt",
                    "total_area": 36135.29925,
                    "crystalline_area": 10563.532466620141,
                    "amorphous_area": 25571.766783379862,
                    "crystalline_fraction": 0.29233277946688485,
                    "amorphous_fraction": 0.7076672205331151
                }
            }
        },
        "phase_composition": {
            "Sodalite": {
                "mean": 0.0,
                "std": 0.0
            },
            "Diamondoid": {
                "mean": 0.0,
                "std": 0.0
            },
            "U12": {
                "mean": 0.0,
                "std": 0.0
            },
            "U13": {
                "mean": 0.0,
                "std": 0.0
            },
            "ZIF-EC-1": {
                "mean": 0.0,
                "std": 0.0
            },
            "ZIF-C": {
                "mean": 1.0,
                "std": 0.0
            },
            "ZIF-L": {
                "mean": 0.0,
                "std": 0.0
            }
        },
        "composition": {
            "M_percent": 20.0,
            "L_percent": 40.0,
            "BSA_percent": 40.0
        },
        "atr_file": "A25WW-22.xy",
        "ir_data": {
            "area_1647": 0.0089,
            "height_1647": 0.0012,
            "area_421": 0.0132,
            "peak_pos_421": 417.3934,
            "height_421": 0.0039,
            "ratio_selected_peaks": 0.2306
        },
        "encapsulation_efficiency": {
            "mean": 84.464,
            "error_bar": 2.526
        },
        "lc_data": {
            "lc_percent": 68.0
        }
    },
    "25_23_WW": {
        "washing": "water_washing",
        "concentration": 25.0,
        "ternary_position": 23,
        "measurements": {
            "Round_1": "25_23_WW_01.xy",
            "Round_2": "25_23_WW_02.xy",
            "Round_3": "25_23_WW_03.xy"
        },
        "crystallinity": {
            "fractions": {
                "crystalline": {
                    "mean": 0.19246977164869203,
                    "std": 0.059611204926586274
                },
                "amorphous": {
                    "mean": 0.807530228351308,
                    "std": 0.05961120492658633
                }
            },
            "areas": {
                "crystalline": {
                    "mean": 12840.257924880638,
                    "std": 412.35082928087644
                },
                "amorphous": {
                    "mean": 57497.05799178602,
                    "std": 18100.882379525596
                }
            },
            "per_measurement": {
                "Round_1": {
                    "file": "25_23_WW_01.txt",
                    "total_area": 50775.84924999999,
                    "crystalline_area": 13234.555689666151,
                    "amorphous_area": 37541.29356033384,
                    "crystalline_fraction": 0.26064666342663195,
                    "amorphous_fraction": 0.739353336573368
                },
                "Round_2": {
                    "file": "25_23_WW_02.txt",
                    "total_area": 74504.74925,
                    "crystalline_area": 12411.959391996068,
                    "amorphous_area": 62092.78985800393,
                    "crystalline_fraction": 0.16659286175634058,
                    "amorphous_fraction": 0.8334071382436595
                },
                "Round_3": {
                    "file": "25_23_WW_03.txt",
                    "total_area": 85731.34925,
                    "crystalline_area": 12874.2586929797,
                    "amorphous_area": 72857.0905570203,
                    "crystalline_fraction": 0.1501697897631035,
                    "amorphous_fraction": 0.8498302102368965
                }
            }
        },
        "phase_composition": {
            "Sodalite": {
                "mean": 0.0,
                "std": 0.0
            },
            "Diamondoid": {
                "mean": 0.0,
                "std": 0.0
            },
            "U12": {
                "mean": 0.0,
                "std": 0.0
            },
            "U13": {
                "mean": 0.0,
                "std": 0.0
            },
            "ZIF-EC-1": {
                "mean": 0.0,
                "std": 0.0
            },
            "ZIF-C": {
                "mean": 1.0,
                "std": 0.0
            },
            "ZIF-L": {
                "mean": 0.0,
                "std": 0.0
            }
        },
        "composition": {
            "M_percent": 30.0,
            "L_percent": 40.0,
            "BSA_percent": 30.0
        },
        "atr_file": "A25WW-23.xy",
        "ir_data": {
            "area_1647": 0.0113,
            "height_1647": 0.0014,
            "area_421": 0.0588,
            "peak_pos_421": 419.4495,
            "height_421": 0.0076,
            "ratio_selected_peaks": 0.1588
        },
        "encapsulation_efficiency": {
            "mean": 62.667,
            "error_bar": 6.182
        },
        "lc_data": {
            "lc_percent": 61.0
        }
    },
    "25_26_WW": {
        "washing": "water_washing",
        "concentration": 25.0,
        "ternary_position": 26,
        "measurements": {
            "Round_1": "25_26_WW_01.xy",
            "Round_2": "25_26_WW_02.xy",
            "Round_3": "25_26_WW_03.xy"
        },
        "crystallinity": {
            "fractions": {
                "crystalline": {
                    "mean": 0.12116796116905683,
                    "std": 0.012500816475232575
                },
                "amorphous": {
                    "mean": 0.8788320388309433,
                    "std": 0.012500816475232617
                }
            },
            "areas": {
                "crystalline": {
                    "mean": 12268.080383967668,
                    "std": 371.0784194181156
                },
                "amorphous": {
                    "mean": 89803.335532699,
                    "std": 11829.025141239532
                }
            },
            "per_measurement": {
                "Round_1": {
                    "file": "25_26_WW_01.txt",
                    "total_area": 88184.44925,
                    "crystalline_area": 11911.017218668909,
                    "amorphous_area": 76273.43203133109,
                    "crystalline_fraction": 0.1350693610945119,
                    "amorphous_fraction": 0.864930638905488
                },
                "Round_2": {
                    "file": "25_26_WW_02.txt",
                    "total_area": 107597.64925,
                    "crystalline_area": 12651.74269407632,
                    "amorphous_area": 94945.90655592369,
                    "crystalline_fraction": 0.11758382067140112,
                    "amorphous_fraction": 0.8824161793285988
                },
                "Round_3": {
                    "file": "25_26_WW_03.txt",
                    "total_area": 110432.14924999999,
                    "crystalline_area": 12241.48123915778,
                    "amorphous_area": 98190.66801084222,
                    "crystalline_fraction": 0.11085070174125748,
                    "amorphous_fraction": 0.8891492982587426
                }
            }
        },
        "phase_composition": {
            "Sodalite": {
                "mean": 0.0,
                "std": 0.0
            },
            "Diamondoid": {
                "mean": 0.0,
                "std": 0.0
            },
            "U12": {
                "mean": 0.0,
                "std": 0.0
            },
            "U13": {
                "mean": 0.0,
                "std": 0.0
            },
            "ZIF-EC-1": {
                "mean": 0.0,
                "std": 0.0
            },
            "ZIF-C": {
                "mean": 0.0,
                "std": 0.0
            },
            "ZIF-L": {
                "mean": 0.0,
                "std": 0.0
            }
        },
        "composition": {
            "M_percent": 10.0,
            "L_percent": 50.0,
            "BSA_percent": 40.0
        },
        "atr_file": "A25WW-26.xy",
        "ir_data": {
            "area_1647": 0.0252,
            "height_1647": 0.003,
            "area_421": 0.0492,
            "peak_pos_421": 417.3934,
            "height_421": 0.0058,
            "ratio_selected_peaks": 0.3407
        },
        "encapsulation_efficiency": {
            "mean": 74.881,
            "error_bar": 1.699
        },
        "lc_data": null
    },
    "25_30_WW": {
        "washing": "water_washing",
        "concentration": 25.0,
        "ternary_position": 30,
        "measurements": {
            "Round_1": "25_30_WW_01.xy",
            "Round_2": "25_30_WW_02.xy",
            "Round_3": "25_30_WW_03.xy"
        },
        "crystallinity": {
            "fractions": {
                "crystalline": {
                    "mean": 0.12453221945379327,
                    "std": 0.008753921549217924
                },
                "amorphous": {
                    "mean": 0.8754677805462068,
                    "std": 0.008753921549217924
                }
            },
            "areas": {
                "crystalline": {
                    "mean": 11934.720562030585,
                    "std": 236.08526722139874
                },
                "amorphous": {
                    "mean": 84206.09535463608,
                    "std": 6808.177645321475
                }
            },
            "per_measurement": {
                "Round_1": {
                    "file": "25_30_WW_01.txt",
                    "total_area": 93681.29925000001,
                    "crystalline_area": 11666.800618776968,
                    "amorphous_area": 82014.49863122303,
                    "crystalline_fraction": 0.12453713507583498,
                    "amorphous_fraction": 0.875462864924165
                },
                "Round_2": {
                    "file": "25_30_WW_02.txt",
                    "total_area": 103865.24925,
                    "crystalline_area": 12025.086595956915,
                    "amorphous_area": 91840.16265404309,
                    "crystalline_fraction": 0.11577584112866232,
                    "amorphous_fraction": 0.8842241588713377
                },
                "Round_3": {
                    "file": "25_30_WW_03.txt",
                    "total_area": 90875.89925,
                    "crystalline_area": 12112.274471357872,
                    "amorphous_area": 78763.62477864213,
                    "crystalline_fraction": 0.13328368215688244,
                    "amorphous_fraction": 0.8667163178431175
                }
            }
        },
        "phase_composition": {
            "Sodalite": {
                "mean": 0.0,
                "std": 0.0
            },
            "Diamondoid": {
                "mean": 0.0,
                "std": 0.0
            },
            "U12": {
                "mean": 0.0,
                "std": 0.0
            },
            "U13": {
                "mean": 0.0,
                "std": 0.0
            },
            "ZIF-EC-1": {
                "mean": 0.0,
                "std": 0.0
            },
            "ZIF-C": {
                "mean": 0.0,
                "std": 0.0
            },
            "ZIF-L": {
                "mean": 0.0,
                "std": 0.0
            }
        },
        "composition": {
            "M_percent": 10.0,
            "L_percent": 60.0,
            "BSA_percent": 30.0
        },
        "atr_file": "A25WW-30.xy",
        "ir_data": {
            "area_1647": 0.0066,
            "height_1647": 0.0012,
            "area_421": 0.0477,
            "peak_pos_421": 419.4495,
            "height_421": 0.0058,
            "ratio_selected_peaks": 0.1723
        },
        "encapsulation_efficiency": {
            "mean": 84.998,
            "error_bar": 2.055
        },
        "lc_data": null
    },
    "25_27_WW": {
        "washing": "water_washing",
        "concentration": 25.0,
        "ternary_position": 27,
        "measurements": {
            "Round_1": "25_27_WW_01.xy",
            "Round_2": "25_27_WW_02.xy",
            "Round_3": "25_27_WW_03.xy"
        },
        "crystallinity": {
            "fractions": {
                "crystalline": {
                    "mean": 0.24008193456570212,
                    "std": 0.03549250502916429
                },
                "amorphous": {
                    "mean": 0.7599180654342979,
                    "std": 0.03549250502916436
                }
            },
            "areas": {
                "crystalline": {
                    "mean": 13257.928818192742,
                    "std": 1408.5967503185304
                },
                "amorphous": {
