Repository: digital-chemistry/zif-vis

# ZIF Biocomposite Explorer

Interactive Flask app for exploring ZIF biocomposite formulations across composition, concentration, phase assignment, crystallinity, encapsulation efficiency, and experiment-level spectra.

## What this app shows

The explorer combines a summary dataset with repeat-level ATR-IR and XRD measurements.

- The main plot shows sample points in ternary composition space.
- The 3D view stacks concentration layers vertically.
- The 2D view isolates one concentration layer at a time.
- The right inspector explains the selected sample with parameters, phase composition, ATR-IR, and repeated XRD measurements.

File: project/zif_biocomposite_summary_by_point.json (part 18 of 19)
{
            "fractions": {
                "crystalline": {
                    "mean": 0.101,
                    "std": 0.024
                },
                "amorphous": {
                    "mean": 0.899,
                    "std": 0.024
                }
            },
            "areas": {
                "crystalline": {
                    "mean": 1309.1,
                    "std": 288.4
                },
                "amorphous": {
                    "mean": 11686.3,
                    "std": 1165.3
                }
            }
        },
        "phase_composition": {
            "Sodalite": {
                "mean": 0.0,
                "std": 0.0
            },
            "Diamondoid": {
                "mean": 0.0,
                "std": 0.0
            },
            "U12": {
                "mean": 0.0,
                "std": 0.0
            },
            "U13": {
                "mean": 0.0,
                "std": 0.0
            },
            "ZIF-EC-1": {
                "mean": 0.0,
                "std": 0.0
            },
            "ZIF-C": {
                "mean": 1.0,
                "std": 0.0
            },
            "ZIF-L": {
                "mean": 0.0,
                "std": 0.0
            }
        },
        "composition": {
            "M_percent": 40.0,
            "L_percent": 30.0,
            "BSA_percent": 30.0
        },
        "encapsulation_efficiency": {
            "mean": 19.321,
            "error_bar": 6.102
        },
        "atr_file": "A75WW-18.xy",
        "ir_data": {
            "area_1647": 0.0051,
            "height_1647": 0.0015,
            "area_421": 0.0363,
            "peak_pos_421": 419.4495,
            "height_421": 0.0051,
            "ratio_selected_peaks": 0.1235
        }
    },
    "75_19_EW": {
        "washing": "ethanol_washing",
        "concentration": 75.0,
        "ternary_position": 19,
        "measurements": {
            "Round_1": "75_19_EW_01.xy",
            "Round_2": "75_19_EW_02.xy",
            "Round_3": "75_19_EW_03.xy"
        },
        "crystallinity": {
            "fractions": {
                "crystalline": {
                    "mean": 0.124,
                    "std": 0.01
                },
                "amorphous": {
                    "mean": 0.876,
                    "std": 0.01
                }
            },
            "areas": {
                "crystalline": {
                    "mean": 1538.0,
                    "std": 264.7
                },
                "amorphous": {
                    "mean": 10861.0,
                    "std": 1182.1
                }
            }
        },
        "phase_composition": {
            "Sodalite": {
                "mean": 0.881,
                "std": 0.206
            },
            "Diamondoid": {
                "mean": 0.0,
                "std": 0.0
            },
            "U12": {
                "mean": 0.0,
                "std": 0.0
            },
            "U13": {
                "mean": 0.0,
                "std": 0.0
            },
            "ZIF-EC-1": {
                "mean": 0.0,
                "std": 0.0
            },
            "ZIF-C": {
                "mean": 0.0,
                "std": 0.0
            },
            "ZIF-L": {
                "mean": 0.119,
                "std": 0.206
            }
        },
        "composition": {
            "M_percent": 50.0,
            "L_percent": 30.0,
            "BSA_percent": 20.0
        },
        "encapsulation_efficiency": {
            "mean": 23.382,
            "error_bar": 1.995
        },
        "atr_file": "A75EW-19.xy",
        "ir_data": {
            "area_1647": 0.0016,
            "height_1647": 0.0004,
            "area_421": 0.0159,
            "peak_pos_421": 419.4495,
            "height_421": 0.002,
            "ratio_selected_peaks": 0.0929
        }
    },
    "75_19_WW": {
        "washing": "water_washing",
        "concentration": 75.0,
        "ternary_position": 19,
        "measurements": {
            "Round_1": "75_19_WW_01.xy",
            "Round_2": "75_19_WW_02.xy",
            "Round_3": "75_19_WW_03.xy"
        },
        "crystallinity": {
            "fractions": {
                "crystalline": {
                    "mean": 0.073,
                    "std": 0.031
                },
                "amorphous": {
                    "mean": 0.927,
                    "std": 0.031
                }
            },
            "areas": {
                "crystalline": {
                    "mean": 1053.0,
                    "std": 583.5
                },
                "amorphous": {
                    "mean": 12610.5,
                    "std": 1897.0
                }
            }
        },
        "phase_composition": {
            "Sodalite": {
                "mean": 0.333,
                "std": 0.577
            },
            "Diamondoid": {
                "mean": 0.0,
                "std": 0.0
            },
            "U12": {
                "mean": 0.0,
                "std": 0.0
            },
            "U13": {
                "mean": 0.0,
                "std": 0.0
            },
            "ZIF-EC-1": {
                "mean": 0.0,
                "std": 0.0
            },
            "ZIF-C": {
                "mean": 0.667,
                "std": 0.577
            },
            "ZIF-L": {
                "mean": 0.0,
                "std": 0.0
            }
        },
        "composition": {
            "M_percent": 50.0,
            "L_percent": 30.0,
            "BSA_percent": 20.0
        },
        "encapsulation_efficiency": {
            "mean": 25.694,
            "error_bar": 7.726
        },
        "atr_file": "A75WW-19.xy",
        "ir_data": {
            "area_1647": 0.0046,
            "height_1647": 0.0014,
            "area_421": 0.0258,
            "peak_pos_421": 419.4495,
            "height_421": 0.005,
            "ratio_selected_peaks": 0.1516
        }
    },
    "75_20_EW": {
        "washing": "ethanol_washing",
        "concentration": 75.0,
        "ternary_position": 20,
        "measurements": {
            "Round_1": "75_20_EW_01.xy",
            "Round_2": "75_20_EW_02.xy",
            "Round_3": "75_20_EW_03.xy"
        },
        "crystallinity": {
            "fractions": {
                "crystalline": {
                    "mean": 0.059,
                    "std": 0.052
                },
                "amorphous": {
                    "mean": 0.941,
                    "std": 0.052
                }
            },
            "areas": {
                "crystalline": {
                    "mean": 816.2,
                    "std": 708.0
                },
                "amorphous": {
                    "mean": 12389.4,
                    "std": 319.1
                }
            }
        },
        "phase_composition": {
            "Sodalite": {
                "mean": 0.429,
                "std": 0.371
            },
            "Diamondoid": {
                "mean": 0.0,
                "std": 0.0
            },
            "U12": {
                "mean": 0.0,
                "std": 0.0
            },
            "U13": {
                "mean": 0.0,
                "std": 0.0
            },
            "ZIF-EC-1": {
                "mean": 0.0,
                "std": 0.0
            },
            "ZIF-C": {
                "mean": 0.0,
                "std": 0.0
            },
            "ZIF-L": {
                "mean": 0.238,
                "std": 0.206
            }
        },
        "composition": {
            "M_percent": 60.0,
            "L_percent": 30.0,
            "BSA_percent": 10.0
        },
        "encapsulation_efficiency": {
            "mean": 22.367,
            "error_bar": 1.621
        },
        "atr_file": "A75EW-20.xy",
        "ir_data": {
            "area_1647": 0.0036,
            "height_1647": 0.0007,
            "area_421": 0.0176,
            "peak_pos_421": 419.4495,
            "height_421": 0.0024,
            "ratio_selected_peaks": 0.1706
        }
    },
    "75_20_WW": {
        "washing": "water_washing",
        "concentration": 75.0,
        "ternary_position": 20,
        "measurements": {
            "Round_1": "75_20_WW_01.xy",
            "Round_2": "75_20_WW_02.xy",
            "Round_3": "75_20_WW_03.xy"
        },
        "crystallinity": {
            "fractions": {
                "crystalline": {
                    "mean": 0.021,
                    "std": 0.018
                },
                "amorphous": {
                    "mean": 0.979,
                    "std": 0.018
                }
            },
            "areas": {
                "crystalline": {
                    "mean": 232.7,
                    "std": 201.7
                },
                "amorphous": {
                    "mean": 11779.5,
                    "std": 1762.4
                }
            }
        },
        "phase_composition": {
            "Sodalite": {
                "mean": 0.333,
                "std": 0.577
            },
            "Diamondoid": {
                "mean": 0.0,
                "std": 0.0
            },
            "U12": {
                "mean": 0.0,
                "std": 0.0
            },
            "U13": {
                "mean": 0.0,
                "std": 0.0
            },
            "ZIF-EC-1": {
                "mean": 0.0,
                "std": 0.0
            },
            "ZIF-C": {
                "mean": 0.667,
                "std": 0.577
            },
            "ZIF-L": {
                "mean": 0.0,
                "std": 0.0
            }
        },
        "composition": {
            "M_percent": 60.0,
            "L_percent": 30.0,
            "BSA_percent": 10.0
        },
        "encapsulation_efficiency": {
            "mean": 25.789,
            "error_bar": 6.688
        },
        "atr_file": "A75WW-20.xy",
        "ir_data": {
            "area_1647": 0.007,
            "height_1647": 0.0016,
            "area_421": 0.0202,
            "peak_pos_421": 419.4495,
            "height_421": 0.0035,
            "ratio_selected_peaks": 0.2576
        }
    },
    "75_21_EW": {
        "washing": "ethanol_washing",
        "concentration": 75.0,
        "ternary_position": 21,
        "measurements": {
            "Round_1": "75_21_EW_01.xy",
            "Round_2": "75_21_EW_02.xy",
            "Round_3": "75_21_EW_03.xy"
        },
        "crystallinity": {
            "fractions": {
                "crystalline": {
                    "mean": 0.497,
                    "std": 0.038
                },
                "amorphous": {
                    "mean": 0.503,
                    "std": 0.038
                }
            },
            "areas": {
                "crystalline": {
                    "mean": 13515.1,
                    "std": 3112.6
                },
                "amorphous": {
                    "mean": 13461.8,
                    "std": 1470.2
                }
            }
        },
        "phase_composition": {
            "Sodalite": {
                "mean": 1.0,
                "std": 0.0
            },
            "Diamondoid": {
                "mean": 0.0,
                "std": 0.0
            },
            "U12": {
                "mean": 0.0,
                "std": 0.0
            },
            "U13": {
                "mean": 0.0,
                "std": 0.0
            },
            "ZIF-EC-1": {
                "mean": 0.0,
                "std": 0.0
            },
            "ZIF-C": {
                "mean": 0.0,
                "std": 0.0
            },
            "ZIF-L": {
                "mean": 0.0,
                "std": 0.0
            }
        },
        "composition": {
            "M_percent": 10.0,
            "L_percent": 40.0,
            "BSA_percent": 50.0
        },
        "encapsulation_efficiency": {
            "mean": 24.58,
            "error_bar": 5.236
        },
        "atr_file": "A75EW-21.xy",
        "ir_data": {
            "area_1647": 0.0154,
            "height_1647": 0.0017,
            "area_421": 0.1816,
            "peak_pos_421": 421.5056,
            "height_421": 0.0261,
            "ratio_selected_peaks": 0.0782
        }
    },
    "75_21_WW": {
        "washing": "water_washing",
        "concentration": 75.0,
        "ternary_position": 21,
        "measurements": {
            "Round_1": "75_21_WW_01.xy",
            "Round_2": "75_21_WW_02.xy",
            "Round_3": "75_21_WW_03.xy"
        },
        "crystallinity": {
            "fractions": {
                "crystalline": {
                    "mean": 0.313,
                    "std": 0.176
                },
                "amorphous": {
                    "mean": 0.687,
                    "std": 0.176
                }
            },
            "areas": {
                "crystalline": {
                    "mean": 8567.5,
                    "std": 6350.6
                },
                "amorphous": {
                    "mean": 15302.0,
                    "std": 3957.9
                }
            }
        },
        "phase_composition": {
            "Sodalite": {
                "mean": 1.0,
                "std": 0.0
            },
            "Diamondoid": {
                "mean": 0.0,
                "std": 0.0
            },
            "U12": {
                "mean": 0.0,
                "std": 0.0
            },
            "U13": {
                "mean": 0.0,
                "std": 0.0
            },
            "ZIF-EC-1": {
                "mean": 0.0,
                "std": 0.0
            },
            "ZIF-C": {
                "mean": 0.0,
                "std": 0.0
            },
            "ZIF-L": {
                "mean": 0.0,
                "std": 0.0
            }
        },
        "composition": {
            "M_percent": 10.0,
            "L_percent": 40.0,
            "BSA_percent": 50.0
        },
        "encapsulation_efficiency": {
            "mean": 26.455,
            "error_bar": 1.672
        },
        "atr_file": "A75WW-21.xy",
        "ir_data": {
            "area_1647": 0.0061,
            "height_1647": 0.0017,
            "area_421": 0.1557,
            "peak_pos_421": 421.5056,
            "height_421": 0.0224,
            "ratio_selected_peaks": 0.0374
        }
    },
    "75_22_EW": {
        "washing": "ethanol_washing",
        "concentration": 75.0,
        "ternary_position": 22,
        "measurements": {
            "Round_1": "75_22_EW_01.xy",
            "Round_2": "75_22_EW_02.xy",
            "Round_3": "75_22_EW_03.xy"
        },
        "crystallinity": {
            "fractions": {
                "crystalline": {
                    "mean": 0.507,
                    "std": 0.271
                },
                "amorphous": {
                    "mean": 0.493,
                    "std": 0.271
                }
            },
            "areas": {
                "crystalline": {
                    "mean": 15243.6,
                    "std": 11089.9
                },
                "amorphous": {
                    "mean": 10758.1,
                    "std": 1878.2
                }
            }
        },
        "phase_composition": {
            "Sodalite": {
                "mean": 1.0,
                "std": 0.0
            },
            "Diamondoid": {
                "mean": 0.0,
                "std": 0.0
            },
            "U12": {
                "mean": 0.0,
                "std": 0.0
            },
            "U13": {
                "mean": 0.0,
                "std": 0.0
            },
            "ZIF-EC-1": {
                "mean": 0.0,
                "std": 0.0
            },
            "ZIF-C": {
                "mean": 0.0,
                "std": 0.0
            },
            "ZIF-L": {
                "mean": 0.0,
                "std": 0.0
            }
        },
        "composition": {
            "M_percent": 20.0,
            "L_percent": 40.0,
            "BSA_percent": 40.0
        },
        "encapsulation_efficiency": {
            "mean": 80.182,
            "error_bar": 4.429
        },
        "atr_file": "A75EW-22.xy",
        "ir_data": {
            "area_1647": 0.0081,
            "height_1647": 0.0009,
            "area_421": 0.0407,
            "peak_pos_421": 421.5056,
            "height_421": 0.0061,
            "ratio_selected_peaks": 0.1655
        }
    },
    "75_22_WW": {
        "washing": "water_washing",
        "concentration": 75.0,
        "ternary_position": 22,
        "measurements": {
            "Round_1": "75_22_WW_01.xy",
            "Round_2": "75_22_WW_02.xy",
            "Round_3": "75_22_WW_03.xy"
        },
        "crystallinity": {
            "fractions": {
                "crystalline": {
                    "mean": 0.051,
                    "std": 0.045
                },
                "amorphous": {
                    "mean": 0.949,
                    "std": 0.045
                }
            },
            "areas": {
                "crystalline": {
                    "mean": 693.2,
                    "std": 641.6
                },
                "amorphous": {
                    "mean": 11970.4,
                    "std": 1207.7
                }
            }
        },
        "phase_composition": {
            "Sodalite": {
                "mean": 0.548,
                "std": 0.507
            },
            "Diamondoid": {
                "mean": 0.0,
                "std": 0.0
            },
            "U12": {
                "mean": 0.0,
                "std": 0.0
            },
            "U13": {
                "mean": 0.0,
                "std": 0.0
            },
            "ZIF-EC-1": {
                "mean": 0.0,
                "std": 0.0
            },
            "ZIF-C": {
                "mean": 0.0,
                "std": 0.0
            },
            "ZIF-L": {
                "mean": 0.119,
                "std": 0.206
            }
        },
        "composition": {
            "M_percent": 20.0,
            "L_percent": 40.0,
            "BSA_percent": 40.0
        },
        "encapsulation_efficiency": {
            "mean": 74.68,
            "error_bar": 3.024
        },
        "atr_file": "A75WW-22.xy",
        "ir_data": {
            "area_1647": 0.0049,
            "height_1647": 0.0014,
            "area_421": 0.0278,
            "peak_pos_421": 419.4495,
            "height_421": 0.0048,
            "ratio_selected_peaks": 0.1498
        }
    },
    "75_23_EW": {
        "washing": "ethanol_washing",
        "concentration": 75.0,
        "ternary_position": 23,
        "measurements": {
            "Round_1": "75_23_EW_01.xy",
            "Round_2": "75_23_EW_02.xy",
            "Round_3": "75_23_EW_03.xy"
        },
        "crystallinity": {
            "fractions": {
                "crystalline": {
                    "mean": 0.57,
                    "std": 0.057
                },
                "amorphous": {
                    "mean": 0.43,
                    "std": 0.057
                }
            },
            "areas": {
                "crystalline": {
                    "mean": 16560.3,
                    "std": 3159.7
                },
                "amorphous": {
                    "mean": 12323.3,
                    "std": 1086.7
                }
            }
        },
        "phase_composition": {
            "Sodalite": {
                "mean": 1.0,
                "std": 0.0
            },
            "Diamondoid": {
                "mean": 0.0,
                "std": 0.0
            },
            "U12": {
                "mean": 0.0,
                "std": 0.0
            },
            "U13": {
                "mean": 0.0,
                "std": 0.0
            },
            "ZIF-EC-1": {
                "mean": 0.0,
                "std": 0.0
            },
            "ZIF-C": {
                "mean": 0.0,
                "std": 0.0
            },
            "ZIF-L": {
                "mean": 0.0,
                "std": 0.0
            }
        },
        "composition": {
            "M_percent": 30.0,
            "L_percent": 40.0,
            "BSA_percent": 30.0
        },
        "encapsulation_efficiency": {
            "mean": 47.909,
            "error_bar": 4.162
        },
        "atr_file": "A75EW-23.xy",
        "ir_data": {
            "area_1647": 0.003,
            "height_1647": 0.0005,
            "area_421": 0.1312,
            "peak_pos_421": 421.5056,
            "height_421": 0.0191,
            "ratio_selected_peaks": 0.0221
        }
    },
    "75_23_WW": {
        "washing": "water_washing",
        "concentration": 75.0,
        "ternary_position": 23,
        "measurements": {
            "Round_1": "75_23_WW_01.xy",
            "Round_2": "75_23_WW_02.xy",
            "Round_3": "75_23_WW_03.xy"
        },
        "crystallinity": {
            "fractions": {
                "crystalline": {
                    "mean": 0.073,
                    "std": 0.066
                },
                "amorphous": {
                    "mean": 0.927,
                    "std": 0.066
                }
            },
            "areas": {
                "crystalline": {
                    "mean": 1048.6,
                    "std": 979.2
                },
                "amorphous": {
                    "mean": 12159.4,
                    "std": 1078.3
                }
            }
        },
        "phase_composition": {
            "Sodalite": {
                "mean": 0.0,
                "std": 0.0
            },
            "Diamondoid": {
                "mean": 0.0,
                "std": 0.0
            },
            "U12": {
                "mean": 0.0,
                "std": 0.0
            },
            "U13": {
                "mean": 0.0,
                "std": 0.0
            },
            "ZIF-EC-1": {
                "mean": 0.0,
                "std": 0.0
            },
            "ZIF-C": {
                "mean": 0.667,
                "std": 0.577
            },
            "ZIF-L": {
                "mean": 0.0,
                "std": 0.0
            }
        },
        "composition": {
            "M_percent": 30.0,
            "L_percent": 40.0,
            "BSA_percent": 30.0
        },
        "encapsulation_efficiency": {
            "mean": 33.113,
            "error_bar": 3.291
        },
        "atr_file": "A75WW-23.xy",
        "ir_data": {
            "area_1647": 0.0185,
            "height_1647": 0.0028,
            "area_421": 0.0759,
            "peak_pos_421": 419.4495,
            "height_421": 0.0116,
            "ratio_selected_peaks": 0.1956
        }
    },
    "75_24_EW": {
        "washing": "ethanol_washing",
        "concentration": 75.0,
        "ternary_position": 24,
        "measurements": {
            "Round_1": "75_24_EW_01.xy",
            "Round_2": "75_24_EW_02.xy",
            "Round_3": "75_24_EW_03.xy"
        },
        "crystallinity": {
            "fractions": {
                "crystalline": {
                    "mean": 0.62,
                    "std": 0.122
                },
                "amorphous": {
                    "mean": 0.38,
                    "std": 0.122
                }
            },
            "areas": {
                "crystalline": {
                    "mean": 21268.9,
                    "std": 13632.9
                },
                "amorphous": {
                    "mean": 11131.0,
                    "std": 1021.7
                }
            }
        },
        "phase_composition": {
            "Sodalite": {
                "mean": 1.0,
                "std": 0.0
            },
            "Diamondoid": {
                "mean": 0.0,
                "std": 0.0
            },
            "U12": {
                "mean": 0.0,
                "std": 0.0
            },
            "U13": {
                "mean": 0.0,
                "std": 0.0
            },
            "ZIF-EC-1": {
                "mean": 0.0,
                "std": 0.0
            },
            "ZIF-C": {
                "mean": 0.0,
                "std": 0.0
            },
            "ZIF-L": {
                "mean": 0.0,
                "std": 0.0
            }
        },
        "composition": {
            "M_percent": 40.0,
            "L_percent": 40.0,
            "BSA_percent": 20.0
        },
        "encapsulation_efficiency": {
            "mean": 31.957,
            "error_bar": 6.253
        },
        "atr_file": "A75EW-24.xy",
        "ir_data": {
            "area_1647": 0.0107,
            "height_1647": 0.0014,
            "area_421": 0.4647,
            "peak_pos_421": 421.5056,
            "height_421": 0.0696,
            "ratio_selected_peaks": 0.0225
        }
    },
    "75_24_WW": {
        "washing": "water_washing",
        "concentration": 75.0,
        "ternary_position": 24,
        "measurements": {
            "Round_1": "75_24_WW_01.xy",
            "Round_2": "75_24_WW_02.xy",
            "Round_3": "75_24_WW_03.xy"
        },
        "crystallinity": {
            "fractions": {
                "crystalline": {
                    "mean": 0.12,
                    "std": 0.074
                },
                "amorphous": {
                    "mean": 0.88,
                    "std": 0.074
                }
            },
            "areas": {
                "crystalline": {
                    "mean": 1839.3,
                    "std": 1451.6
                },
                "amorphous": {
                    "mean": 12443.3,
                    "std": 1184.3
                }
            }
        },
        "phase_composition": {
            "Sodalite": {
                "mean": 0.0,
                "std": 0.0
            },
            "Diamondoid": {
                "mean": 0.0,
                "std": 0.0
            },
            "U12": {
                "mean": 0.0,
                "std": 0.0
            },
            "U13": {
                "mean": 0.0,
                "std": 0.0
            },
            "ZIF-EC-1": {
                "mean": 0.0,
                "std": 0.0
            },
            "ZIF-C": {
                "mean": 1.0,
                "std": 0.0
            },
            "ZIF-L": {
                "mean": 0.0,
                "std": 0.0
            }
        },
        "composition": {
            "M_percent": 40.0,
            "L_percent": 40.0,
            "BSA_percent": 20.0
        },
        "encapsulation_efficiency": {
            "mean": 31.686,
            "error_bar": 5.048
        },
        "atr_file": "A75WW-24.xy",
        "ir_data": {
            "area_1647": 0.0036,
            "height_1647": 0.0012,
            "area_421": 0.0387,
            "peak_pos_421": 419.4495,
            "height_421": 0.0053,
            "ratio_selected_peaks": 0.0844
        }
    },
    "75_25_EW": {
        "washing": "ethanol_washing",
        "concentration": 75.0,
        "ternary_position": 25,
        "measurements": {
            "Round_1": "75_25_EW_01.xy",
            "Round_2": "75_25_EW_02.xy",
            "Round_3": "75_25_EW_03.xy"
        },
        "crystallinity": {
            "fractions": {
                "crystalline": {
                    "mean": 0.573,
                    "std": 0.146
                },
                "amorphous": {
                    "mean": 0.427,
                    "std": 0.146
                }
            },
            "areas": {
                "crystalline": {
                    "mean": 18524.2,
                    "std": 10745.9
                },
                "amorphous": {
                    "mean": 12160.5,
                    "std": 1007.9
                }
            }
        },
        "phase_composition": {
            "Sodalite": {
                "mean": 1.0,
                "std": 0.0
            },
            "Diamondoid": {
                "mean": 0.0,
                "std": 0.0
            },
            "U12": {
                "mean": 0.0,
                "std": 0.0
            },
            "U13": {
                "mean": 0.0,
                "std": 0.0
            },
            "ZIF-EC-1": {
                "mean": 0.0,
                "std": 0.0
            },
            "ZIF-C": {
                "mean": 0.0,
                "std": 0.0
            },
            "ZIF-L": {
                "mean": 0.0,
                "std": 0.0
            }
        },
        "composition": {
            "M_percent": 50.0,
            "L_percent": 40.0,
            "BSA_percent": 10.0
        },
        "encapsulation_efficiency": {
            "mean": 23.474,
            "error_bar": 7.678
        },
        "atr_file": "A75EW-25.xy",
        "ir_data": {
            "area_1647": 0.002,
            "height_1647": 0.0005,
            "area_421": 0.1304,
            "peak_pos_421": 421.5056,
            "height_421": 0.0195,
            "ratio_selected_peaks": 0.0148
        }
    },
    "75_25_WW": {
        "washing": "water_washing",
        "concentration": 75.0,
        "ternary_position": 25,
        "measurements": {
            "Round_1": "75_25_WW_01.xy",
            "Round_2": "75_25_WW_02.xy",
            "Round_3": "75_25_WW_03.xy"
        },
        "crystallinity": {
            "fractions": {
                "crystalline": {
                    "mean": 0.149,
                    "std": 0.057
                },
                "amorphous": {
                    "mean": 0.851,
                    "std": 0.057
                }
            },
            "areas": {
                "crystalline": {
                    "mean": 1970.2,
                    "std": 856.8
                },
                "amorphous": {
                    "mean": 11094.6,
                    "std": 230.7
                }
            }
        },
        "phase_composition": {
            "Sodalite": {
                "mean": 0.0,
                "std": 0.0
            },
            "Diamondoid": {
                "mean": 0.0,
                "std": 0.0
            },
            "U12": {
                "mean": 0.071,
                "std": 0.124
            },
            "U13": {
                "mean": 0.161,
                "std": 0.278
            },
            "ZIF-EC-1": {
                "mean": 0.0,
                "std": 0.0
            },
            "ZIF-C": {
                "mean": 0.768,
                "std": 0.402
            },
            "ZIF-L": {
                "mean": 0.0,
                "std": 0.0
            }
        },
        "composition": {
            "M_percent": 50.0,
            "L_percent": 40.0,
            "BSA_percent": 10.0
        },
        "encapsulation_efficiency": {
            "mean": 26.74,
            "error_bar": 7.817
        },
        "atr_file": "A75WW-25.xy",
        "ir_data": {
            "area_1647": 0.0049,
            "height_1647": 0.0015,
            "area_421": 0.0368,
            "peak_pos_421": 419.4495,
            "height_421": 0.0061,
            "ratio_selected_peaks": 0.1168
        }
    },
    "75_26_EW": {
        "washing": "ethanol_washing",
        "concentration": 75.0,
        "ternary_position": 26,
        "measurements": {
            "Round_1": "75_26_EW_01.xy",
            "Round_2": "75_26_EW_02.xy",
            "Round_3": "75_26_EW_03.xy"
        },
        "crystallinity": {
            "fractions": {
                "crystalline": {
                    "mean": 0.493,
                    "std": 0.225
                },
                "amorphous": {
                    "mean": 0.507,
                    "std": 0.225
                }
            },
            "areas": {
                "crystalline": {
                    "mean": 19772.5,
                    "std": 15499.1
                },
                "amorphous": {
                    "mean": 14548.1,
                    "std": 4266.9
                }
            }
        },
        "phase_composition": {
            "Sodalite": {
                "mean": 1.0,
                "std": 0.0
            },
            "Diamondoid": {
                "mean": 0.0,
                "std": 0.0
            },
            "U12": {
                "mean": 0.0,
                "std": 0.0
            },
            "U13": {
                "mean": 0.0,
                "std": 0.0
            },
            "ZIF-EC-1": {
                "mean": 0.0,
                "std": 0.0
            },
            "ZIF-C": {
                "mean": 0.0,
                "std": 0.0
            },
            "ZIF-L": {
                "mean": 0.0,
                "std": 0.0
            }
        },
        "composition": {
            "M_percent": 10.0,
            "L_percent": 50.0,
            "BSA_percent": 40.0
        },
        "encapsulation_efficiency": {
            "mean": 28.084,
            "error_bar": 11.328
        },
        "atr_file": "A75EW-26.xy",
        "ir_data": {
            "area_1647": 0.0024,
            "height_1647": 0.0006,
            "area_421": 0.127,
            "peak_pos_421": 421.5056,
            "height_421": 0.018,
            "ratio_selected_peaks": 0.0185
        }
    },
    "75_26_WW": {
        "washing": "water_washing",
        "concentration": 75.0,
        "ternary_position": 26,
        "measurements": {
            "Round_1": "75_26_WW_01.xy",
            "Round_2": "75_26_WW_02.xy",
            "Round_3": "75_26_WW_03.xy"
        },
        "crystallinity": {
            "fractions": {
                "crystalline": {
                    "mean": 0.508,
                    "std": 0.255
                },
                "amorphous": {
                    "mean": 0.492,
                    "std": 0.255
                }
            },
            "areas": {
                "crystalline": {
                    "mean": 23185.9,
                    "std": 17683.6
                },
                "amorphous": {
                    "mean": 15093.5,
                    "std": 4278.3
                }
            }
        },
        "phase_composition": {
            "Sodalite": {
                "mean": 1.0,
                "std": 0.0
            },
            "Diamondoid": {
                "mean": 0.0,
                "std": 0.0
            },
            "U12": {
                "mean": 0.0,
                "std": 0.0
            },
            "U13": {
                "mean": 0.0,
                "std": 0.0
            },
            "ZIF-EC-1": {
                "mean": 0.0,
                "std": 0.0
            },
            "ZIF-C": {
                "mean": 0.0,
                "std": 0.0
            },
            "ZIF-L": {
                "mean": 0.0,
                "std": 0.0
            }
        },
        "composition": {
            "M_percent": 10.0,
            "L_percent": 50.0,
            "BSA_percent": 40.0
        },
        "encapsulation_efficiency": {
            "mean": 16.563,
            "error_bar": 3.923
        },
        "atr_file": "A75WW-26.xy",
        "ir_data": {
            "area_1647": 0.0091,
            "height_1647": 0.0022,
            "area_421": 0.2202,
            "peak_pos_421": 419.4495,
            "height_421": 0.0307,
            "ratio_selected_peaks": 0.0398
        }
    },
    "75_27_EW": {
        "washing": "ethanol_washing",
        "concentration": 75.0,
        "ternary_position": 27,
        "measurements": {
            "Round_1": "75_27_EW_01.xy",
            "Round_2": "75_27_EW_02.xy",
            "Round_3": "75_27_EW_03.xy"
        },
        "crystallinity": {
            "fractions": {
                "crystalline": {
                    "mean": 0.495,
                    "std": 0.205
                },
                "amorphous": {
                    "mean": 0.505,
                    "std": 0.205
                }
            },
            "areas": {
                "crystalline": {
                    "mean": 11182.5,
                    "std": 11365.8
                },
                "amorphous": {
                    "mean": 8077.5,
                    "std": 876.5
                }
            }
        },
        "phase_composition": {
            "Sodalite": {
                "mean": 1.0,
                "std": 0.0
            },
            "Diamondoid": {
                "mean": 0.0,
                "std": 0.0
            },
            "U12": {
                "mean": 0.0,
                "std": 0.0
            },
            "U13": {
                "mean": 0.0,
                "std": 0.0
            },
            "ZIF-EC-1": {
                "mean": 0.0,
                "std": 0.0
            },
            "ZIF-C": {
                "mean": 0.0,
                "std": 0.0
            },
            "ZIF-L": {
                "mean": 0.0,
                "std": 0.0
            }
        },
        "composition": {
            "M_percent": 20.0,
            "L_percent": 50.0,
            "BSA_percent": 30.0
        },
        "encapsulation_efficiency": {
            "mean": 84.608,
            "error_bar": 1.047
        },
        "atr_file": "A75EW-27.xy",
        "ir_data": {
            "area_1647": 0.0038,
            "height_1647": 0.0007,
            "area_421": 0.0479,
            "peak_pos_421": 421.5056,
            "height_421": 0.0073,
            "ratio_selected_peaks": 0.0731
        }
    },
    "75_27_WW": {
        "washing": "water_washing",
        "concentration": 75.0,
        "ternary_position": 27,
        "measurements": {
            "Round_1": "75_27_WW_01.xy",
            "Round_2": "75_27_WW_02.xy",
            "Round_3": "75_27_WW_03.xy"
        },
        "crystallinity": {
            "fractions": {
                "crystalline": {
                    "mean": 0.145,
                    "std": 0.025
                },
                "amorphous": {
                    "mean": 0.855,
                    "std": 0.025
                }
            },
            "areas": {
                "crystalline": {
                    "mean": 1934.1,
                    "std": 316.8
                },
                "amorphous": {
                    "mean": 11440.6,
                    "std": 464.1
                }
            }
        },
        "phase_composition": {
            "Sodalite": {
                "mean": 1.0,
                "std": 0.0
            },
            "Diamondoid": {
                "mean": 0.0,
                "std": 0.0
            },
            "U12": {
                "mean": 0.0,
                "std": 0.0
            },
            "U13": {
                "mean": 0.0,
                "std": 0.0
            },
            "ZIF-EC-1": {
                "mean": 0.0,
                "std": 0.0
            },
            "ZIF-C": {
                "mean": 0.0,
                "std": 0.0
            },
            "ZIF-L": {
                "mean": 0.0,
                "std": 0.0
            }
        },
        "composition": {
            "M_percent": 20.0,
            "L_percent": 50.0,
            "BSA_percent": 30.0
        },
        "encapsulation_efficiency": {
            "mean": 89.328,
            "error_bar": 1.427
        },
        "atr_file": "A75WW-27.xy",
        "ir_data": {
            "area_1647": 0.0295,
            "height_1647": 0.0046,
            "area_421": 0.2271,
            "peak_pos_421": 419.4495,
            "height_421": 0.0312,
            "ratio_selected_peaks": 0.1148
        }
    },
    "75_28_EW": {
        "washing": "ethanol_washing",
        "concentration": 75.0,
        "ternary_position": 28,
        "measurements": {
            "Round_1": "75_28_EW_01.xy",
            "Round_2": "75_28_EW_02.xy",
            "Round_3": "75_28_EW_03.xy"
