Repository: digital-chemistry/zif-vis

# ZIF Biocomposite Explorer

Interactive Flask app for exploring ZIF biocomposite formulations across composition, concentration, phase assignment, crystallinity, encapsulation efficiency, and experiment-level spectra.

## What this app shows

The explorer combines a summary dataset with repeat-level ATR-IR and XRD measurements.

- The main plot shows sample points in ternary composition space.
- The 3D view stacks concentration layers vertically.
- The 2D view isolates one concentration layer at a time.
- The right inspector explains the selected sample with parameters, phase composition, ATR-IR, and repeated XRD measurements.

File: project/zif_biocomposite_summary_manual.json (part 18 of 39)
{
            "U12": {
                "mean": 0.0,
                "std": 0.0
            },
            "U13": {
                "mean": 0.0,
                "std": 0.0
            },
            "ZIF-EC-1": {
                "mean": 0.0,
                "std": 0.0
            },
            "ZIF-C": {
                "mean": 0.0,
                "std": 0.0
            },
            "ZIF-L": {
                "mean": 0.0,
                "std": 0.0
            }
        },
        "composition": {
            "M_percent": 10.0,
            "L_percent": 20.0,
            "BSA_percent": 70.0
        },
        "encapsulation_efficiency": {
            "mean": 73.219,
            "error_bar": 4.616
        },
        "atr_file": "A25EW-08.xy",
        "ir_data": {
            "area_1647": 0.0239,
            "height_1647": 0.0028,
            "area_421": 0.0887,
            "peak_pos_421": 421.5056,
            "height_421": 0.0124,
            "ratio_selected_peaks": 0.212,
            "adaptive": {
                "method": "adaptive peak-finding; Amide I search 1620-1680 cm^-1, integrate ±25 cm^-1; Zn-N search 405-440 cm^-1, integrate ±10 cm^-1; optional nu-correction (A·nu); response factors f_BSA=600, f_MOF=30",
                "peak_1647_found": 1651.0684,
                "peak_1647_shift_cm1": 4.0684,
                "height_1647": 0.0378,
                "area_1647_raw": 0.8501,
                "area_1647_nu": 1402.9935,
                "peak_421_found": 421.5056,
                "peak_421_shift_cm1": 0.5056,
                "height_421": 0.0159,
                "area_421_raw": 0.1352,
                "area_421_nu": 56.9892,
                "ratio_raw": 0.8628,
                "ratio_nu": 0.961,
                "ratio_response": 0.5518
            },
            "ratio_raw_adaptive": 0.8628,
            "ratio_nu_corrected": 0.961,
            "ratio_response_scaled": 0.5518
        },
        "LC_percent": 85
    },
    "25_08_WW": {
        "washing": "water_washing",
        "concentration": 25.0,
        "ternary_position": 8,
        "measurements": {
            "Round_1": "25_08_WW_01.xy",
            "Round_2": "25_08_WW_02.xy",
            "Round_3": "25_08_WW_03.xy"
        },
        "crystallinity": {
            "fractions": {
                "crystalline": {
                    "mean": 0.0,
                    "std": 0.0
                },
                "amorphous": {
                    "mean": 1.0,
                    "std": 0.0
                }
            },
            "areas": {
                "crystalline": {
                    "mean": 0.0,
                    "std": 0.0
                },
                "amorphous": {
                    "mean": 52552.71591666667,
                    "std": 23507.800732753232
                }
            },
            "per_measurement": {
                "Round_1": {
                    "file": "25_08_WW_01.txt",
                    "total_area": 29884.199249999994,
                    "crystalline_area": 0.0,
                    "amorphous_area": 29884.199249999994,
                    "crystalline_fraction": 0.0,
                    "amorphous_fraction": 1.0
                },
                "Round_2": {
                    "file": "25_08_WW_02.txt",
                    "total_area": 50955.59924999999,
                    "crystalline_area": 0.0,
                    "amorphous_area": 50955.59924999999,
                    "crystalline_fraction": 0.0,
                    "amorphous_fraction": 1.0
                },
                "Round_3": {
                    "file": "25_08_WW_03.txt",
                    "total_area": 76818.34925,
                    "crystalline_area": 0.0,
                    "amorphous_area": 76818.34925,
                    "crystalline_fraction": 0.0,
                    "amorphous_fraction": 1.0
                }
            }
        },
        "phase_composition": {
            "Sodalite": {
                "mean": 0,
                "std": 0
            },
            "Diamondoid": {
                "mean": 0,
                "std": 0
            },
            "U12": {
                "mean": 0,
                "std": 0
            },
            "U13": {
                "mean": 0,
                "std": 0
            },
            "ZIF-EC-1": {
                "mean": 0,
                "std": 0
            },
            "ZIF-C": {
                "mean": 0,
                "std": 0
            },
            "ZIF-L": {
                "mean": 0,
                "std": 0
            }
        },
        "composition": {
            "M_percent": 10.0,
            "L_percent": 20.0,
            "BSA_percent": 70.0
        },
        "encapsulation_efficiency": {
            "mean": 83.148,
            "error_bar": 2.781
        },
        "atr_file": "A25WW-08.xy",
        "ir_data": {
            "area_1647": 0.0117,
            "height_1647": 0.0014,
            "area_421": 0.0287,
            "peak_pos_421": 419.4495,
            "height_421": 0.0034,
            "ratio_selected_peaks": 0.2901,
            "adaptive": {
                "method": "adaptive peak-finding; Amide I search 1620-1680 cm^-1, integrate ±25 cm^-1; Zn-N search 405-440 cm^-1, integrate ±10 cm^-1; optional nu-correction (A·nu); response factors f_BSA=600, f_MOF=30",
                "peak_1647_found": 1649.0122,
                "peak_1647_shift_cm1": 2.0122,
                "height_1647": 0.0233,
                "area_1647_raw": 0.5555,
                "area_1647_nu": 915.3323,
                "peak_421_found": 419.4495,
                "peak_421_shift_cm1": -1.5505,
                "height_421": 0.0091,
                "area_421_raw": 0.0442,
                "area_421_nu": 18.5878,
                "ratio_raw": 0.9262,
                "ratio_nu": 0.9801,
                "ratio_response": 0.7112
            },
            "ratio_raw_adaptive": 0.9262,
            "ratio_nu_corrected": 0.9801,
            "ratio_response_scaled": 0.7112
        },
        "LC_percent": null
    },
    "25_09_EW": {
        "washing": "ethanol_washing",
        "concentration": 25.0,
        "ternary_position": 9,
        "measurements": {
            "Round_1": "25_09_EW_01.xy",
            "Round_2": "25_09_EW_02.xy",
            "Round_3": "25_09_EW_03.xy"
        },
        "crystallinity": {
            "fractions": {
                "crystalline": {
                    "mean": 0.23936120673194436,
                    "std": 0.03932460142920041
                },
                "amorphous": {
                    "mean": 0.7606387932680557,
                    "std": 0.039324601429200384
                }
            },
            "areas": {
                "crystalline": {
                    "mean": 12071.125151144099,
                    "std": 1823.4823609307343
                },
                "amorphous": {
                    "mean": 39288.62409885589,
                    "std": 10493.313351389976
                }
            },
            "per_measurement": {
                "Round_1": {
                    "file": "25_09_EW_01.txt",
                    "total_area": 48362.54924999998,
                    "crystalline_area": 10424.105693688514,
                    "amorphous_area": 37938.44355631147,
                    "crystalline_fraction": 0.2155408648912054,
                    "amorphous_fraction": 0.7844591351087946
                },
                "Round_2": {
                    "file": "25_09_EW_02.txt",
                    "total_area": 41294.34924999999,
                    "crystalline_area": 11758.596543944108,
                    "amorphous_area": 29535.75270605588,
                    "crystalline_fraction": 0.2847507409005631,
                    "amorphous_fraction": 0.7152492590994369
                },
                "Round_3": {
                    "file": "25_09_EW_03.txt",
                    "total_area": 64422.34925,
                    "crystalline_area": 14030.67321579967,
                    "amorphous_area": 50391.676034200325,
                    "crystalline_fraction": 0.21779201440406445,
                    "amorphous_fraction": 0.7822079855959355
                }
            }
        },
        "phase_composition": {
            "Sodalite": {
                "mean": 1.0,
                "std": 0.0
            },
            "Diamondoid": {
                "mean": 0.0,
                "std": 0.0
            },
            "U12": {
                "mean": 0.0,
                "std": 0.0
            },
            "U13": {
                "mean": 0.0,
                "std": 0.0
            },
            "ZIF-EC-1": {
                "mean": 0.0,
                "std": 0.0
            },
            "ZIF-C": {
                "mean": 0.0,
                "std": 0.0
            },
            "ZIF-L": {
                "mean": 0.0,
                "std": 0.0
            }
        },
        "composition": {
            "M_percent": 20.0,
            "L_percent": 20.0,
            "BSA_percent": 60.0
        },
        "encapsulation_efficiency": {
            "mean": 73.694,
            "error_bar": 4.642
        },
        "atr_file": "A25EW-09.xy",
        "ir_data": {
            "area_1647": 0.0134,
            "height_1647": 0.0016,
            "area_421": 0.0379,
            "peak_pos_421": 421.5056,
            "height_421": 0.0066,
            "ratio_selected_peaks": 0.2613,
            "adaptive": {
                "method": "adaptive peak-finding; Amide I search 1620-1680 cm^-1, integrate ±25 cm^-1; Zn-N search 405-440 cm^-1, integrate ±10 cm^-1; optional nu-correction (A·nu); response factors f_BSA=600, f_MOF=30",
                "peak_1647_found": 1651.0684,
                "peak_1647_shift_cm1": 4.0684,
                "height_1647": 0.0237,
                "area_1647_raw": 0.5438,
                "area_1647_nu": 897.5532,
                "peak_421_found": 421.5056,
                "peak_421_shift_cm1": 0.5056,
                "height_421": 0.0081,
                "area_421_raw": 0.049,
                "area_421_nu": 20.6541,
                "ratio_raw": 0.9174,
                "ratio_nu": 0.9775,
                "ratio_response": 0.6848
            },
            "ratio_raw_adaptive": 0.9174,
            "ratio_nu_corrected": 0.9775,
            "ratio_response_scaled": 0.6848
        },
        "LC_percent": 81
    },
    "25_09_WW": {
        "washing": "water_washing",
        "concentration": 25.0,
        "ternary_position": 9,
        "measurements": {
            "Round_1": "25_09_WW_01.xy",
            "Round_2": "25_09_WW_02.xy",
            "Round_3": "25_09_WW_03.xy"
        },
        "crystallinity": {
            "fractions": {
                "crystalline": {
                    "mean": 0.16447730173813999,
                    "std": 0.02786435695685353
                },
                "amorphous": {
                    "mean": 0.83552269826186,
                    "std": 0.027864356956853513
                }
            },
            "areas": {
                "crystalline": {
                    "mean": 12336.929639253935,
                    "std": 1433.333145731754
                },
                "amorphous": {
                    "mean": 65323.33627741272,
                    "std": 22397.97563618269
                }
            },
            "per_measurement": {
                "Round_1": {
                    "file": "25_09_WW_01.txt",
                    "total_area": 64801.34925000001,
                    "crystalline_area": 11321.942880835246,
                    "amorphous_area": 53479.40636916476,
                    "crystalline_fraction": 0.1747177028236838,
                    "amorphous_fraction": 0.8252822971763162
                },
                "Round_2": {
                    "file": "25_09_WW_02.txt",
                    "total_area": 63046.249249999986,
                    "crystalline_area": 11712.259021142521,
                    "amorphous_area": 51333.990228857474,
                    "crystalline_fraction": 0.18577249496158604,
                    "amorphous_fraction": 0.814227505038414
                },
                "Round_3": {
                    "file": "25_09_WW_03.txt",
                    "total_area": 105133.19925,
                    "crystalline_area": 13976.587015784044,
                    "amorphous_area": 91156.61223421595,
                    "crystalline_fraction": 0.13294170742915012,
                    "amorphous_fraction": 0.8670582925708499
                }
            }
        },
        "phase_composition": {
            "Sodalite": {
                "mean": 0.0,
                "std": 0.0
            },
            "Diamondoid": {
                "mean": 0.0,
                "std": 0.0
            },
            "U12": {
                "mean": 0.0,
                "std": 0.0
            },
            "U13": {
                "mean": 0.0,
                "std": 0.0
            },
            "ZIF-EC-1": {
                "mean": 0.0,
                "std": 0.0
            },
            "ZIF-C": {
                "mean": 1.0,
                "std": 0.0
            },
            "ZIF-L": {
                "mean": 0.0,
                "std": 0.0
            }
        },
        "composition": {
            "M_percent": 20.0,
            "L_percent": 20.0,
            "BSA_percent": 60.0
        },
        "encapsulation_efficiency": {
            "mean": 82.96,
            "error_bar": 0.976
        },
        "atr_file": "A25WW-09.xy",
        "ir_data": {
            "area_1647": 0.0216,
            "height_1647": 0.0027,
            "area_421": 0.0161,
            "peak_pos_421": 425.6179,
            "height_421": 0.0024,
            "ratio_selected_peaks": 0.573,
            "adaptive": {
                "method": "adaptive peak-finding; Amide I search 1620-1680 cm^-1, integrate ±25 cm^-1; Zn-N search 405-440 cm^-1, integrate ±10 cm^-1; optional nu-correction (A·nu); response factors f_BSA=600, f_MOF=30",
                "peak_1647_found": 1651.0684,
                "peak_1647_shift_cm1": 4.0684,
                "height_1647": 0.0322,
                "area_1647_raw": 0.7056,
                "area_1647_nu": 1163.933,
                "peak_421_found": 425.6179,
                "peak_421_shift_cm1": 4.6179,
                "height_421": 0.0086,
                "area_421_raw": 0.0246,
                "area_421_nu": 10.47,
                "ratio_raw": 0.9663,
                "ratio_nu": 0.9911,
                "ratio_response": 0.8475
            },
            "ratio_raw_adaptive": 0.9663,
            "ratio_nu_corrected": 0.9911,
            "ratio_response_scaled": 0.8475
        },
        "LC_percent": 80
    },
    "25_10_EW": {
        "washing": "ethanol_washing",
        "concentration": 25.0,
        "ternary_position": 10,
        "measurements": {
            "Round_1": "25_10_EW_01.xy",
            "Round_2": "25_10_EW_02.xy",
            "Round_3": "25_10_EW_03.xy"
        },
        "crystallinity": {
            "fractions": {
                "crystalline": {
                    "mean": 0.19776328193424927,
                    "std": 0.017087524376335133
                },
                "amorphous": {
                    "mean": 0.8022367180657507,
                    "std": 0.017087524376335102
                }
            },
            "areas": {
                "crystalline": {
                    "mean": 10739.930311390204,
                    "std": 546.1966302373099
                },
                "amorphous": {
                    "mean": 43959.40227194313,
                    "std": 6408.571911409808
                }
            },
            "per_measurement": {
                "Round_1": {
                    "file": "25_10_EW_01.txt",
                    "total_area": 46713.449250000005,
                    "crystalline_area": 10139.210538365263,
                    "amorphous_area": 36574.238711634745,
                    "crystalline_fraction": 0.2170512069040858,
                    "amorphous_fraction": 0.7829487930959143
                },
                "Round_2": {
                    "file": "25_10_EW_02.txt",
                    "total_area": 58453.299250000004,
                    "crystalline_area": 11206.671009913076,
                    "amorphous_area": 47246.628240086924,
                    "crystalline_fraction": 0.19172007660308543,
                    "amorphous_fraction": 0.8082799233969146
                },
                "Round_3": {
                    "file": "25_10_EW_03.txt",
                    "total_area": 58931.24925,
                    "crystalline_area": 10873.909385892272,
                    "amorphous_area": 48057.33986410773,
                    "crystalline_fraction": 0.1845185622955765,
                    "amorphous_fraction": 0.8154814377044235
                }
            }
        },
        "phase_composition": {
            "Sodalite": {
                "mean": 1.0,
                "std": 0.0
            },
            "Diamondoid": {
                "mean": 0.0,
                "std": 0.0
            },
            "U12": {
                "mean": 0.0,
                "std": 0.0
            },
            "U13": {
                "mean": 0.0,
                "std": 0.0
            },
            "ZIF-EC-1": {
                "mean": 0.0,
                "std": 0.0
            },
            "ZIF-C": {
                "mean": 0.0,
                "std": 0.0
            },
            "ZIF-L": {
                "mean": 0.0,
                "std": 0.0
            }
        },
        "composition": {
            "M_percent": 30.0,
            "L_percent": 20.0,
            "BSA_percent": 50.0
        },
        "encapsulation_efficiency": {
            "mean": 80.248,
            "error_bar": 3.074
        },
        "atr_file": "A25EW-10.xy",
        "ir_data": {
            "area_1647": 0.0061,
            "height_1647": 0.0007,
            "area_421": 0.0245,
            "peak_pos_421": 423.5618,
            "height_421": 0.004,
            "ratio_selected_peaks": 0.2001,
            "adaptive": {
                "method": "adaptive peak-finding; Amide I search 1620-1680 cm^-1, integrate ±25 cm^-1; Zn-N search 405-440 cm^-1, integrate ±10 cm^-1; optional nu-correction (A·nu); response factors f_BSA=600, f_MOF=30",
                "peak_1647_found": 1651.0684,
                "peak_1647_shift_cm1": 4.0684,
                "height_1647": 0.0104,
                "area_1647_raw": 0.2311,
                "area_1647_nu": 381.3598,
                "peak_421_found": 423.5618,
                "peak_421_shift_cm1": 2.5618,
                "height_421": 0.0053,
                "area_421_raw": 0.0444,
                "area_421_nu": 18.788,
                "ratio_raw": 0.839,
                "ratio_nu": 0.953,
                "ratio_response": 0.5037
            },
            "ratio_raw_adaptive": 0.839,
            "ratio_nu_corrected": 0.953,
            "ratio_response_scaled": 0.5037
        },
        "LC_percent": 91
    },
    "25_10_WW": {
        "washing": "water_washing",
        "concentration": 25.0,
        "ternary_position": 10,
        "measurements": {
            "Round_1": "25_10_WW_01.xy",
            "Round_2": "25_10_WW_02.xy",
            "Round_3": "25_10_WW_03.xy"
        },
        "crystallinity": {
            "fractions": {
                "crystalline": {
                    "mean": 0.18998921111808467,
                    "std": 0.04718440769707063
                },
                "amorphous": {
                    "mean": 0.8100107888819154,
                    "std": 0.04718440769707061
                }
            },
            "areas": {
                "crystalline": {
                    "mean": 10516.036297375524,
                    "std": 809.9667967032249
                },
                "amorphous": {
                    "mean": 48056.37961929115,
                    "std": 19074.62206427976
                }
            },
            "per_measurement": {
                "Round_1": {
                    "file": "25_10_WW_01.txt",
                    "total_area": 43094.09925000001,
                    "crystalline_area": 9581.57113389852,
                    "amorphous_area": 33512.52811610149,
                    "crystalline_fraction": 0.22234067542085867,
                    "amorphous_fraction": 0.7776593245791413
                },
                "Round_2": {
                    "file": "25_10_WW_02.txt",
                    "total_area": 52020.39925,
                    "crystalline_area": 11016.844993356262,
                    "amorphous_area": 41003.55425664374,
                    "crystalline_fraction": 0.2117793241149771,
                    "amorphous_fraction": 0.788220675885023
                },
                "Round_3": {
                    "file": "25_10_WW_03.txt",
                    "total_area": 80602.74925,
                    "crystalline_area": 10949.692764871785,
                    "amorphous_area": 69653.05648512821,
                    "crystalline_fraction": 0.13584763381841825,
                    "amorphous_fraction": 0.8641523661815818
                }
            }
        },
        "phase_composition": {
            "Sodalite": {
                "mean": 0.0,
                "std": 0.0
            },
            "Diamondoid": {
                "mean": 0.0,
                "std": 0.0
            },
            "U12": {
                "mean": 0.0,
                "std": 0.0
            },
            "U13": {
                "mean": 0.0,
                "std": 0.0
            },
            "ZIF-EC-1": {
                "mean": 0.0,
                "std": 0.0
            },
            "ZIF-C": {
                "mean": 1.0,
                "std": 0.0
            },
            "ZIF-L": {
                "mean": 0.0,
                "std": 0.0
            }
        },
        "composition": {
            "M_percent": 30.0,
            "L_percent": 20.0,
            "BSA_percent": 50.0
        },
        "encapsulation_efficiency": {
            "mean": 81.739,
            "error_bar": 1.271
        },
        "atr_file": "A25WW-10.xy",
        "ir_data": {
            "area_1647": 0.0035,
            "height_1647": 0.0004,
            "area_421": 0.0135,
            "peak_pos_421": 419.4495,
            "height_421": 0.0016,
            "ratio_selected_peaks": 0.2064,
            "adaptive": {
                "method": "adaptive peak-finding; Amide I search 1620-1680 cm^-1, integrate ±25 cm^-1; Zn-N search 405-440 cm^-1, integrate ±10 cm^-1; optional nu-correction (A·nu); response factors f_BSA=600, f_MOF=30",
                "peak_1647_found": 1651.0684,
                "peak_1647_shift_cm1": 4.0684,
                "height_1647": 0.0095,
                "area_1647_raw": 0.2061,
                "area_1647_nu": 340.1161,
                "peak_421_found": 417.3934,
                "peak_421_shift_cm1": -3.6066,
                "height_421": 0.0077,
                "area_421_raw": 0.0443,
                "area_421_nu": 18.4994,
                "ratio_raw": 0.8231,
                "ratio_nu": 0.9484,
                "ratio_response": 0.479
            },
            "ratio_raw_adaptive": 0.8231,
            "ratio_nu_corrected": 0.9484,
            "ratio_response_scaled": 0.479
        },
        "LC_percent": 73
    },
    "25_11_EW": {
        "washing": "ethanol_washing",
        "concentration": 25.0,
        "ternary_position": 11,
        "measurements": {
            "Round_1": "25_11_EW_01.xy",
            "Round_2": "25_11_EW_02.xy",
            "Round_3": "25_11_EW_03.xy"
        },
        "crystallinity": {
            "fractions": {
                "crystalline": {
                    "mean": 0.0,
                    "std": 0.0
                },
                "amorphous": {
                    "mean": 1.0,
                    "std": 0.0
                }
            },
            "areas": {
                "crystalline": {
                    "mean": 0.0,
                    "std": 0.0
                },
                "amorphous": {
                    "mean": 39889.74925,
                    "std": 1184.7276659637837
                }
            },
            "per_measurement": {
                "Round_1": {
                    "file": "25_11_EW_01.txt",
                    "total_area": 39834.89925,
                    "crystalline_area": 0.0,
                    "amorphous_area": 39834.89925,
                    "crystalline_fraction": 0.0,
                    "amorphous_fraction": 1.0
                },
                "Round_2": {
                    "file": "25_11_EW_02.txt",
                    "total_area": 38733.39925,
                    "crystalline_area": 0.0,
                    "amorphous_area": 38733.39925,
                    "crystalline_fraction": 0.0,
                    "amorphous_fraction": 1.0
                },
                "Round_3": {
                    "file": "25_11_EW_03.txt",
                    "total_area": 41100.94925,
                    "crystalline_area": 0.0,
                    "amorphous_area": 41100.94925,
                    "crystalline_fraction": 0.0,
                    "amorphous_fraction": 1.0
                }
            }
        },
        "phase_composition": {
            "Sodalite": {
                "mean": 0.0,
                "std": 0.0
            },
            "Diamondoid": {
                "mean": 0.0,
                "std": 0.0
            },
            "U12": {
                "mean": 0.0,
                "std": 0.0
            },
            "U13": {
                "mean": 0.0,
                "std": 0.0
            },
            "ZIF-EC-1": {
                "mean": 0.0,
                "std": 0.0
            },
            "ZIF-C": {
                "mean": 0.0,
                "std": 0.0
            },
            "ZIF-L": {
                "mean": 0.0,
                "std": 0.0
            }
        },
        "composition": {
            "M_percent": 40.0,
            "L_percent": 20.0,
            "BSA_percent": 40.0
        },
        "encapsulation_efficiency": {
            "mean": 73.599,
            "error_bar": 1.733
        },
        "atr_file": "A25EW-11.xy",
        "ir_data": {
            "area_1647": 0.025,
            "height_1647": 0.0027,
            "area_421": 0.0245,
            "peak_pos_421": 421.5056,
            "height_421": 0.0037,
            "ratio_selected_peaks": 0.5048,
            "adaptive": {
                "method": "adaptive peak-finding; Amide I search 1620-1680 cm^-1, integrate ±25 cm^-1; Zn-N search 405-440 cm^-1, integrate ±10 cm^-1; optional nu-correction (A·nu); response factors f_BSA=600, f_MOF=30",
                "peak_1647_found": 1651.0684,
                "peak_1647_shift_cm1": 4.0684,
                "height_1647": 0.0388,
                "area_1647_raw": 0.8843,
                "area_1647_nu": 1459.535,
                "peak_421_found": 421.5056,
                "peak_421_shift_cm1": 0.5056,
                "height_421": 0.0023,
                "area_421_raw": 0.0316,
                "area_421_nu": 13.3229,
                "ratio_raw": 0.9655,
                "ratio_nu": 0.991,
                "ratio_response": 0.8456
            },
            "ratio_raw_adaptive": 0.9655,
            "ratio_nu_corrected": 0.991,
            "ratio_response_scaled": 0.8456
        },
        "LC_percent": null
    },
    "25_11_WW": {
        "washing": "water_washing",
        "concentration": 25.0,
        "ternary_position": 11,
        "measurements": {
            "Round_1": "25_11_WW_01.xy",
            "Round_2": "25_11_WW_02.xy",
            "Round_3": "25_11_WW_03.xy"
        },
        "crystallinity": {
            "fractions": {
                "crystalline": {
                    "mean": 0.0,
                    "std": 0.0
                },
                "amorphous": {
                    "mean": 1.0,
                    "std": 0.0
                }
            },
            "areas": {
                "crystalline": {
                    "mean": 0.0,
                    "std": 0.0
                },
                "amorphous": {
                    "mean": 77772.11591666668,
                    "std": 11613.243593666379
                }
            },
            "per_measurement": {
                "Round_1": {
                    "file": "25_11_WW_01.txt",
                    "total_area": 65605.99925000001,
                    "crystalline_area": 0.0,
                    "amorphous_area": 65605.99925000001,
                    "crystalline_fraction": 0.0,
                    "amorphous_fraction": 1.0
                },
                "Round_2": {
                    "file": "25_11_WW_02.txt",
                    "total_area": 78970.84925,
                    "crystalline_area": 0.0,
                    "amorphous_area": 78970.84925,
                    "crystalline_fraction": 0.0,
                    "amorphous_fraction": 1.0
                },
                "Round_3": {
                    "file": "25_11_WW_03.txt",
                    "total_area": 88739.49925,
                    "crystalline_area": 0.0,
                    "amorphous_area": 88739.49925,
                    "crystalline_fraction": 0.0,
                    "amorphous_fraction": 1.0
                }
            }
        },
        "phase_composition": {
            "Sodalite": {
                "mean": 0,
                "std": 0
            },
            "Diamondoid": {
                "mean": 0,
                "std": 0
            },
            "U12": {
                "mean": 0,
                "std": 0
            },
            "U13": {
                "mean": 0,
                "std": 0
            },
            "ZIF-EC-1": {
                "mean": 0,
                "std": 0
            },
            "ZIF-C": {
                "mean": 0,
                "std": 0
            },
            "ZIF-L": {
                "mean": 0,
                "std": 0
            }
        },
        "composition": {
            "M_percent": 40.0,
            "L_percent": 20.0,
            "BSA_percent": 40.0
        },
        "encapsulation_efficiency": {
            "mean": 79.484,
            "error_bar": 1.877
        },
        "atr_file": "A25WW-11.xy",
        "ir_data": {
            "area_1647": 0.001,
            "height_1647": 0.0003,
            "area_421": 0.0069,
            "peak_pos_421": 417.3934,
            "height_421": 0.0018,
            "ratio_selected_peaks": 0.1248,
            "adaptive": {
                "method": "adaptive peak-finding; Amide I search 1620-1680 cm^-1, integrate ±25 cm^-1; Zn-N search 405-440 cm^-1, integrate ±10 cm^-1; optional nu-correction (A·nu); response factors f_BSA=600, f_MOF=30",
                "peak_1647_found": 1653.1245,
                "peak_1647_shift_cm1": 6.1245,
                "height_1647": 0.0066,
                "area_1647_raw": 0.1298,
                "area_1647_nu": 214.2096,
                "peak_421_found": 417.3934,
                "peak_421_shift_cm1": -3.6066,
                "height_421": 0.0049,
                "area_421_raw": 0.0285,
                "area_421_nu": 11.8885,
                "ratio_raw": 0.82,
                "ratio_nu": 0.9474,
                "ratio_response": 0.4739
            },
            "ratio_raw_adaptive": 0.82,
            "ratio_nu_corrected": 0.9474,
            "ratio_response_scaled": 0.4739
        },
        "LC_percent": null
    },
    "25_12_EW": {
        "washing": "ethanol_washing",
        "concentration": 25.0,
        "ternary_position": 12,
        "measurements": {
            "Round_1": "25_12_EW_01.xy",
            "Round_2": "25_12_EW_02.xy",
            "Round_3": "25_12_EW_03.xy"
        },
        "crystallinity": {
            "fractions": {
                "crystalline": {
                    "mean": 0.1938641227925171,
                    "std": 0.06333923327812302
                },
                "amorphous": {
                    "mean": 0.8061358772074829,
                    "std": 0.06333923327812307
                }
            },
            "areas": {
                "crystalline": {
                    "mean": 10690.48826918824,
                    "std": 811.4897108276073
                },
                "amorphous": {
                    "mean": 50983.91098081176,
                    "std": 29172.93669515527
                }
            },
            "per_measurement": {
                "Round_1": {
                    "file": "25_12_EW_01.txt",
                    "total_area": 44123.44924999999,
                    "crystalline_area": 10232.992964516645,
                    "amorphous_area": 33890.45628548336,
                    "crystalline_fraction": 0.23191733961090188,
                    "amorphous_fraction": 0.768082660389098
                },
                "Round_2": {
                    "file": "25_12_EW_02.txt",
                    "total_area": 44603.64925,
                    "crystalline_area": 10211.041678797046,
                    "amorphous_area": 34392.607571202956,
                    "crystalline_fraction": 0.22892839152162076,
                    "amorphous_fraction": 0.7710716084783793
                },
                "Round_3": {
                    "file": "25_12_EW_03.txt",
                    "total_area": 96296.09925,
                    "crystalline_area": 11627.430164251029,
                    "amorphous_area": 84668.66908574896,
                    "crystalline_fraction": 0.12074663724502871,
                    "amorphous_fraction": 0.8792533627549713
                }
            }
        },
        "phase_composition": {
            "Sodalite": {
                "mean": 0.0,
                "std": 0.0
            },
            "Diamondoid": {
                "mean": 0.0,
                "std": 0.0
            },
            "U12": {
                "mean": 0.0,
                "std": 0.0
            },
            "U13": {
                "mean": 1.0,
                "std": 0.0
            },
            "ZIF-EC-1": {
                "mean": 0.0,
                "std": 0.0
            },
            "ZIF-C": {
                "mean": 0.0,
                "std": 0.0
            },
            "ZIF-L": {
                "mean": 0.0,
                "std": 0.0
            }
        },
        "composition": {
            "M_percent": 50.0,
            "L_percent": 20.0,
            "BSA_percent": 30.0
        },
        "encapsulation_efficiency": {
            "mean": 45.957,
            "error_bar": 2.612
        },
        "atr_file": "A25EW-12.xy",
        "ir_data": {
            "area_1647": 0.0196,
            "height_1647": 0.0023,
            "area_421": 0.0124,
            "peak_pos_421": 419.4495,
            "height_421": 0.0019,
            "ratio_selected_peaks": 0.6125,
            "adaptive": {
                "method": "adaptive peak-finding; Amide I search 1620-1680 cm^-1, integrate ±25 cm^-1; Zn-N search 405-440 cm^-1, integrate ±10 cm^-1; optional nu-correction (A·nu); response factors f_BSA=600, f_MOF=30",
                "peak_1647_found": 1651.0684,
                "peak_1647_shift_cm1": 4.0684,
                "height_1647": 0.0327,
                "area_1647_raw": 0.7557,
                "area_1647_nu": 1247.5503,
                "peak_421_found": 407.1128,
                "peak_421_shift_cm1": -13.8872,
                "height_421": 0.0002,
                "area_421_raw": 0.0179,
                "area_421_nu": 7.2926,
                "ratio_raw": 0.9768,
                "ratio_nu": 0.9942,
                "ratio_response": 0.8953
            },
            "ratio_raw_adaptive": 0.9768,
            "ratio_nu_corrected": 0.9942,
            "ratio_response_scaled": 0.8953
        },
        "LC_percent": 61
    },
    "25_12_WW": {
        "washing": "water_washing",
        "concentration": 25.0,
        "ternary_position": 12,
        "measurements": {
            "Round_1": "25_12_WW_01.xy",
            "Round_2": "25_12_WW_02.xy",
            "Round_3": "25_12_WW_03.xy"
        },
        "crystallinity": {
            "fractions": {
                "crystalline": {
                    "mean": 0.13752614114481052,
                    "std": 0.02469500290083675
                },
                "amorphous": {
                    "mean": 0.8624738588551896,
                    "std": 0.02469500290083673
                }
            },
            "areas": {
                "crystalline": {
                    "mean": 10876.06242001518,
                    "std": 1081.9157029103585
                },
                "amorphous": {
                    "mean": 70756.27016331816,
                    "std": 21101.532911519775
                }
            },
            "per_measurement": {
                "Round_1": {
                    "file": "25_12_WW_01.txt",
                    "total_area": 61679.09924999999,
                    "crystalline_area": 10105.10597838162,
                    "amorphous_area": 51573.99327161838,
                    "crystalline_fraction": 0.1638335530391459,
                    "amorphous_fraction": 0.8361664469608542
                },
                "Round_2": {
                    "file": "25_12_WW_02.txt",
                    "total_area": 105471.99925,
                    "crystalline_area": 12112.869726457375,
                    "amorphous_area": 93359.12952354262,
                    "crystalline_fraction": 0.11484441190638922,
                    "amorphous_fraction": 0.8851555880936108
                },
                "Round_3": {
                    "file": "25_12_WW_03.txt",
                    "total_area": 77745.89924999999,
                    "crystalline_area": 10410.211555206546,
                    "amorphous_area": 67335.68769479345,
                    "crystalline_fraction": 0.1339004584888964,
                    "amorphous_fraction": 0.8660995415111036
                }
            }
        },
        "phase_composition": {
            "Sodalite": {
                "mean": 0.0,
                "std": 0.0
            },
            "Diamondoid": {
                "mean": 0.0,
                "std": 0.0
            },
            "U12": {
                "mean": 0.0,
                "std": 0.0
            },
            "U13": {
                "mean": 1.0,
                "std": 0.0
            },
            "ZIF-EC-1": {
                "mean": 0.0,
                "std": 0.0
            },
            "ZIF-C": {
                "mean": 0.0,
                "std": 0.0
            },
            "ZIF-L": {
                "mean": 0.0,
                "std": 0.0
            }
        },
        "composition": {
            "M_percent": 50.0,
            "L_percent": 20.0,
            "BSA_percent": 30.0
        },
        "encapsulation_efficiency": {
            "mean": 41.903,
            "error_bar": 15.557
        },
        "atr_file": "A25WW-12.xy",
        "ir_data": {
            "area_1647": 0.0035,
            "height_1647": 0.0005,
            "area_421": 0.0055,
            "peak_pos_421": 417.3934,
            "height_421": 0.0016,
            "ratio_selected_peaks": 0.3913,
            "adaptive": {
                "method": "adaptive peak-finding; Amide I search 1620-1680 cm^-1, integrate ±25 cm^-1; Zn-N search 405-440 cm^-1, integrate ±10 cm^-1; optional nu-correction (A·nu); response factors f_BSA=600, f_MOF=30",
                "peak_1647_found": 1651.0684,
                "peak_1647_shift_cm1": 4.0684,
                "height_1647": 0.0075,
                "area_1647_raw": 0.1573,
                "area_1647_nu": 259.5314,
