Repository: digital-chemistry/zif-vis

# ZIF Biocomposite Explorer

Interactive Flask app for exploring ZIF biocomposite formulations across composition, concentration, phase assignment, crystallinity, encapsulation efficiency, and experiment-level spectra.

## What this app shows

The explorer combines a summary dataset with repeat-level ATR-IR and XRD measurements.

- The main plot shows sample points in ternary composition space.
- The 3D view stacks concentration layers vertically.
- The 2D view isolates one concentration layer at a time.
- The right inspector explains the selected sample with parameters, phase composition, ATR-IR, and repeated XRD measurements.

File: project/Exp-A.json (part 19 of 32)
{
                    "mean": 43171.30376514059,
                    "std": 11697.30898444746
                }
            },
            "per_measurement": {
                "Round_1": {
                    "file": "25_27_WW_01.txt",
                    "total_area": 43374.149249999995,
                    "crystalline_area": 12164.977411611373,
                    "amorphous_area": 31209.171838388625,
                    "crystalline_fraction": 0.2804660753458207,
                    "amorphous_fraction": 0.7195339246541792
                },
                "Round_2": {
                    "file": "25_27_WW_02.txt",
                    "total_area": 69432.04925,
                    "crystalline_area": 14847.590852944293,
                    "amorphous_area": 54584.45839705571,
                    "crystalline_fraction": 0.2138434773757494,
                    "amorphous_fraction": 0.7861565226242506
                },
                "Round_3": {
                    "file": "25_27_WW_03.txt",
                    "total_area": 56481.49925,
                    "crystalline_area": 12761.218190022562,
                    "amorphous_area": 43720.28105997744,
                    "crystalline_fraction": 0.22593625097553624,
                    "amorphous_fraction": 0.7740637490244637
                }
            }
        },
        "phase_composition": {
            "Sodalite": {
                "mean": 0.55,
                "std": 0.0
            },
            "Diamondoid": {
                "mean": 0.0,
                "std": 0.0
            },
            "U12": {
                "mean": 0.0,
                "std": 0.0
            },
            "U13": {
                "mean": 0.0,
                "std": 0.0
            },
            "ZIF-EC-1": {
                "mean": 0.0,
                "std": 0.0
            },
            "ZIF-C": {
                "mean": 0.45,
                "std": 0.0
            },
            "ZIF-L": {
                "mean": 0.0,
                "std": 0.0
            }
        },
        "composition": {
            "M_percent": 20.0,
            "L_percent": 50.0,
            "BSA_percent": 30.0
        },
        "atr_file": "A25WW-27.xy",
        "ir_data": {
            "area_1647": 0.0104,
            "height_1647": 0.0015,
            "area_421": 0.0546,
            "peak_pos_421": 419.4495,
            "height_421": 0.0074,
            "ratio_selected_peaks": 0.1652
        },
        "encapsulation_efficiency": {
            "mean": 90.195,
            "error_bar": 0.163
        },
        "lc_data": {
            "lc_percent": 60.0
        }
    },
    "25_29_WW": {
        "washing": "water_washing",
        "concentration": 25.0,
        "ternary_position": 29,
        "measurements": {
            "Round_1": "25_29_WW_01.xy",
            "Round_2": "25_29_WW_02.xy",
            "Round_3": "25_29_WW_03.xy"
        },
        "crystallinity": {
            "fractions": {
                "crystalline": {
                    "mean": 0.2628937593427142,
                    "std": 0.01153879324416057
                },
                "amorphous": {
                    "mean": 0.7371062406572859,
                    "std": 0.011538793244160487
                }
            },
            "areas": {
                "crystalline": {
                    "mean": 18388.245171883373,
                    "std": 4438.851353475524
                },
                "amorphous": {
                    "mean": 51788.95407811663,
                    "std": 13239.068681892222
                }
            },
            "per_measurement": {
                "Round_1": {
                    "file": "25_29_WW_01.txt",
                    "total_area": 50760.54925000001,
                    "crystalline_area": 13813.154643914133,
                    "amorphous_area": 36947.39460608587,
                    "crystalline_fraction": 0.2721238215111341,
                    "amorphous_fraction": 0.727876178488866
                },
                "Round_2": {
                    "file": "25_29_WW_02.txt",
                    "total_area": 85059.89924999999,
                    "crystalline_area": 22676.99290786229,
                    "amorphous_area": 62382.90634213771,
                    "crystalline_fraction": 0.2666002794244115,
                    "amorphous_fraction": 0.7333997205755884
                },
                "Round_3": {
                    "file": "25_29_WW_03.txt",
                    "total_area": 74711.14925,
                    "crystalline_area": 18674.58796387369,
                    "amorphous_area": 56036.56128612631,
                    "crystalline_fraction": 0.24995717709259693,
                    "amorphous_fraction": 0.750042822907403
                }
            }
        },
        "phase_composition": {
            "Sodalite": {
                "mean": 0.0,
                "std": 0.0
            },
            "Diamondoid": {
                "mean": 0.0,
                "std": 0.0
            },
            "U12": {
                "mean": 0.0,
                "std": 0.0
            },
            "U13": {
                "mean": 0.0,
                "std": 0.0
            },
            "ZIF-EC-1": {
                "mean": 0.0,
                "std": 0.0
            },
            "ZIF-C": {
                "mean": 1.0,
                "std": 0.0
            },
            "ZIF-L": {
                "mean": 0.0,
                "std": 0.0
            }
        },
        "composition": {
            "M_percent": 40.0,
            "L_percent": 50.0,
            "BSA_percent": 10.0
        },
        "atr_file": "A25WW-29.xy",
        "ir_data": {
            "area_1647": 0.0087,
            "height_1647": 0.0013,
            "area_421": 0.0677,
            "peak_pos_421": 419.4495,
            "height_421": 0.0086,
            "ratio_selected_peaks": 0.1359
        },
        "encapsulation_efficiency": {
            "mean": 67.045,
            "error_bar": 1.14
        },
        "lc_data": {
            "lc_percent": 31.0
        }
    },
    "25_28_WW": {
        "washing": "water_washing",
        "concentration": 25.0,
        "ternary_position": 28,
        "measurements": {
            "Round_1": "25_28_WW_01.xy",
            "Round_2": "25_28_WW_02.xy",
            "Round_3": "25_28_WW_03.xy"
        },
        "crystallinity": {
            "fractions": {
                "crystalline": {
                    "mean": 0.23512000537333663,
                    "std": 0.009347189979290156
                },
                "amorphous": {
                    "mean": 0.7648799946266633,
                    "std": 0.00934718997929015
                }
            },
            "areas": {
                "crystalline": {
                    "mean": 11540.560320574294,
                    "std": 1038.0814784514546
                },
                "amorphous": {
                    "mean": 37701.62226275904,
                    "std": 5217.483928739527
                }
            },
            "per_measurement": {
                "Round_1": {
                    "file": "25_28_WW_01.txt",
                    "total_area": 43208.54925,
                    "crystalline_area": 10606.657744522843,
                    "amorphous_area": 32601.891505477157,
                    "crystalline_fraction": 0.24547590531572508,
                    "amorphous_fraction": 0.754524094684275
                },
                "Round_2": {
                    "file": "25_28_WW_02.txt",
                    "total_area": 55687.64925000002,
                    "crystalline_area": 12658.267046331664,
                    "amorphous_area": 43029.38220366834,
                    "crystalline_fraction": 0.22730833886531246,
                    "amorphous_fraction": 0.7726916611346876
                },
                "Round_3": {
                    "file": "25_28_WW_03.txt",
                    "total_area": 48830.349250000014,
                    "crystalline_area": 11356.756170868372,
                    "amorphous_area": 37473.593079131635,
                    "crystalline_fraction": 0.23257577193897236,
                    "amorphous_fraction": 0.7674242280610276
                }
            }
        },
        "phase_composition": {
            "Sodalite": {
                "mean": 0.0,
                "std": 0.0
            },
            "Diamondoid": {
                "mean": 0.0,
                "std": 0.0
            },
            "U12": {
                "mean": 0.0,
                "std": 0.0
            },
            "U13": {
                "mean": 0.0,
                "std": 0.0
            },
            "ZIF-EC-1": {
                "mean": 0.0,
                "std": 0.0
            },
            "ZIF-C": {
                "mean": 1.0,
                "std": 0.0
            },
            "ZIF-L": {
                "mean": 0.0,
                "std": 0.0
            }
        },
        "composition": {
            "M_percent": 30.0,
            "L_percent": 50.0,
            "BSA_percent": 20.0
        },
        "atr_file": "A25WW-28.xy",
        "ir_data": {
            "area_1647": 0.0042,
            "height_1647": 0.001,
            "area_421": 0.0373,
            "peak_pos_421": 419.4495,
            "height_421": 0.0048,
            "ratio_selected_peaks": 0.1735
        },
        "encapsulation_efficiency": {
            "mean": 89.082,
            "error_bar": 0.871
        },
        "lc_data": {
            "lc_percent": 52.0
        }
    },
    "25_33_WW": {
        "washing": "water_washing",
        "concentration": 25.0,
        "ternary_position": 33,
        "measurements": {
            "Round_1": "25_33_WW_01.xy",
            "Round_2": "25_33_WW_02.xy",
            "Round_3": "25_33_WW_03.xy"
        },
        "crystallinity": {
            "fractions": {
                "crystalline": {
                    "mean": 0.1648632674961267,
                    "std": 0.02606057863565763
                },
                "amorphous": {
                    "mean": 0.8351367325038733,
                    "std": 0.02606057863565758
                }
            },
            "areas": {
                "crystalline": {
                    "mean": 11521.7903186081,
                    "std": 341.0735699456631
                },
                "amorphous": {
                    "mean": 59525.19226472523,
                    "std": 11014.546151847535
                }
            },
            "per_measurement": {
                "Round_1": {
                    "file": "25_33_WW_01.txt",
                    "total_area": 58996.59925,
                    "crystalline_area": 11332.745525471619,
                    "amorphous_area": 47663.853724528395,
                    "crystalline_fraction": 0.19209150475688844,
                    "amorphous_fraction": 0.8079084952431116
                },
                "Round_2": {
                    "file": "25_33_WW_02.txt",
                    "total_area": 80748.09924999998,
                    "crystalline_area": 11317.100867555851,
                    "amorphous_area": 69430.99838244414,
                    "crystalline_fraction": 0.14015315496798955,
                    "amorphous_fraction": 0.8598468450320104
                },
                "Round_3": {
                    "file": "25_33_WW_03.txt",
                    "total_area": 73396.24925,
                    "crystalline_area": 11915.524562796832,
                    "amorphous_area": 61480.72468720316,
                    "crystalline_fraction": 0.1623451427635021,
                    "amorphous_fraction": 0.8376548572364979
                }
            }
        },
        "phase_composition": {
            "Sodalite": {
                "mean": 0.0,
                "std": 0.0
            },
            "Diamondoid": {
                "mean": 0.0,
                "std": 0.0
            },
            "U12": {
                "mean": 0.0,
                "std": 0.0
            },
            "U13": {
                "mean": 0.0,
                "std": 0.0
            },
            "ZIF-EC-1": {
                "mean": 0.0,
                "std": 0.0
            },
            "ZIF-C": {
                "mean": 0.0,
                "std": 0.0
            },
            "ZIF-L": {
                "mean": 0.0,
                "std": 0.0
            }
        },
        "composition": {
            "M_percent": 10.0,
            "L_percent": 70.0,
            "BSA_percent": 20.0
        },
        "atr_file": "A25WW-33.xy",
        "ir_data": {
            "area_1647": 0.0175,
            "height_1647": 0.0024,
            "area_421": 0.0622,
            "peak_pos_421": 419.4495,
            "height_421": 0.0087,
            "ratio_selected_peaks": 0.2167
        },
        "encapsulation_efficiency": {
            "mean": 89.557,
            "error_bar": 0.57
        },
        "lc_data": null
    },
    "25_31_WW": {
        "washing": "water_washing",
        "concentration": 25.0,
        "ternary_position": 31,
        "measurements": {
            "Round_1": "25_31_WW_01.xy",
            "Round_2": "25_31_WW_02.xy",
            "Round_3": "25_31_WW_03.xy"
        },
        "crystallinity": {
            "fractions": {
                "crystalline": {
                    "mean": 0.23012513343211646,
                    "std": 0.03130845317222138
                },
                "amorphous": {
                    "mean": 0.7698748665678835,
                    "std": 0.031308453172221376
                }
            },
            "areas": {
                "crystalline": {
                    "mean": 16531.877126054937,
                    "std": 3105.8573619325866
                },
                "amorphous": {
                    "mean": 55014.338790611735,
                    "std": 2289.9946947330022
                }
            },
            "per_measurement": {
                "Round_1": {
                    "file": "25_31_WW_01.txt",
                    "total_area": 66817.09925,
                    "crystalline_area": 14213.839862892342,
                    "amorphous_area": 52603.25938710765,
                    "crystalline_fraction": 0.21272758055105695,
                    "amorphous_fraction": 0.787272419448943
                },
                "Round_2": {
                    "file": "25_31_WW_02.txt",
                    "total_area": 72481.14925,
                    "crystalline_area": 15321.006015978808,
                    "amorphous_area": 57160.1432340212,
                    "crystalline_fraction": 0.21137918168397155,
                    "amorphous_fraction": 0.7886208183160285
                },
                "Round_3": {
                    "file": "25_31_WW_03.txt",
                    "total_area": 75340.39925,
                    "crystalline_area": 20060.78549929366,
                    "amorphous_area": 55279.61375070635,
                    "crystalline_fraction": 0.26626863806132084,
                    "amorphous_fraction": 0.7337313619386792
                }
            }
        },
        "phase_composition": {
            "Sodalite": {
                "mean": 0.38,
                "std": 0.0
            },
            "Diamondoid": {
                "mean": 0.0,
                "std": 0.0
            },
            "U12": {
                "mean": 0.0,
                "std": 0.0
            },
            "U13": {
                "mean": 0.0,
                "std": 0.0
            },
            "ZIF-EC-1": {
                "mean": 0.0,
                "std": 0.0
            },
            "ZIF-C": {
                "mean": 0.62,
                "std": 0.0
            },
            "ZIF-L": {
                "mean": 0.0,
                "std": 0.0
            }
        },
        "composition": {
            "M_percent": 20.0,
            "L_percent": 60.0,
            "BSA_percent": 20.0
        },
        "atr_file": "A25WW-31.xy",
        "ir_data": {
            "area_1647": 0.0098,
            "height_1647": 0.0015,
            "area_421": 0.0505,
            "peak_pos_421": 419.4495,
            "height_421": 0.0075,
            "ratio_selected_peaks": 0.1688
        },
        "encapsulation_efficiency": {
            "mean": 96.396,
            "error_bar": 2.718
        },
        "lc_data": {
            "lc_percent": 52.0
        }
    },
    "25_32_WW": {
        "washing": "water_washing",
        "concentration": 25.0,
        "ternary_position": 32,
        "measurements": {
            "Round_1": "25_32_WW_01.xy",
            "Round_2": "25_32_WW_02.xy",
            "Round_3": "25_32_WW_03.xy"
        },
        "crystallinity": {
            "fractions": {
                "crystalline": {
                    "mean": 0.34981970267345935,
                    "std": 0.08617826682477635
                },
                "amorphous": {
                    "mean": 0.6501802973265406,
                    "std": 0.08617826682477632
                }
            },
            "areas": {
                "crystalline": {
                    "mean": 27316.78219551008,
                    "std": 5315.580449439607
                },
                "amorphous": {
                    "mean": 52858.01705448991,
                    "std": 16351.832170680536
                }
            },
            "per_measurement": {
                "Round_1": {
                    "file": "25_32_WW_01.txt",
                    "total_area": 60490.299250000004,
                    "crystalline_area": 25812.174935225885,
                    "amorphous_area": 34678.12431477412,
                    "crystalline_fraction": 0.4267159404939774,
                    "amorphous_fraction": 0.5732840595060227
                },
                "Round_2": {
                    "file": "25_32_WW_02.txt",
                    "total_area": 90754.44924999999,
                    "crystalline_area": 33222.484049997904,
                    "amorphous_area": 57531.96520000208,
                    "crystalline_fraction": 0.366070030996281,
                    "amorphous_fraction": 0.6339299690037191
                },
                "Round_3": {
                    "file": "25_32_WW_03.txt",
                    "total_area": 89279.64924999999,
                    "crystalline_area": 22915.68760130646,
                    "amorphous_area": 66363.96164869354,
                    "crystalline_fraction": 0.2566731365301198,
                    "amorphous_fraction": 0.7433268634698802
                }
            }
        },
        "phase_composition": {
            "Sodalite": {
                "mean": 0.0,
                "std": 0.0
            },
            "Diamondoid": {
                "mean": 0.433,
                "std": 0.0
            },
            "U12": {
                "mean": 0.0,
                "std": 0.0
            },
            "U13": {
                "mean": 0.0,
                "std": 0.0
            },
            "ZIF-EC-1": {
                "mean": 0.0,
                "std": 0.0
            },
            "ZIF-C": {
                "mean": 0.567,
                "std": 0.0
            },
            "ZIF-L": {
                "mean": 0.0,
                "std": 0.0
            }
        },
        "composition": {
            "M_percent": 30.0,
            "L_percent": 60.0,
            "BSA_percent": 10.0
        },
        "atr_file": "A25WW-32.xy",
        "ir_data": {
            "area_1647": 0.0024,
            "height_1647": 0.0007,
            "area_421": 0.1059,
            "peak_pos_421": 419.4495,
            "height_421": 0.0126,
            "ratio_selected_peaks": 0.0549
        },
        "encapsulation_efficiency": {
            "mean": 93.927,
            "error_bar": 1.62
        },
        "lc_data": {
            "lc_percent": 29.0
        }
    },
    "50_02_EW": {
        "washing": "ethanol_washing",
        "concentration": 50.0,
        "ternary_position": 2,
        "measurements": {
            "Round_1": "50_02_EW_01.xy",
            "Round_2": "50_02_EW_02.xy",
            "Round_3": "50_02_EW_03.xy"
        },
        "crystallinity": {
            "fractions": {
                "crystalline": {
                    "mean": 0.2101539688790666,
                    "std": 0.017413979590413634
                },
                "amorphous": {
                    "mean": 0.7898460311209335,
                    "std": 0.017413979590413742
                }
            },
            "areas": {
                "crystalline": {
                    "mean": 10909.75714738723,
                    "std": 168.6580767563187
                },
                "amorphous": {
                    "mean": 41214.69210261277,
                    "std": 3977.653077060447
                }
            },
            "per_measurement": {
                "Round_1": {
                    "file": "50_02_EW_01.txt",
                    "total_area": 56075.14925,
                    "crystalline_area": 10943.911783923042,
                    "amorphous_area": 45131.237466076964,
                    "crystalline_fraction": 0.1951650941691081,
                    "amorphous_fraction": 0.804834905830892
                },
                "Round_2": {
                    "file": "50_02_EW_02.txt",
                    "total_area": 52060.84924999999,
                    "crystalline_area": 10726.635731189075,
                    "amorphous_area": 41334.21351881092,
                    "crystalline_fraction": 0.2060403525051808,
                    "amorphous_fraction": 0.7939596474948192
                },
                "Round_3": {
                    "file": "50_02_EW_03.txt",
                    "total_area": 48237.34925,
                    "crystalline_area": 11058.723927049574,
                    "amorphous_area": 37178.62532295042,
                    "crystalline_fraction": 0.22925645996291089,
                    "amorphous_fraction": 0.770743540037089
                }
            }
        },
        "phase_composition": {
            "Sodalite": {
                "mean": 0.0,
                "std": 0.0
            },
            "Diamondoid": {
                "mean": 0.0,
                "std": 0.0
            },
            "U12": {
                "mean": 0.0,
                "std": 0.0
            },
            "U13": {
                "mean": 0.0,
                "std": 0.0
            },
            "ZIF-EC-1": {
                "mean": 0.0,
                "std": 0.0
            },
            "ZIF-C": {
                "mean": 0.0,
                "std": 0.0
            },
            "ZIF-L": {
                "mean": 0.0,
                "std": 0.0
            }
        },
        "composition": {
            "M_percent": 20.0,
            "L_percent": 10.0,
            "BSA_percent": 70.0
        },
        "atr_file": "A50EW-02.xy",
        "ir_data": {
            "area_1647": 0.0308,
            "height_1647": 0.0035,
            "area_421": 0.0099,
            "peak_pos_421": 423.5618,
            "height_421": 0.0021,
            "ratio_selected_peaks": 0.6204
        },
        "encapsulation_efficiency": {
            "mean": 97.514,
            "error_bar": 1.066
        },
        "lc_data": null
    },
    "50_01_EW": {
        "washing": "ethanol_washing",
        "concentration": 50.0,
        "ternary_position": 1,
        "measurements": {
            "Round_1": "50_01_EW_01.xy",
            "Round_2": "50_01_EW_02.xy",
            "Round_3": "50_01_EW_03.xy"
        },
        "crystallinity": {
            "fractions": {
                "crystalline": {
                    "mean": 0.17877160531321304,
                    "std": 0.004675922461080324
                },
                "amorphous": {
                    "mean": 0.8212283946867869,
                    "std": 0.004675922461080337
                }
            },
            "areas": {
                "crystalline": {
                    "mean": 10979.286461611116,
                    "std": 409.71282190914326
                },
                "amorphous": {
                    "mean": 50438.79612172221,
                    "std": 1548.882441032664
                }
            },
            "per_measurement": {
                "Round_1": {
                    "file": "50_01_EW_01.txt",
                    "total_area": 61398.99925,
                    "crystalline_area": 11306.756222835267,
                    "amorphous_area": 50092.24302716473,
                    "crystalline_fraction": 0.1841521256201137,
                    "amorphous_fraction": 0.8158478743798863
                },
                "Round_2": {
                    "file": "50_01_EW_02.txt",
                    "total_area": 63242.84925000001,
                    "crystalline_area": 11111.249506337725,
                    "amorphous_area": 52131.59974366227,
                    "crystalline_fraction": 0.17569179184851044,
                    "amorphous_fraction": 0.8243082081514895
                },
                "Round_3": {
                    "file": "50_01_EW_03.txt",
                    "total_area": 59612.399249999995,
                    "crystalline_area": 10519.853655660358,
                    "amorphous_area": 49092.54559433964,
                    "crystalline_fraction": 0.17647089847101496,
                    "amorphous_fraction": 0.8235291015289851
                }
            }
        },
        "phase_composition": {
            "Sodalite": {
                "mean": 0.0,
                "std": 0.0
            },
            "Diamondoid": {
                "mean": 0.0,
                "std": 0.0
            },
            "U12": {
                "mean": 0.0,
                "std": 0.0
            },
            "U13": {
                "mean": 0.0,
                "std": 0.0
            },
            "ZIF-EC-1": {
                "mean": 0.0,
                "std": 0.0
            },
            "ZIF-C": {
                "mean": 0.0,
                "std": 0.0
            },
            "ZIF-L": {
                "mean": 0.0,
                "std": 0.0
            }
        },
        "composition": {
            "M_percent": 10.0,
            "L_percent": 10.0,
            "BSA_percent": 80.0
        },
        "atr_file": "A50EW-01.xy",
        "ir_data": {
            "area_1647": 0.0375,
            "height_1647": 0.0042,
            "area_421": 0.0042,
            "peak_pos_421": 419.4495,
            "height_421": 0.0007,
            "ratio_selected_peaks": 0.8654
        },
        "encapsulation_efficiency": {
            "mean": 92.587,
            "error_bar": 0.683
        },
        "lc_data": null
    },
    "50_05_EW": {
        "washing": "ethanol_washing",
        "concentration": 50.0,
        "ternary_position": 5,
        "measurements": {
            "Round_1": "50_05_EW_01.xy",
            "Round_2": "50_05_EW_02.xy",
            "Round_3": "50_05_EW_03.xy"
        },
        "crystallinity": {
            "fractions": {
                "crystalline": {
                    "mean": 0.2230921567997031,
                    "std": 0.030444195766854792
                },
                "amorphous": {
                    "mean": 0.7769078432002968,
                    "std": 0.03044419576685476
                }
            },
            "areas": {
                "crystalline": {
                    "mean": 10884.321399626017,
                    "std": 195.53617576935065
                },
                "amorphous": {
                    "mean": 38459.76118370731,
                    "std": 6321.894324218355
                }
            },
            "per_measurement": {
                "Round_1": {
                    "file": "50_05_EW_01.txt",
                    "total_area": 56127.89925,
                    "crystalline_area": 10688.219972629015,
                    "amorphous_area": 45439.67927737099,
                    "crystalline_fraction": 0.1904261537568416,
                    "amorphous_fraction": 0.8095738462431584
                },
                "Round_2": {
                    "file": "50_05_EW_02.txt",
                    "total_area": 47706.449250000005,
                    "crystalline_area": 10885.456847135065,
                    "amorphous_area": 36820.99240286494,
                    "crystalline_fraction": 0.2281757921259475,
                    "amorphous_fraction": 0.7718242078740525
                },
                "Round_3": {
                    "file": "50_05_EW_03.txt",
                    "total_area": 44197.89925,
                    "crystalline_area": 11079.287379113974,
                    "amorphous_area": 33118.61187088602,
                    "crystalline_fraction": 0.2506745245163202,
                    "amorphous_fraction": 0.7493254754836799
                }
            }
        },
        "phase_composition": {
            "Sodalite": {
                "mean": 0.0,
                "std": 0.0
            },
            "Diamondoid": {
                "mean": 0.0,
                "std": 0.0
            },
            "U12": {
                "mean": 0.0,
                "std": 0.0
            },
            "U13": {
                "mean": 1.0,
                "std": 0.0
            },
            "ZIF-EC-1": {
                "mean": 0.0,
                "std": 0.0
            },
            "ZIF-C": {
                "mean": 0.0,
                "std": 0.0
            },
            "ZIF-L": {
                "mean": 0.0,
                "std": 0.0
            }
        },
        "composition": {
            "M_percent": 50.0,
            "L_percent": 10.0,
            "BSA_percent": 40.0
        },
        "atr_file": "A50EW-05.xy",
        "ir_data": {
            "area_1647": 0.0201,
            "height_1647": 0.0023,
            "area_421": 0.0095,
            "peak_pos_421": 423.5618,
            "height_421": 0.0022,
            "ratio_selected_peaks": 0.5109
        },
        "encapsulation_efficiency": {
            "mean": 83.717,
            "error_bar": 1.969
        },
        "lc_data": {
            "lc_percent": 87.0
        }
    },
    "25_36_WW": {
        "washing": "water_washing",
        "concentration": 25.0,
        "ternary_position": 36,
        "measurements": {
            "Round_1": "25_36_WW_01.xy",
            "Round_2": "25_36_WW_02.xy",
            "Round_3": "25_36_WW_03.xy"
        },
        "crystallinity": {
            "fractions": {
                "crystalline": {
                    "mean": 0.18260857757252716,
                    "std": 0.004741263129336693
                },
                "amorphous": {
                    "mean": 0.8173914224274728,
                    "std": 0.00474126312933669
                }
            },
            "areas": {
                "crystalline": {
                    "mean": 18487.706449787147,
                    "std": 1031.9432626318976
                },
                "amorphous": {
                    "mean": 82803.20946687952,
                    "std": 5310.306637516891
                }
            },
            "per_measurement": {
                "Round_1": {
                    "file": "25_36_WW_01.txt",
                    "total_area": 94530.34925,
                    "crystalline_area": 17639.47711402789,
                    "amorphous_area": 76890.87213597211,
                    "crystalline_fraction": 0.1866012053692681,
                    "amorphous_fraction": 0.8133987946307318
                },
                "Round_2": {
                    "file": "25_36_WW_02.txt",
                    "total_area": 106803.99925,
                    "crystalline_area": 19636.58807521894,
                    "amorphous_area": 87167.41117478107,
                    "crystalline_fraction": 0.18385629951229507,
                    "amorphous_fraction": 0.8161437004877049
                },
                "Round_3": {
                    "file": "25_36_WW_03.txt",
                    "total_area": 102538.39924999999,
                    "crystalline_area": 18187.054160114607,
                    "amorphous_area": 84351.34508988538,
                    "crystalline_fraction": 0.1773682278360183,
                    "amorphous_fraction": 0.8226317721639816
                }
            }
        },
        "phase_composition": {
            "Sodalite": {
                "mean": 0.0,
                "std": 0.0
            },
            "Diamondoid": {
                "mean": 0.0,
                "std": 0.0
            },
            "U12": {
                "mean": 0.0,
                "std": 0.0
            },
            "U13": {
                "mean": 1.0,
                "std": 0.0
            },
            "ZIF-EC-1": {
                "mean": 0.0,
                "std": 0.0
            },
            "ZIF-C": {
                "mean": 0.0,
                "std": 0.0
            },
            "ZIF-L": {
                "mean": 0.0,
                "std": 0.0
            }
        },
        "composition": {
            "M_percent": 80.0,
            "L_percent": 10.0,
            "BSA_percent": 10.0
        },
        "atr_file": "A25WW-36.xy",
        "ir_data": {
            "area_1647": 0.0033,
            "height_1647": 0.0009,
            "area_421": 0.01,
            "peak_pos_421": 417.3934,
            "height_421": 0.0021,
            "ratio_selected_peaks": 0.2978
        },
        "encapsulation_efficiency": {
            "mean": 57.261,
            "error_bar": 0.165
        },
        "lc_data": {
            "lc_percent": 70.0
        }
    },
    "25_35_WW": {
        "washing": "water_washing",
        "concentration": 25.0,
        "ternary_position": 35,
        "measurements": {
            "Round_1": "25_35_WW_01.xy",
            "Round_2": "25_35_WW_02.xy",
            "Round_3": "25_35_WW_03.xy"
        },
        "crystallinity": {
            "fractions": {
                "crystalline": {
                    "mean": 0.21171886571013396,
                    "std": 0.0004621856230513154
                },
                "amorphous": {
                    "mean": 0.788281134289866,
                    "std": 0.00046218562305131567
                }
            },
            "areas": {
                "crystalline": {
                    "mean": 18004.089180663945,
                    "std": 1807.8415066203663
                },
                "amorphous": {
                    "mean": 67023.09340266937,
                    "std": 6579.355182070097
                }
            },
            "per_measurement": {
                "Round_1": {
                    "file": "25_35_WW_01.txt",
                    "total_area": 75343.19924999999,
                    "crystalline_area": 15917.086498601577,
                    "amorphous_area": 59426.11275139842,
                    "crystalline_fraction": 0.2112610913399935,
                    "amorphous_fraction": 0.7887389086600065
                },
                "Round_2": {
                    "file": "25_35_WW_02.txt",
                    "total_area": 89780.84925,
                    "crystalline_area": 19007.518500810904,
                    "amorphous_area": 70773.3307491891,
                    "crystalline_fraction": 0.21171016602753848,
                    "amorphous_fraction": 0.7882898339724616
                },
                "Round_3": {
                    "file": "25_35_WW_03.txt",
                    "total_area": 89957.49925,
                    "crystalline_area": 19087.662542579365,
                    "amorphous_area": 70869.83670742063,
                    "crystalline_fraction": 0.2121853397628699,
                    "amorphous_fraction": 0.7878146602371301
                }
            }
        },
        "phase_composition": {
            "Sodalite": {
                "mean": 0.4948,
                "std": 0.0
            },
            "Diamondoid": {
                "mean": 0.0,
                "std": 0.0
            },
            "U12": {
                "mean": 0.0,
                "std": 0.0
            },
            "U13": {
                "mean": 0.0,
                "std": 0.0
            },
            "ZIF-EC-1": {
                "mean": 0.0,
                "std": 0.0
            },
            "ZIF-C": {
                "mean": 0.5052,
                "std": 0.0
            },
            "ZIF-L": {
                "mean": 0.0,
                "std": 0.0
            }
        },
        "composition": {
            "M_percent": 10.0,
            "L_percent": 80.0,
            "BSA_percent": 10.0
        },
        "atr_file": "A25WW-35.xy",
        "ir_data": {
            "area_1647": 0.0171,
            "height_1647": 0.0022,
            "area_421": 0.0715,
            "peak_pos_421": 419.4495,
            "height_421": 0.0089,
            "ratio_selected_peaks": 0.1999
        },
        "encapsulation_efficiency": {
            "mean": 93.262,
            "error_bar": 2.612
        },
        "lc_data": {
            "lc_percent": 48.0
        }
    },
    "50_03_EW": {
        "washing": "ethanol_washing",
        "concentration": 50.0,
        "ternary_position": 3,
        "measurements": {
            "Round_1": "50_03_EW_01.xy",
            "Round_2": "50_03_EW_02.xy",
            "Round_3": "50_03_EW_03.xy"
        },
        "crystallinity": {
            "fractions": {
                "crystalline": {
                    "mean": 0.20224773774993712,
                    "std": 0.01424606805992416
                },
                "amorphous": {
                    "mean": 0.7977522622500629,
                    "std": 0.014246068059924137
                }
            },
            "areas": {
                "crystalline": {
                    "mean": 10863.329186871812,
                    "std": 313.9879583142975
                },
                "amorphous": {
                    "mean": 42966.05339646152,
                    "std": 2799.8321807108673
                }
            },
            "per_measurement": {
                "Round_1": {
                    "file": "50_03_EW_01.txt",
                    "total_area": 56403.14925,
                    "crystalline_area": 10510.74735598571,
                    "amorphous_area": 45892.40189401428,
                    "crystalline_fraction": 0.18635036333517693,
                    "amorphous_fraction": 0.813649636664823
                },
                "Round_2": {
                    "file": "50_03_EW_02.txt",
                    "total_area": 51279.19924999999,
                    "crystalline_area": 10966.456058118725,
                    "amorphous_area": 40312.743191881265,
                    "crystalline_fraction": 0.21385778675392883,
                    "amorphous_fraction": 0.7861422132460711
                },
                "Round_3": {
                    "file": "50_03_EW_03.txt",
                    "total_area": 53805.799250000004,
                    "crystalline_area": 11112.784146511,
                    "amorphous_area": 42693.015103489,
                    "crystalline_fraction": 0.2065350631607057,
                    "amorphous_fraction": 0.7934649368392944
                }
            }
        },
        "phase_composition": {
            "Sodalite": {
                "mean": 0.0,
                "std": 0.0
            },
            "Diamondoid": {
                "mean": 0.0,
                "std": 0.0
            },
            "U12": {
                "mean": 0.0,
                "std": 0.0
            },
            "U13": {
                "mean": 0.0,
                "std": 0.0
            },
            "ZIF-EC-1": {
                "mean": 0.0,
                "std": 0.0
            },
