Repository: digital-chemistry/zif-vis

# ZIF Biocomposite Explorer

Interactive Flask app for exploring ZIF biocomposite formulations across composition, concentration, phase assignment, crystallinity, encapsulation efficiency, and experiment-level spectra.

## What this app shows

The explorer combines a summary dataset with repeat-level ATR-IR and XRD measurements.

- The main plot shows sample points in ternary composition space.
- The 3D view stacks concentration layers vertically.
- The 2D view isolates one concentration layer at a time.
- The right inspector explains the selected sample with parameters, phase composition, ATR-IR, and repeated XRD measurements.

File: project/Exp-M.json (part 19 of 39)
{
                "peak_421_found": 417.3934,
                "peak_421_shift_cm1": -3.6066,
                "height_421": 0.0039,
                "area_421_raw": 0.021,
                "area_421_nu": 8.7524,
                "ratio_raw": 0.8824,
                "ratio_nu": 0.9674,
                "ratio_response": 0.5972
            },
            "ratio_raw_adaptive": 0.8824,
            "ratio_nu_corrected": 0.9674,
            "ratio_response_scaled": 0.5972
        },
        "LC_percent": 80
    },
    "25_13_EW": {
        "washing": "ethanol_washing",
        "concentration": 25.0,
        "ternary_position": 13,
        "measurements": {
            "Round_1": "25_13_EW_01.xy",
            "Round_2": "25_13_EW_02.xy",
            "Round_3": "25_13_EW_03.xy"
        },
        "crystallinity": {
            "fractions": {
                "crystalline": {
                    "mean": 0.23795126194457336,
                    "std": 0.006421869777601904
                },
                "amorphous": {
                    "mean": 0.7620487380554266,
                    "std": 0.006421869777601914
                }
            },
            "areas": {
                "crystalline": {
                    "mean": 12066.283854132882,
                    "std": 896.2729720333313
                },
                "amorphous": {
                    "mean": 38721.44872920044,
                    "std": 4057.3984171737966
                }
            },
            "per_measurement": {
                "Round_1": {
                    "file": "25_13_EW_01.txt",
                    "total_area": 51199.19924999999,
                    "crystalline_area": 12334.021452392057,
                    "amorphous_area": 38865.17779760793,
                    "crystalline_fraction": 0.24090262412438138,
                    "amorphous_fraction": 0.7590973758756185
                },
                "Round_2": {
                    "file": "25_13_EW_02.txt",
                    "total_area": 55503.24925000001,
                    "crystalline_area": 12798.176381383877,
                    "amorphous_area": 42705.07286861613,
                    "crystalline_fraction": 0.23058427307089369,
                    "amorphous_fraction": 0.7694157269291063
                },
                "Round_3": {
                    "file": "25_13_EW_03.txt",
                    "total_area": 45660.749249999986,
                    "crystalline_area": 11066.65372862271,
                    "amorphous_area": 34594.095521377276,
                    "crystalline_fraction": 0.24236688863844505,
                    "amorphous_fraction": 0.757633111361555
                }
            }
        },
        "phase_composition": {
            "Sodalite": {
                "mean": 0.0,
                "std": 0.0
            },
            "Diamondoid": {
                "mean": 0.0,
                "std": 0.0
            },
            "U12": {
                "mean": 0.0,
                "std": 0.0
            },
            "U13": {
                "mean": 1.0,
                "std": 0.0
            },
            "ZIF-EC-1": {
                "mean": 0.0,
                "std": 0.0
            },
            "ZIF-C": {
                "mean": 0.0,
                "std": 0.0
            },
            "ZIF-L": {
                "mean": 0.0,
                "std": 0.0
            }
        },
        "composition": {
            "M_percent": 60.0,
            "L_percent": 20.0,
            "BSA_percent": 20.0
        },
        "encapsulation_efficiency": {
            "mean": 50.517,
            "error_bar": 1.78
        },
        "atr_file": "A25EW-13.xy",
        "ir_data": {
            "area_1647": 0.0127,
            "height_1647": 0.0014,
            "area_421": 0.0063,
            "peak_pos_421": 421.5056,
            "height_421": 0.0013,
            "ratio_selected_peaks": 0.6695,
            "adaptive": {
                "method": "adaptive peak-finding; Amide I search 1620-1680 cm^-1, integrate ±25 cm^-1; Zn-N search 405-440 cm^-1, integrate ±10 cm^-1; optional nu-correction (A·nu); response factors f_BSA=600, f_MOF=30",
                "peak_1647_found": 1651.0684,
                "peak_1647_shift_cm1": 4.0684,
                "height_1647": 0.0237,
                "area_1647_raw": 0.5476,
                "area_1647_nu": 904.2842,
                "peak_421_found": 421.5056,
                "peak_421_shift_cm1": 0.5056,
                "height_421": 0.0004,
                "area_421_raw": 0.0069,
                "area_421_nu": 2.9187,
                "ratio_raw": 0.9876,
                "ratio_nu": 0.9968,
                "ratio_response": 0.9394
            },
            "ratio_raw_adaptive": 0.9876,
            "ratio_nu_corrected": 0.9968,
            "ratio_response_scaled": 0.9394
        },
        "LC_percent": 64
    },
    "25_13_WW": {
        "washing": "water_washing",
        "concentration": 25.0,
        "ternary_position": 13,
        "measurements": {
            "Round_1": "25_13_WW_01.xy",
            "Round_2": "25_13_WW_02.xy",
            "Round_3": "25_13_WW_03.xy"
        },
        "crystallinity": {
            "fractions": {
                "crystalline": {
                    "mean": 0.14762035714560529,
                    "std": 0.019809635274159736
                },
                "amorphous": {
                    "mean": 0.8523796428543947,
                    "std": 0.01980963527415973
                }
            },
            "areas": {
                "crystalline": {
                    "mean": 14508.195094408167,
                    "std": 3163.861070712193
                },
                "amorphous": {
                    "mean": 84159.8708222585,
                    "std": 18250.432509671446
                }
            },
            "per_measurement": {
                "Round_1": {
                    "file": "25_13_WW_01.txt",
                    "total_area": 101363.29925000001,
                    "crystalline_area": 17159.694057077846,
                    "amorphous_area": 84203.60519292214,
                    "crystalline_fraction": 0.16928902456850375,
                    "amorphous_fraction": 0.8307109754314963
                },
                "Round_2": {
                    "file": "25_13_WW_02.txt",
                    "total_area": 117747.34925,
                    "crystalline_area": 15358.9524044685,
                    "amorphous_area": 102388.3968455315,
                    "crystalline_fraction": 0.13043989951619656,
                    "amorphous_fraction": 0.8695601004838035
                },
                "Round_3": {
                    "file": "25_13_WW_03.txt",
                    "total_area": 76893.54925,
                    "crystalline_area": 11005.938821678154,
                    "amorphous_area": 65887.61042832184,
                    "crystalline_fraction": 0.14313214735211555,
                    "amorphous_fraction": 0.8568678526478845
                }
            }
        },
        "phase_composition": {
            "Sodalite": {
                "mean": 0.0,
                "std": 0.0
            },
            "Diamondoid": {
                "mean": 0.0,
                "std": 0.0
            },
            "U12": {
                "mean": 0.0,
                "std": 0.0
            },
            "U13": {
                "mean": 1.0,
                "std": 0.0
            },
            "ZIF-EC-1": {
                "mean": 0.0,
                "std": 0.0
            },
            "ZIF-C": {
                "mean": 0.0,
                "std": 0.0
            },
            "ZIF-L": {
                "mean": 0.0,
                "std": 0.0
            }
        },
        "composition": {
            "M_percent": 60.0,
            "L_percent": 20.0,
            "BSA_percent": 20.0
        },
        "encapsulation_efficiency": {
            "mean": 55.902,
            "error_bar": 3.251
        },
        "atr_file": "A25WW-13.xy",
        "ir_data": {
            "area_1647": 0.0132,
            "height_1647": 0.0016,
            "area_421": 0.0107,
            "peak_pos_421": 417.3934,
            "height_421": 0.0014,
            "ratio_selected_peaks": 0.5519,
            "adaptive": {
                "method": "adaptive peak-finding; Amide I search 1620-1680 cm^-1, integrate ±25 cm^-1; Zn-N search 405-440 cm^-1, integrate ±10 cm^-1; optional nu-correction (A·nu); response factors f_BSA=600, f_MOF=30",
                "peak_1647_found": 1651.0684,
                "peak_1647_shift_cm1": 4.0684,
                "height_1647": 0.0218,
                "area_1647_raw": 0.4856,
                "area_1647_nu": 801.116,
                "peak_421_found": 417.3934,
                "peak_421_shift_cm1": -3.6066,
                "height_421": 0.0039,
                "area_421_raw": 0.0155,
                "area_421_nu": 6.4596,
                "ratio_raw": 0.9691,
                "ratio_nu": 0.992,
                "ratio_response": 0.8611
            },
            "ratio_raw_adaptive": 0.9691,
            "ratio_nu_corrected": 0.992,
            "ratio_response_scaled": 0.8611
        },
        "LC_percent": 63
    },
    "25_14_EW": {
        "washing": "ethanol_washing",
        "concentration": 25.0,
        "ternary_position": 14,
        "measurements": {
            "Round_1": "25_14_EW_01.xy",
            "Round_2": "25_14_EW_02.xy",
            "Round_3": "25_14_EW_03.xy"
        },
        "crystallinity": {
            "fractions": {
                "crystalline": {
                    "mean": 0.2443236089418183,
                    "std": 0.036719930548104865
                },
                "amorphous": {
                    "mean": 0.7556763910581816,
                    "std": 0.036719930548104886
                }
            },
            "areas": {
                "crystalline": {
                    "mean": 17986.05056084805,
                    "std": 2554.3634823272682
                },
                "amorphous": {
                    "mean": 56402.68202248528,
                    "std": 11088.518792457822
                }
            },
            "per_measurement": {
                "Round_1": {
                    "file": "25_14_EW_01.txt",
                    "total_area": 61402.64925,
                    "crystalline_area": 15943.645581756507,
                    "amorphous_area": 45459.00366824349,
                    "crystalline_fraction": 0.2596572912813938,
                    "amorphous_fraction": 0.7403427087186062
                },
                "Round_2": {
                    "file": "25_14_EW_02.txt",
                    "total_area": 76968.59925,
                    "crystalline_area": 20850.133737221822,
                    "amorphous_area": 56118.46551277817,
                    "crystalline_fraction": 0.27089142767817515,
                    "amorphous_fraction": 0.7291085723218248
                },
                "Round_3": {
                    "file": "25_14_EW_03.txt",
                    "total_area": 84794.94925,
                    "crystalline_area": 17164.37236356582,
                    "amorphous_area": 67630.57688643418,
                    "crystalline_fraction": 0.20242210786588588,
                    "amorphous_fraction": 0.7975778921341141
                }
            }
        },
        "phase_composition": {
            "Sodalite": {
                "mean": 0.0,
                "std": 0.0
            },
            "Diamondoid": {
                "mean": 0.0,
                "std": 0.0
            },
            "U12": {
                "mean": 0.0,
                "std": 0.0
            },
            "U13": {
                "mean": 1.0,
                "std": 0.0
            },
            "ZIF-EC-1": {
                "mean": 0.0,
                "std": 0.0
            },
            "ZIF-C": {
                "mean": 0.0,
                "std": 0.0
            },
            "ZIF-L": {
                "mean": 0.0,
                "std": 0.0
            }
        },
        "composition": {
            "M_percent": 70.0,
            "L_percent": 20.0,
            "BSA_percent": 10.0
        },
        "encapsulation_efficiency": {
            "mean": 35.793,
            "error_bar": 13.608
        },
        "atr_file": "A25EW-14.xy",
        "ir_data": {
            "area_1647": 0.0067,
            "height_1647": 0.0009,
            "area_421": 0.0047,
            "peak_pos_421": 425.6179,
            "height_421": 0.0011,
            "ratio_selected_peaks": 0.5842,
            "adaptive": {
                "method": "adaptive peak-finding; Amide I search 1620-1680 cm^-1, integrate ±25 cm^-1; Zn-N search 405-440 cm^-1, integrate ±10 cm^-1; optional nu-correction (A·nu); response factors f_BSA=600, f_MOF=30",
                "peak_1647_found": 1653.1245,
                "peak_1647_shift_cm1": 6.1245,
                "height_1647": 0.0214,
                "area_1647_raw": 0.5117,
                "area_1647_nu": 846.4122,
                "peak_421_found": 407.1128,
                "peak_421_shift_cm1": -13.8872,
                "height_421": 0.0015,
                "area_421_raw": 0.0002,
                "area_421_nu": 0.0925,
                "ratio_raw": 0.9996,
                "ratio_nu": 0.9999,
                "ratio_response": 0.9978
            },
            "ratio_raw_adaptive": 0.9996,
            "ratio_nu_corrected": 0.9999,
            "ratio_response_scaled": 0.9978
        },
        "LC_percent": 34
    },
    "25_14_WW": {
        "washing": "water_washing",
        "concentration": 25.0,
        "ternary_position": 14,
        "measurements": {
            "Round_1": "25_14_WW_01.xy",
            "Round_2": "25_14_WW_02.xy",
            "Round_3": "25_14_WW_03.xy"
        },
        "crystallinity": {
            "fractions": {
                "crystalline": {
                    "mean": 0.23632549263517758,
                    "std": 0.03642355110620068
                },
                "amorphous": {
                    "mean": 0.7636745073648225,
                    "std": 0.03642355110620067
                }
            },
            "areas": {
                "crystalline": {
                    "mean": 19069.12389067987,
                    "std": 1477.73912126843
                },
                "amorphous": {
                    "mean": 63187.85869265348,
                    "std": 14683.899781948849
                }
            },
            "per_measurement": {
                "Round_1": {
                    "file": "25_14_WW_01.txt",
                    "total_area": 91637.14925,
                    "crystalline_area": 18866.000582424425,
                    "amorphous_area": 72771.14866757559,
                    "crystalline_fraction": 0.20587720959056813,
                    "amorphous_fraction": 0.7941227904094318
                },
                "Round_2": {
                    "file": "25_14_WW_02.txt",
                    "total_area": 91147.64925,
                    "crystalline_area": 20637.91715629902,
                    "amorphous_area": 70509.73209370098,
                    "crystalline_fraction": 0.22642292287421795,
                    "amorphous_fraction": 0.773577077125782
                },
                "Round_3": {
                    "file": "25_14_WW_03.txt",
                    "total_area": 63986.14925000001,
                    "crystalline_area": 17703.453933316177,
                    "amorphous_area": 46282.695316683836,
                    "crystalline_fraction": 0.27667634544074665,
                    "amorphous_fraction": 0.7233236545592533
                }
            }
        },
        "phase_composition": {
            "Sodalite": {
                "mean": 0.0,
                "std": 0.0
            },
            "Diamondoid": {
                "mean": 0.0,
                "std": 0.0
            },
            "U12": {
                "mean": 0.0,
                "std": 0.0
            },
            "U13": {
                "mean": 1.0,
                "std": 0.0
            },
            "ZIF-EC-1": {
                "mean": 0.0,
                "std": 0.0
            },
            "ZIF-C": {
                "mean": 0.0,
                "std": 0.0
            },
            "ZIF-L": {
                "mean": 0.0,
                "std": 0.0
            }
        },
        "composition": {
            "M_percent": 70.0,
            "L_percent": 20.0,
            "BSA_percent": 10.0
        },
        "encapsulation_efficiency": {
            "mean": 43.124,
            "error_bar": 0.861
        },
        "atr_file": "A25WW-14.xy",
        "ir_data": {
            "area_1647": 0.0023,
            "height_1647": 0.0005,
            "area_421": 0.0022,
            "peak_pos_421": 417.3934,
            "height_421": 0.0006,
            "ratio_selected_peaks": 0.5098,
            "adaptive": {
                "method": "adaptive peak-finding; Amide I search 1620-1680 cm^-1, integrate ±25 cm^-1; Zn-N search 405-440 cm^-1, integrate ±10 cm^-1; optional nu-correction (A·nu); response factors f_BSA=600, f_MOF=30",
                "peak_1647_found": 1653.1245,
                "peak_1647_shift_cm1": 6.1245,
                "height_1647": 0.0077,
                "area_1647_raw": 0.1728,
                "area_1647_nu": 285.4664,
                "peak_421_found": 415.3372,
                "peak_421_shift_cm1": -5.6628,
                "height_421": 0.0034,
                "area_421_raw": 0.0183,
                "area_421_nu": 7.6177,
                "ratio_raw": 0.904,
                "ratio_nu": 0.974,
                "ratio_response": 0.652
            },
            "ratio_raw_adaptive": 0.904,
            "ratio_nu_corrected": 0.974,
            "ratio_response_scaled": 0.652
        },
        "LC_percent": 65
    },
    "25_15_EW": {
        "washing": "ethanol_washing",
        "concentration": 25.0,
        "ternary_position": 15,
        "measurements": {
            "Round_1": "25_15_EW_01.xy",
            "Round_2": "25_15_EW_02.xy",
            "Round_3": "25_15_EW_03.xy"
        },
        "crystallinity": {
            "fractions": {
                "crystalline": {
                    "mean": 0.30292422051437784,
                    "std": 0.038526528144260434
                },
                "amorphous": {
                    "mean": 0.6970757794856222,
                    "std": 0.0385265281442604
                }
            },
            "areas": {
                "crystalline": {
                    "mean": 14545.759202068444,
                    "std": 948.4508367829759
                },
                "amorphous": {
                    "mean": 33869.47338126489,
                    "std": 5508.278691053331
                }
            },
            "per_measurement": {
                "Round_1": {
                    "file": "25_15_EW_01.txt",
                    "total_area": 54048.99925000001,
                    "crystalline_area": 13977.124756361145,
                    "amorphous_area": 40071.874493638854,
                    "crystalline_fraction": 0.25860099077340726,
                    "amorphous_fraction": 0.7413990092265927
                },
                "Round_2": {
                    "file": "25_15_EW_02.txt",
                    "total_area": 43567.59925,
                    "crystalline_area": 14019.490130835711,
                    "amorphous_area": 29548.109119164288,
                    "crystalline_fraction": 0.3217870704876104,
                    "amorphous_fraction": 0.6782129295123897
                },
                "Round_3": {
                    "file": "25_15_EW_03.txt",
                    "total_area": 47629.09925,
                    "crystalline_area": 15640.662719008473,
                    "amorphous_area": 31988.436530991527,
                    "crystalline_fraction": 0.32838460028211586,
                    "amorphous_fraction": 0.6716153997178842
                }
            }
        },
        "phase_composition": {
            "Sodalite": {
                "mean": 1.0,
                "std": 0.0
            },
            "Diamondoid": {
                "mean": 0.0,
                "std": 0.0
            },
            "U12": {
                "mean": 0.0,
                "std": 0.0
            },
            "U13": {
                "mean": 0.0,
                "std": 0.0
            },
            "ZIF-EC-1": {
                "mean": 0.0,
                "std": 0.0
            },
            "ZIF-C": {
                "mean": 0.0,
                "std": 0.0
            },
            "ZIF-L": {
                "mean": 0.0,
                "std": 0.0
            }
        },
        "composition": {
            "M_percent": 10.0,
            "L_percent": 30.0,
            "BSA_percent": 60.0
        },
        "encapsulation_efficiency": {
            "mean": 76.924,
            "error_bar": 2.303
        },
        "atr_file": "A25EW-15.xy",
        "ir_data": {
            "area_1647": 0.0364,
            "height_1647": 0.004,
            "area_421": 0.1669,
            "peak_pos_421": 421.5056,
            "height_421": 0.0251,
            "ratio_selected_peaks": 0.1791,
            "adaptive": {
                "method": "adaptive peak-finding; Amide I search 1620-1680 cm^-1, integrate ±25 cm^-1; Zn-N search 405-440 cm^-1, integrate ±10 cm^-1; optional nu-correction (A·nu); response factors f_BSA=600, f_MOF=30",
                "peak_1647_found": 1651.0684,
                "peak_1647_shift_cm1": 4.0684,
                "height_1647": 0.053,
                "area_1647_raw": 1.1926,
                "area_1647_nu": 1967.8236,
                "peak_421_found": 421.5056,
                "peak_421_shift_cm1": 0.5056,
                "height_421": 0.0348,
                "area_421_raw": 0.2366,
                "area_421_nu": 99.7221,
                "ratio_raw": 0.8344,
                "ratio_nu": 0.9518,
                "ratio_response": 0.4966
            },
            "ratio_raw_adaptive": 0.8344,
            "ratio_nu_corrected": 0.9518,
            "ratio_response_scaled": 0.4966
        },
        "LC_percent": 76
    },
    "25_15_WW": {
        "washing": "water_washing",
        "concentration": 25.0,
        "ternary_position": 15,
        "measurements": {
            "Round_1": "25_15_WW_01.xy",
            "Round_2": "25_15_WW_02.xy",
            "Round_3": "25_15_WW_03.xy"
        },
        "crystallinity": {
            "fractions": {
                "crystalline": {
                    "mean": 0.0,
                    "std": 0.0
                },
                "amorphous": {
                    "mean": 1.0,
                    "std": 0.0
                }
            },
            "areas": {
                "crystalline": {
                    "mean": 0.0,
                    "std": 0.0
                },
                "amorphous": {
                    "mean": 73183.43258333333,
                    "std": 27343.786624493572
                }
            },
            "per_measurement": {
                "Round_1": {
                    "file": "25_15_WW_01.txt",
                    "total_area": 41616.54925,
                    "crystalline_area": 0.0,
                    "amorphous_area": 41616.54925,
                    "crystalline_fraction": 0.0,
                    "amorphous_fraction": 1.0
                },
                "Round_2": {
                    "file": "25_15_WW_02.txt",
                    "total_area": 89542.69925,
                    "crystalline_area": 0.0,
                    "amorphous_area": 89542.69925,
                    "crystalline_fraction": 0.0,
                    "amorphous_fraction": 1.0
                },
                "Round_3": {
                    "file": "25_15_WW_03.txt",
                    "total_area": 88391.04925000001,
                    "crystalline_area": 0.0,
                    "amorphous_area": 88391.04925000001,
                    "crystalline_fraction": 0.0,
                    "amorphous_fraction": 1.0
                }
            }
        },
        "phase_composition": {
            "Sodalite": {
                "mean": 0,
                "std": 0
            },
            "Diamondoid": {
                "mean": 0,
                "std": 0
            },
            "U12": {
                "mean": 0,
                "std": 0
            },
            "U13": {
                "mean": 0,
                "std": 0
            },
            "ZIF-EC-1": {
                "mean": 0,
                "std": 0
            },
            "ZIF-C": {
                "mean": 0,
                "std": 0
            },
            "ZIF-L": {
                "mean": 0,
                "std": 0
            }
        },
        "composition": {
            "M_percent": 10.0,
            "L_percent": 30.0,
            "BSA_percent": 60.0
        },
        "encapsulation_efficiency": {
            "mean": 65.673,
            "error_bar": 0.651
        },
        "atr_file": "A25WW-15.xy",
        "ir_data": {
            "area_1647": 0.008,
            "height_1647": 0.0009,
            "area_421": 0.0536,
            "peak_pos_421": 419.4495,
            "height_421": 0.0064,
            "ratio_selected_peaks": 0.1301,
            "adaptive": {
                "method": "adaptive peak-finding; Amide I search 1620-1680 cm^-1, integrate ±25 cm^-1; Zn-N search 405-440 cm^-1, integrate ±10 cm^-1; optional nu-correction (A·nu); response factors f_BSA=600, f_MOF=30",
                "peak_1647_found": 1651.0684,
                "peak_1647_shift_cm1": 4.0684,
                "height_1647": 0.0148,
                "area_1647_raw": 0.3216,
                "area_1647_nu": 530.5744,
                "peak_421_found": 419.4495,
                "peak_421_shift_cm1": -1.5505,
                "height_421": 0.0173,
                "area_421_raw": 0.115,
                "area_421_nu": 48.2466,
                "ratio_raw": 0.7366,
                "ratio_nu": 0.9166,
                "ratio_response": 0.3548
            },
            "ratio_raw_adaptive": 0.7366,
            "ratio_nu_corrected": 0.9166,
            "ratio_response_scaled": 0.3548
        },
        "LC_percent": null
    },
    "25_16_EW": {
        "washing": "ethanol_washing",
        "concentration": 25.0,
        "ternary_position": 16,
        "measurements": {
            "Round_1": "25_16_EW_01.xy",
            "Round_2": "25_16_EW_02.xy",
            "Round_3": "25_16_EW_03.xy"
        },
        "crystallinity": {
            "fractions": {
                "crystalline": {
                    "mean": 0.29532942952214436,
                    "std": 0.018129893778240813
                },
                "amorphous": {
                    "mean": 0.7046705704778556,
                    "std": 0.018129893778240876
                }
            },
            "areas": {
                "crystalline": {
                    "mean": 18353.195748041668,
                    "std": 7192.6577236089925
                },
                "amorphous": {
                    "mean": 42972.28683529166,
                    "std": 13841.312713290032
                }
            },
            "per_measurement": {
                "Round_1": {
                    "file": "25_16_EW_01.txt",
                    "total_area": 40084.949250000005,
                    "crystalline_area": 11014.960489565348,
                    "amorphous_area": 29069.98876043465,
                    "crystalline_fraction": 0.2747904312131654,
                    "amorphous_fraction": 0.7252095687868347
                },
                "Round_2": {
                    "file": "25_16_EW_02.txt",
                    "total_area": 82142.64925,
                    "crystalline_area": 25390.852021474566,
                    "amorphous_area": 56751.79722852542,
                    "crystalline_fraction": 0.30910680691826564,
                    "amorphous_fraction": 0.6908931930817344
                },
                "Round_3": {
                    "file": "25_16_EW_03.txt",
                    "total_area": 61748.849250000014,
                    "crystalline_area": 18653.77473308509,
                    "amorphous_area": 43095.074516914916,
                    "crystalline_fraction": 0.30209105043500206,
                    "amorphous_fraction": 0.6979089495649979
                }
            }
        },
        "phase_composition": {
            "Sodalite": {
                "mean": 1.0,
                "std": 0.0
            },
            "Diamondoid": {
                "mean": 0.0,
                "std": 0.0
            },
            "U12": {
                "mean": 0.0,
                "std": 0.0
            },
            "U13": {
                "mean": 0.0,
                "std": 0.0
            },
            "ZIF-EC-1": {
                "mean": 0.0,
                "std": 0.0
            },
            "ZIF-C": {
                "mean": 0.0,
                "std": 0.0
            },
            "ZIF-L": {
                "mean": 0.0,
                "std": 0.0
            }
        },
        "composition": {
            "M_percent": 20.0,
            "L_percent": 30.0,
            "BSA_percent": 50.0
        },
        "encapsulation_efficiency": {
            "mean": 80.628,
            "error_bar": 1.67
        },
        "atr_file": "A25EW-16.xy",
        "ir_data": {
            "area_1647": 0.015,
            "height_1647": 0.0019,
            "area_421": 0.1079,
            "peak_pos_421": 421.5056,
            "height_421": 0.0153,
            "ratio_selected_peaks": 0.1218,
            "adaptive": {
                "method": "adaptive peak-finding; Amide I search 1620-1680 cm^-1, integrate ±25 cm^-1; Zn-N search 405-440 cm^-1, integrate ±10 cm^-1; optional nu-correction (A·nu); response factors f_BSA=600, f_MOF=30",
                "peak_1647_found": 1651.0684,
                "peak_1647_shift_cm1": 4.0684,
                "height_1647": 0.0219,
                "area_1647_raw": 0.4777,
                "area_1647_nu": 788.22,
                "peak_421_found": 421.5056,
                "peak_421_shift_cm1": 0.5056,
                "height_421": 0.0226,
                "area_421_raw": 0.1678,
                "area_421_nu": 70.676,
                "ratio_raw": 0.74,
                "ratio_nu": 0.9177,
                "ratio_response": 0.358
            },
            "ratio_raw_adaptive": 0.74,
            "ratio_nu_corrected": 0.9177,
            "ratio_response_scaled": 0.358
        },
        "LC_percent": 73
    },
    "25_16_WW": {
        "washing": "water_washing",
        "concentration": 25.0,
        "ternary_position": 16,
        "measurements": {
            "Round_1": "25_16_WW_01.xy",
            "Round_2": "25_16_WW_02.xy",
            "Round_3": "25_16_WW_03.xy"
        },
        "crystallinity": {
            "fractions": {
                "crystalline": {
                    "mean": 0.1517451573178931,
                    "std": 0.002626854436300023
                },
                "amorphous": {
                    "mean": 0.8482548426821069,
                    "std": 0.002626854436300023
                }
            },
            "areas": {
                "crystalline": {
                    "mean": 10946.757541411367,
                    "std": 217.2468294202734
                },
                "amorphous": {
                    "mean": 61221.07504192196,
                    "std": 2391.1019896190583
                }
            },
            "per_measurement": {
                "Round_1": {
                    "file": "25_16_WW_01.txt",
                    "total_area": 70126.79925,
                    "crystalline_area": 10824.863926650489,
                    "amorphous_area": 59301.935323349506,
                    "crystalline_fraction": 0.15436130042182825,
                    "amorphous_fraction": 0.8456386995781717
                },
                "Round_2": {
                    "file": "25_16_WW_02.txt",
                    "total_area": 75097.24925,
                    "crystalline_area": 11197.579689222195,
                    "amorphous_area": 63899.66956077781,
                    "crystalline_fraction": 0.14910772100247324,
                    "amorphous_fraction": 0.8508922789975267
                },
                "Round_3": {
                    "file": "25_16_WW_03.txt",
                    "total_area": 71279.44924999999,
                    "crystalline_area": 10817.829008361416,
                    "amorphous_area": 60461.62024163857,
                    "crystalline_fraction": 0.15176645052937776,
                    "amorphous_fraction": 0.8482335494706222
                }
            }
        },
        "phase_composition": {
            "Sodalite": {
                "mean": 0.0,
                "std": 0.0
            },
            "Diamondoid": {
                "mean": 0.0,
                "std": 0.0
            },
            "U12": {
                "mean": 0.0,
                "std": 0.0
            },
            "U13": {
                "mean": 0.0,
                "std": 0.0
            },
            "ZIF-EC-1": {
                "mean": 0.0,
                "std": 0.0
            },
            "ZIF-C": {
                "mean": 1.0,
                "std": 0.0
            },
            "ZIF-L": {
                "mean": 0.0,
                "std": 0.0
            }
        },
        "composition": {
            "M_percent": 20.0,
            "L_percent": 30.0,
            "BSA_percent": 50.0
        },
        "encapsulation_efficiency": {
            "mean": 77.041,
            "error_bar": 3.906
        },
        "atr_file": "A25WW-16.xy",
        "ir_data": {
            "area_1647": 0.0054,
            "height_1647": 0.0008,
            "area_421": 0.029,
            "peak_pos_421": 419.4495,
            "height_421": 0.0039,
            "ratio_selected_peaks": 0.1558,
            "adaptive": {
                "method": "adaptive peak-finding; Amide I search 1620-1680 cm^-1, integrate ±25 cm^-1; Zn-N search 405-440 cm^-1, integrate ±10 cm^-1; optional nu-correction (A·nu); response factors f_BSA=600, f_MOF=30",
                "peak_1647_found": 1651.0684,
                "peak_1647_shift_cm1": 4.0684,
                "height_1647": 0.0123,
                "area_1647_raw": 0.2657,
                "area_1647_nu": 438.4129,
                "peak_421_found": 417.3934,
                "peak_421_shift_cm1": -3.6066,
                "height_421": 0.0152,
                "area_421_raw": 0.0796,
                "area_421_nu": 33.2513,
                "ratio_raw": 0.7695,
                "ratio_nu": 0.9295,
                "ratio_response": 0.3973
            },
            "ratio_raw_adaptive": 0.7695,
            "ratio_nu_corrected": 0.9295,
            "ratio_response_scaled": 0.3973
        },
        "LC_percent": 74
    },
    "25_17_EW": {
        "washing": "ethanol_washing",
        "concentration": 25.0,
        "ternary_position": 17,
        "measurements": {
            "Round_1": "25_17_EW_01.xy",
            "Round_2": "25_17_EW_02.xy",
            "Round_3": "25_17_EW_03.xy"
        },
        "crystallinity": {
            "fractions": {
                "crystalline": {
                    "mean": 0.17984099789518812,
                    "std": 0.017843208975609984
                },
                "amorphous": {
                    "mean": 0.8201590021048119,
                    "std": 0.017843208975609953
                }
            },
            "areas": {
                "crystalline": {
                    "mean": 18228.135504403475,
                    "std": 2646.2608579814428
                },
                "amorphous": {
                    "mean": 84729.43041226319,
                    "std": 21595.153146381825
                }
            },
            "per_measurement": {
                "Round_1": {
                    "file": "25_17_EW_01.txt",
                    "total_area": 107513.94925,
                    "crystalline_area": 19069.848830283205,
                    "amorphous_area": 88444.1004197168,
                    "crystalline_fraction": 0.17737092687331643,
                    "amorphous_fraction": 0.8226290731266835
                },
                "Round_2": {
                    "file": "25_17_EW_02.txt",
                    "total_area": 124577.44925,
                    "crystalline_area": 20351.160823054357,
                    "amorphous_area": 104226.28842694564,
                    "crystalline_fraction": 0.163361514829333,
                    "amorphous_fraction": 0.836638485170667
                },
                "Round_3": {
                    "file": "25_17_EW_03.txt",
                    "total_area": 76781.29925000001,
                    "crystalline_area": 15263.39685987287,
                    "amorphous_area": 61517.90239012714,
                    "crystalline_fraction": 0.19879055198291487,
                    "amorphous_fraction": 0.8012094480170852
                }
            }
        },
        "phase_composition": {
            "Sodalite": {
                "mean": 1.0,
                "std": 0.0
            },
            "Diamondoid": {
                "mean": 0.0,
                "std": 0.0
            },
            "U12": {
                "mean": 0.0,
                "std": 0.0
            },
            "U13": {
                "mean": 0.0,
                "std": 0.0
            },
            "ZIF-EC-1": {
                "mean": 0.0,
                "std": 0.0
            },
            "ZIF-C": {
                "mean": 0.0,
                "std": 0.0
            },
            "ZIF-L": {
                "mean": 0.0,
                "std": 0.0
            }
        },
        "composition": {
            "M_percent": 30.0,
            "L_percent": 30.0,
            "BSA_percent": 40.0
        },
        "encapsulation_efficiency": {
            "mean": 14.136,
            "error_bar": 2.768
        },
        "atr_file": "A25EW-17.xy",
        "ir_data": {
            "area_1647": 0.0106,
            "height_1647": 0.0013,
            "area_421": 0.1772,
            "peak_pos_421": 421.5056,
            "height_421": 0.0269,
            "ratio_selected_peaks": 0.0565,
            "adaptive": {
                "method": "adaptive peak-finding; Amide I search 1620-1680 cm^-1, integrate ±25 cm^-1; Zn-N search 405-440 cm^-1, integrate ±10 cm^-1; optional nu-correction (A·nu); response factors f_BSA=600, f_MOF=30",
                "peak_1647_found": 1651.0684,
                "peak_1647_shift_cm1": 4.0684,
                "height_1647": 0.0223,
                "area_1647_raw": 0.5121,
                "area_1647_nu": 845.9064,
                "peak_421_found": 421.5056,
                "peak_421_shift_cm1": 0.5056,
                "height_421": 0.038,
                "area_421_raw": 0.2526,
                "area_421_nu": 106.4463,
                "ratio_raw": 0.6697,
                "ratio_nu": 0.8882,
                "ratio_response": 0.2844
            },
            "ratio_raw_adaptive": 0.6697,
            "ratio_nu_corrected": 0.8882,
            "ratio_response_scaled": 0.2844
        },
        "LC_percent": 61
    },
    "25_17_WW": {
        "washing": "water_washing",
        "concentration": 25.0,
        "ternary_position": 17,
        "measurements": {
            "Round_1": "25_17_WW_01.xy",
            "Round_2": "25_17_WW_02.xy",
            "Round_3": "25_17_WW_03.xy"
        },
        "crystallinity": {
            "fractions": {
                "crystalline": {
                    "mean": 0.2257921546339864,
                    "std": 0.04367381016389202
