Repository: digital-chemistry/zif-vis

# ZIF Biocomposite Explorer

Interactive Flask app for exploring ZIF biocomposite formulations across composition, concentration, phase assignment, crystallinity, encapsulation efficiency, and experiment-level spectra.

## What this app shows

The explorer combines a summary dataset with repeat-level ATR-IR and XRD measurements.

- The main plot shows sample points in ternary composition space.
- The 3D view stacks concentration layers vertically.
- The 2D view isolates one concentration layer at a time.
- The right inspector explains the selected sample with parameters, phase composition, ATR-IR, and repeated XRD measurements.

File: project/zif_biocomposite_summary_by_point.json (part 19 of 19)
{
        },
        "crystallinity": {
            "fractions": {
                "crystalline": {
                    "mean": 0.643,
                    "std": 0.219
                },
                "amorphous": {
                    "mean": 0.357,
                    "std": 0.219
                }
            },
            "areas": {
                "crystalline": {
                    "mean": 32938.9,
                    "std": 26410.8
                },
                "amorphous": {
                    "mean": 12258.4,
                    "std": 1848.5
                }
            }
        },
        "phase_composition": {
            "Sodalite": {
                "mean": 1.0,
                "std": 0.0
            },
            "Diamondoid": {
                "mean": 0.0,
                "std": 0.0
            },
            "U12": {
                "mean": 0.0,
                "std": 0.0
            },
            "U13": {
                "mean": 0.0,
                "std": 0.0
            },
            "ZIF-EC-1": {
                "mean": 0.0,
                "std": 0.0
            },
            "ZIF-C": {
                "mean": 0.0,
                "std": 0.0
            },
            "ZIF-L": {
                "mean": 0.0,
                "std": 0.0
            }
        },
        "composition": {
            "M_percent": 30.0,
            "L_percent": 50.0,
            "BSA_percent": 20.0
        },
        "encapsulation_efficiency": {
            "mean": 77.047,
            "error_bar": 1.54
        },
        "atr_file": "A75EW-28.xy",
        "ir_data": {
            "area_1647": 0.0002,
            "height_1647": 0.0,
            "area_421": 0.0976,
            "peak_pos_421": 421.5056,
            "height_421": 0.0139,
            "ratio_selected_peaks": 0.0022
        }
    },
    "75_28_WW": {
        "washing": "water_washing",
        "concentration": 75.0,
        "ternary_position": 28,
        "measurements": {
            "Round_1": "75_28_WW_01.xy",
            "Round_2": "75_28_WW_02.xy",
            "Round_3": "75_28_WW_03.xy"
        },
        "crystallinity": {
            "fractions": {
                "crystalline": {
                    "mean": 0.053,
                    "std": 0.003
                },
                "amorphous": {
                    "mean": 0.947,
                    "std": 0.003
                }
            },
            "areas": {
                "crystalline": {
                    "mean": 603.9,
                    "std": 39.3
                },
                "amorphous": {
                    "mean": 10767.2,
                    "std": 130.4
                }
            }
        },
        "phase_composition": {
            "Sodalite": {
                "mean": 0.0,
                "std": 0.0
            },
            "Diamondoid": {
                "mean": 0.0,
                "std": 0.0
            },
            "U12": {
                "mean": 0.0,
                "std": 0.0
            },
            "U13": {
                "mean": 0.0,
                "std": 0.0
            },
            "ZIF-EC-1": {
                "mean": 0.0,
                "std": 0.0
            },
            "ZIF-C": {
                "mean": 0.0,
                "std": 0.0
            },
            "ZIF-L": {
                "mean": 0.0,
                "std": 0.0
            }
        },
        "composition": {
            "M_percent": 30.0,
            "L_percent": 50.0,
            "BSA_percent": 20.0
        },
        "encapsulation_efficiency": {
            "mean": 60.403,
            "error_bar": 2.899
        },
        "atr_file": "A75WW-28.xy",
        "ir_data": {
            "area_1647": 0.0072,
            "height_1647": 0.002,
            "area_421": 0.0512,
            "peak_pos_421": 419.4495,
            "height_421": 0.0083,
            "ratio_selected_peaks": 0.1227
        }
    },
    "75_29_EW": {
        "washing": "ethanol_washing",
        "concentration": 75.0,
        "ternary_position": 29,
        "measurements": {
            "Round_1": "75_29_EW_01.xy",
            "Round_2": "75_29_EW_02.xy",
            "Round_3": "75_29_EW_03.xy"
        },
        "crystallinity": {
            "fractions": {
                "crystalline": {
                    "mean": 0.844,
                    "std": 0.018
                },
                "amorphous": {
                    "mean": 0.156,
                    "std": 0.018
                }
            },
            "areas": {
                "crystalline": {
                    "mean": 73758.1,
                    "std": 18310.3
                },
                "amorphous": {
                    "mean": 13341.0,
                    "std": 1745.3
                }
            }
        },
        "phase_composition": {
            "Sodalite": {
                "mean": 1.0,
                "std": 0.0
            },
            "Diamondoid": {
                "mean": 0.0,
                "std": 0.0
            },
            "U12": {
                "mean": 0.0,
                "std": 0.0
            },
            "U13": {
                "mean": 0.0,
                "std": 0.0
            },
            "ZIF-EC-1": {
                "mean": 0.0,
                "std": 0.0
            },
            "ZIF-C": {
                "mean": 0.0,
                "std": 0.0
            },
            "ZIF-L": {
                "mean": 0.0,
                "std": 0.0
            }
        },
        "composition": {
            "M_percent": 40.0,
            "L_percent": 50.0,
            "BSA_percent": 10.0
        },
        "encapsulation_efficiency": {
            "mean": 53.073,
            "error_bar": 2.076
        },
        "atr_file": "A75EW-29.xy",
        "ir_data": {
            "area_1647": 0.0018,
            "height_1647": 0.0003,
            "area_421": 0.3996,
            "peak_pos_421": 421.5056,
            "height_421": 0.0591,
            "ratio_selected_peaks": 0.0045
        }
    },
    "75_29_WW": {
        "washing": "water_washing",
        "concentration": 75.0,
        "ternary_position": 29,
        "measurements": {
            "Round_1": "75_29_WW_01.xy",
            "Round_2": "75_29_WW_02.xy",
            "Round_3": "75_29_WW_03.xy"
        },
        "crystallinity": {
            "fractions": {
                "crystalline": {
                    "mean": 0.085,
                    "std": 0.022
                },
                "amorphous": {
                    "mean": 0.915,
                    "std": 0.022
                }
            },
            "areas": {
                "crystalline": {
                    "mean": 1130.6,
                    "std": 316.1
                },
                "amorphous": {
                    "mean": 12137.6,
                    "std": 602.9
                }
            }
        },
        "phase_composition": {
            "Sodalite": {
                "mean": 0.0,
                "std": 0.0
            },
            "Diamondoid": {
                "mean": 0.0,
                "std": 0.0
            },
            "U12": {
                "mean": 0.0,
                "std": 0.0
            },
            "U13": {
                "mean": 0.0,
                "std": 0.0
            },
            "ZIF-EC-1": {
                "mean": 0.0,
                "std": 0.0
            },
            "ZIF-C": {
                "mean": 1.0,
                "std": 0.0
            },
            "ZIF-L": {
                "mean": 0.0,
                "std": 0.0
            }
        },
        "composition": {
            "M_percent": 40.0,
            "L_percent": 50.0,
            "BSA_percent": 10.0
        },
        "encapsulation_efficiency": {
            "mean": 55.083,
            "error_bar": 2.77
        },
        "atr_file": "A75WW-29.xy",
        "ir_data": {
            "area_1647": 0.0088,
            "height_1647": 0.002,
            "area_421": 0.096,
            "peak_pos_421": 419.4495,
            "height_421": 0.0137,
            "ratio_selected_peaks": 0.0839
        }
    },
    "75_30_EW": {
        "washing": "ethanol_washing",
        "concentration": 75.0,
        "ternary_position": 30,
        "measurements": {
            "Round_1": "75_30_EW_01.xy",
            "Round_2": "75_30_EW_02.xy",
            "Round_3": "75_30_EW_03.xy"
        },
        "crystallinity": {
            "fractions": {
                "crystalline": {
                    "mean": 0.407,
                    "std": 0.272
                },
                "amorphous": {
                    "mean": 0.593,
                    "std": 0.272
                }
            },
            "areas": {
                "crystalline": {
                    "mean": 10955.7,
                    "std": 12171.1
                },
                "amorphous": {
                    "mean": 10795.2,
                    "std": 949.9
                }
            }
        },
        "phase_composition": {
            "Sodalite": {
                "mean": 1.0,
                "std": 0.0
            },
            "Diamondoid": {
                "mean": 0.0,
                "std": 0.0
            },
            "U12": {
                "mean": 0.0,
                "std": 0.0
            },
            "U13": {
                "mean": 0.0,
                "std": 0.0
            },
            "ZIF-EC-1": {
                "mean": 0.0,
                "std": 0.0
            },
            "ZIF-C": {
                "mean": 0.0,
                "std": 0.0
            },
            "ZIF-L": {
                "mean": 0.0,
                "std": 0.0
            }
        },
        "composition": {
            "M_percent": 10.0,
            "L_percent": 60.0,
            "BSA_percent": 30.0
        },
        "encapsulation_efficiency": {
            "mean": 34.815,
            "error_bar": 4.873
        },
        "atr_file": "A75EW-30.xy",
        "ir_data": {
            "area_1647": 0.0026,
            "height_1647": 0.0003,
            "area_421": 0.1452,
            "peak_pos_421": 421.5056,
            "height_421": 0.0212,
            "ratio_selected_peaks": 0.0177
        }
    },
    "75_30_WW": {
        "washing": "water_washing",
        "concentration": 75.0,
        "ternary_position": 30,
        "measurements": {
            "Round_1": "75_30_WW_01.xy",
            "Round_2": "75_30_WW_02.xy",
            "Round_3": "75_30_WW_03.xy"
        },
        "crystallinity": {
            "fractions": {
                "crystalline": {
                    "mean": 0.603,
                    "std": 0.279
                },
                "amorphous": {
                    "mean": 0.397,
                    "std": 0.279
                }
            },
            "areas": {
                "crystalline": {
                    "mean": 37087.0,
                    "std": 28177.8
                },
                "amorphous": {
                    "mean": 14910.8,
                    "std": 3443.0
                }
            }
        },
        "phase_composition": {
            "Sodalite": {
                "mean": 1.0,
                "std": 0.0
            },
            "Diamondoid": {
                "mean": 0.0,
                "std": 0.0
            },
            "U12": {
                "mean": 0.0,
                "std": 0.0
            },
            "U13": {
                "mean": 0.0,
                "std": 0.0
            },
            "ZIF-EC-1": {
                "mean": 0.0,
                "std": 0.0
            },
            "ZIF-C": {
                "mean": 0.0,
                "std": 0.0
            },
            "ZIF-L": {
                "mean": 0.0,
                "std": 0.0
            }
        },
        "composition": {
            "M_percent": 10.0,
            "L_percent": 60.0,
            "BSA_percent": 30.0
        },
        "encapsulation_efficiency": {
            "mean": 30.409,
            "error_bar": 1.804
        },
        "atr_file": "A75WW-30.xy",
        "ir_data": {
            "area_1647": 0.005,
            "height_1647": 0.0017,
            "area_421": 0.3277,
            "peak_pos_421": 419.4495,
            "height_421": 0.0483,
            "ratio_selected_peaks": 0.0151
        }
    },
    "75_31_EW": {
        "washing": "ethanol_washing",
        "concentration": 75.0,
        "ternary_position": 31,
        "measurements": {
            "Round_1": "75_31_EW_01.xy",
            "Round_2": "75_31_EW_02.xy",
            "Round_3": "75_31_EW_03.xy"
        },
        "crystallinity": {
            "fractions": {
                "crystalline": {
                    "mean": 0.517,
                    "std": 0.063
                },
                "amorphous": {
                    "mean": 0.483,
                    "std": 0.063
                }
            },
            "areas": {
                "crystalline": {
                    "mean": 11873.9,
                    "std": 2813.6
                },
                "amorphous": {
                    "mean": 10888.6,
                    "std": 670.7
                }
            }
        },
        "phase_composition": {
            "Sodalite": {
                "mean": 1.0,
                "std": 0.0
            },
            "Diamondoid": {
                "mean": 0.0,
                "std": 0.0
            },
            "U12": {
                "mean": 0.0,
                "std": 0.0
            },
            "U13": {
                "mean": 0.0,
                "std": 0.0
            },
            "ZIF-EC-1": {
                "mean": 0.0,
                "std": 0.0
            },
            "ZIF-C": {
                "mean": 0.0,
                "std": 0.0
            },
            "ZIF-L": {
                "mean": 0.0,
                "std": 0.0
            }
        },
        "composition": {
            "M_percent": 20.0,
            "L_percent": 60.0,
            "BSA_percent": 20.0
        },
        "encapsulation_efficiency": {
            "mean": 79.998,
            "error_bar": 0.319
        },
        "atr_file": "A75EW-31.xy",
        "ir_data": {
            "area_1647": 0.0001,
            "height_1647": 0.0,
            "area_421": 0.0657,
            "peak_pos_421": 421.5056,
            "height_421": 0.01,
            "ratio_selected_peaks": 0.002
        }
    },
    "75_31_WW": {
        "washing": "water_washing",
        "concentration": 75.0,
        "ternary_position": 31,
        "measurements": {
            "Round_1": "75_31_WW_01.xy",
            "Round_2": "75_31_WW_02.xy",
            "Round_3": "75_31_WW_03.xy"
        },
        "crystallinity": {
            "fractions": {
                "crystalline": {
                    "mean": 0.203,
                    "std": 0.052
                },
                "amorphous": {
                    "mean": 0.797,
                    "std": 0.052
                }
            },
            "areas": {
                "crystalline": {
                    "mean": 2736.3,
                    "std": 755.1
                },
                "amorphous": {
                    "mean": 10714.1,
                    "std": 538.2
                }
            }
        },
        "phase_composition": {
            "Sodalite": {
                "mean": 1.0,
                "std": 0.0
            },
            "Diamondoid": {
                "mean": 0.0,
                "std": 0.0
            },
            "U12": {
                "mean": 0.0,
                "std": 0.0
            },
            "U13": {
                "mean": 0.0,
                "std": 0.0
            },
            "ZIF-EC-1": {
                "mean": 0.0,
                "std": 0.0
            },
            "ZIF-C": {
                "mean": 0.0,
                "std": 0.0
            },
            "ZIF-L": {
                "mean": 0.0,
                "std": 0.0
            }
        },
        "composition": {
            "M_percent": 20.0,
            "L_percent": 60.0,
            "BSA_percent": 20.0
        },
        "encapsulation_efficiency": {
            "mean": 93.056,
            "error_bar": 4.388
        },
        "atr_file": "A75WW-31.xy",
        "ir_data": {
            "area_1647": 0.0056,
            "height_1647": 0.0017,
            "area_421": 0.101,
            "peak_pos_421": 419.4495,
            "height_421": 0.0129,
            "ratio_selected_peaks": 0.0522
        }
    },
    "75_32_EW": {
        "washing": "ethanol_washing",
        "concentration": 75.0,
        "ternary_position": 32,
        "measurements": {
            "Round_1": "75_32_EW_01.xy",
            "Round_2": "75_32_EW_02.xy",
            "Round_3": "75_32_EW_03.xy"
        },
        "crystallinity": {
            "fractions": {
                "crystalline": {
                    "mean": 0.753,
                    "std": 0.01
                },
                "amorphous": {
                    "mean": 0.247,
                    "std": 0.01
                }
            },
            "areas": {
                "crystalline": {
                    "mean": 33703.7,
                    "std": 6062.7
                },
                "amorphous": {
                    "mean": 11012.4,
                    "std": 1549.0
                }
            }
        },
        "phase_composition": {
            "Sodalite": {
                "mean": 0.0,
                "std": 0.0
            },
            "Diamondoid": {
                "mean": 1.0,
                "std": 0.0
            },
            "U12": {
                "mean": 0.0,
                "std": 0.0
            },
            "U13": {
                "mean": 0.0,
                "std": 0.0
            },
            "ZIF-EC-1": {
                "mean": 0.0,
                "std": 0.0
            },
            "ZIF-C": {
                "mean": 0.0,
                "std": 0.0
            },
            "ZIF-L": {
                "mean": 0.0,
                "std": 0.0
            }
        },
        "composition": {
            "M_percent": 30.0,
            "L_percent": 60.0,
            "BSA_percent": 10.0
        },
        "encapsulation_efficiency": {
            "mean": 33.064,
            "error_bar": 3.922
        },
        "atr_file": "A75EW-32.xy",
        "ir_data": {
            "area_1647": 0.0001,
            "height_1647": 0.0,
            "area_421": 0.012,
            "peak_pos_421": 423.5618,
            "height_421": 0.0022,
            "ratio_selected_peaks": 0.0085
        }
    },
    "75_32_WW": {
        "washing": "water_washing",
        "concentration": 75.0,
        "ternary_position": 32,
        "measurements": {
            "Round_1": "75_32_WW_01.xy",
            "Round_2": "75_32_WW_02.xy",
            "Round_3": "75_32_WW_03.xy"
        },
        "crystallinity": {
            "fractions": {
                "crystalline": {
                    "mean": 0.464,
                    "std": 0.031
                },
                "amorphous": {
                    "mean": 0.536,
                    "std": 0.031
                }
            },
            "areas": {
                "crystalline": {
                    "mean": 9703.6,
                    "std": 1930.6
                },
                "amorphous": {
                    "mean": 11114.0,
                    "std": 1382.6
                }
            }
        },
        "phase_composition": {
            "Sodalite": {
                "mean": 0.0,
                "std": 0.0
            },
            "Diamondoid": {
                "mean": 1.0,
                "std": 0.0
            },
            "U12": {
                "mean": 0.0,
                "std": 0.0
            },
            "U13": {
                "mean": 0.0,
                "std": 0.0
            },
            "ZIF-EC-1": {
                "mean": 0.0,
                "std": 0.0
            },
            "ZIF-C": {
                "mean": 0.0,
                "std": 0.0
            },
            "ZIF-L": {
                "mean": 0.0,
                "std": 0.0
            }
        },
        "composition": {
            "M_percent": 30.0,
            "L_percent": 60.0,
            "BSA_percent": 10.0
        },
        "encapsulation_efficiency": {
            "mean": 37.93,
            "error_bar": 2.756
        },
        "atr_file": "A75WW-32.xy",
        "ir_data": {
            "area_1647": 0.0068,
            "height_1647": 0.0019,
            "area_421": 0.5925,
            "peak_pos_421": 421.5056,
            "height_421": 0.0791,
            "ratio_selected_peaks": 0.0114
        }
    },
    "75_33_EW": {
        "washing": "ethanol_washing",
        "concentration": 75.0,
        "ternary_position": 33,
        "measurements": {
            "Round_1": "75_33_EW_01.xy",
            "Round_2": "75_33_EW_02.xy",
            "Round_3": "75_33_EW_03.xy"
        },
        "crystallinity": {
            "fractions": {
                "crystalline": {
                    "mean": 0.621,
                    "std": 0.152
                },
                "amorphous": {
                    "mean": 0.379,
                    "std": 0.152
                }
            },
            "areas": {
                "crystalline": {
                    "mean": 20024.7,
                    "std": 13398.5
                },
                "amorphous": {
                    "mean": 10286.1,
                    "std": 1553.5
                }
            }
        },
        "phase_composition": {
            "Sodalite": {
                "mean": 1.0,
                "std": 0.0
            },
            "Diamondoid": {
                "mean": 0.0,
                "std": 0.0
            },
            "U12": {
                "mean": 0.0,
                "std": 0.0
            },
            "U13": {
                "mean": 0.0,
                "std": 0.0
            },
            "ZIF-EC-1": {
                "mean": 0.0,
                "std": 0.0
            },
            "ZIF-C": {
                "mean": 0.0,
                "std": 0.0
            },
            "ZIF-L": {
                "mean": 0.0,
                "std": 0.0
            }
        },
        "composition": {
            "M_percent": 10.0,
            "L_percent": 70.0,
            "BSA_percent": 20.0
        },
        "encapsulation_efficiency": {
            "mean": 21.814,
            "error_bar": 3.085
        },
        "atr_file": "A75EW-33.xy",
        "ir_data": {
            "area_1647": 0.0003,
            "height_1647": 0.0001,
            "area_421": 0.1546,
            "peak_pos_421": 421.5056,
            "height_421": 0.0222,
            "ratio_selected_peaks": 0.0022
        }
    },
    "75_33_WW": {
        "washing": "water_washing",
        "concentration": 75.0,
        "ternary_position": 33,
        "measurements": {
            "Round_1": "75_33_WW_01.xy",
            "Round_2": "75_33_WW_02.xy",
            "Round_3": "75_33_WW_03.xy"
        },
        "crystallinity": {
            "fractions": {
                "crystalline": {
                    "mean": 0.661,
                    "std": 0.227
                },
                "amorphous": {
                    "mean": 0.339,
                    "std": 0.227
                }
            },
            "areas": {
                "crystalline": {
                    "mean": 32197.4,
                    "std": 24730.3
                },
                "amorphous": {
                    "mean": 11456.6,
                    "std": 1960.0
                }
            }
        },
        "phase_composition": {
            "Sodalite": {
                "mean": 1.0,
                "std": 0.0
            },
            "Diamondoid": {
                "mean": 0.0,
                "std": 0.0
            },
            "U12": {
                "mean": 0.0,
                "std": 0.0
            },
            "U13": {
                "mean": 0.0,
                "std": 0.0
            },
            "ZIF-EC-1": {
                "mean": 0.0,
                "std": 0.0
            },
            "ZIF-C": {
                "mean": 0.0,
                "std": 0.0
            },
            "ZIF-L": {
                "mean": 0.0,
                "std": 0.0
            }
        },
        "composition": {
            "M_percent": 10.0,
            "L_percent": 70.0,
            "BSA_percent": 20.0
        },
        "encapsulation_efficiency": {
            "mean": 32.06,
            "error_bar": 1.532
        },
        "atr_file": "A75WW-33.xy",
        "ir_data": {
            "area_1647": 0.006,
            "height_1647": 0.0019,
            "area_421": 0.291,
            "peak_pos_421": 419.4495,
            "height_421": 0.0436,
            "ratio_selected_peaks": 0.0202
        }
    },
    "75_34_EW": {
        "washing": "ethanol_washing",
        "concentration": 75.0,
        "ternary_position": 34,
        "measurements": {
            "Round_1": "75_34_EW_01.xy",
            "Round_2": "75_34_EW_02.xy",
            "Round_3": "75_34_EW_03.xy"
        },
        "crystallinity": {
            "fractions": {
                "crystalline": {
                    "mean": 0.682,
                    "std": 0.139
                },
                "amorphous": {
                    "mean": 0.318,
                    "std": 0.139
                }
            },
            "areas": {
                "crystalline": {
                    "mean": 25746.2,
                    "std": 21042.1
                },
                "amorphous": {
                    "mean": 9109.0,
                    "std": 1111.1
                }
            }
        },
        "phase_composition": {
            "Sodalite": {
                "mean": 1.0,
                "std": 0.0
            },
            "Diamondoid": {
                "mean": 0.0,
                "std": 0.0
            },
            "U12": {
                "mean": 0.0,
                "std": 0.0
            },
            "U13": {
                "mean": 0.0,
                "std": 0.0
            },
            "ZIF-EC-1": {
                "mean": 0.0,
                "std": 0.0
            },
            "ZIF-C": {
                "mean": 0.0,
                "std": 0.0
            },
            "ZIF-L": {
                "mean": 0.0,
                "std": 0.0
            }
        },
        "composition": {
            "M_percent": 20.0,
            "L_percent": 70.0,
            "BSA_percent": 10.0
        },
        "encapsulation_efficiency": {
            "mean": 41.455,
            "error_bar": 3.525
        },
        "atr_file": "A75EW-34.xy",
        "ir_data": {
            "area_1647": 0.0007,
            "height_1647": 0.0002,
            "area_421": 0.2201,
            "peak_pos_421": 421.5056,
            "height_421": 0.0321,
            "ratio_selected_peaks": 0.0034
        }
    },
    "75_34_WW": {
        "washing": "water_washing",
        "concentration": 75.0,
        "ternary_position": 34,
        "measurements": {
            "Round_1": "75_34_WW_01.xy",
            "Round_2": "75_34_WW_02.xy",
            "Round_3": "75_34_WW_03.xy"
        },
        "crystallinity": {
            "fractions": {
                "crystalline": {
                    "mean": 0.632,
                    "std": 0.105
                },
                "amorphous": {
                    "mean": 0.368,
                    "std": 0.105
                }
            },
            "areas": {
                "crystalline": {
                    "mean": 17825.3,
                    "std": 6182.6
                },
                "amorphous": {
                    "mean": 9761.5,
                    "std": 769.9
                }
            }
        },
        "phase_composition": {
            "Sodalite": {
                "mean": 0.667,
                "std": 0.577
            },
            "Diamondoid": {
                "mean": 0.333,
                "std": 0.577
            },
            "U12": {
                "mean": 0.0,
                "std": 0.0
            },
            "U13": {
                "mean": 0.0,
                "std": 0.0
            },
            "ZIF-EC-1": {
                "mean": 0.0,
                "std": 0.0
            },
            "ZIF-C": {
                "mean": 0.0,
                "std": 0.0
            },
            "ZIF-L": {
                "mean": 0.0,
                "std": 0.0
            }
        },
        "composition": {
            "M_percent": 20.0,
            "L_percent": 70.0,
            "BSA_percent": 10.0
        },
        "encapsulation_efficiency": {
            "mean": 24.906,
            "error_bar": 4.128
        },
        "atr_file": "A75WW-34.xy",
        "ir_data": {
            "area_1647": 0.0052,
            "height_1647": 0.0016,
            "area_421": 0.4415,
            "peak_pos_421": 421.5056,
            "height_421": 0.0627,
            "ratio_selected_peaks": 0.0115
        }
    },
    "75_35_EW": {
        "washing": "ethanol_washing",
        "concentration": 75.0,
        "ternary_position": 35,
        "measurements": {
            "Round_1": "75_35_EW_01.xy",
            "Round_2": "75_35_EW_02.xy",
            "Round_3": "75_35_EW_03.xy"
        },
        "crystallinity": {
            "fractions": {
                "crystalline": {
                    "mean": 0.781,
                    "std": 0.063
                },
                "amorphous": {
                    "mean": 0.219,
                    "std": 0.063
                }
            },
            "areas": {
                "crystalline": {
                    "mean": 49209.4,
                    "std": 26516.3
                },
                "amorphous": {
                    "mean": 12412.1,
                    "std": 2372.5
                }
            }
        },
        "phase_composition": {
            "Sodalite": {
                "mean": 1.0,
                "std": 0.0
            },
            "Diamondoid": {
                "mean": 0.0,
                "std": 0.0
            },
            "U12": {
                "mean": 0.0,
                "std": 0.0
            },
            "U13": {
                "mean": 0.0,
                "std": 0.0
            },
            "ZIF-EC-1": {
                "mean": 0.0,
                "std": 0.0
            },
            "ZIF-C": {
                "mean": 0.0,
                "std": 0.0
            },
            "ZIF-L": {
                "mean": 0.0,
                "std": 0.0
            }
        },
        "composition": {
            "M_percent": 10.0,
            "L_percent": 80.0,
            "BSA_percent": 10.0
        },
        "encapsulation_efficiency": {
            "mean": 25.963,
            "error_bar": 8.217
        },
        "atr_file": "A75EW-35.xy",
        "ir_data": {
            "area_1647": 0.0,
            "height_1647": 0.0,
            "area_421": 0.1924,
            "peak_pos_421": 421.5056,
            "height_421": 0.0289,
            "ratio_selected_peaks": 0.0
        }
    },
    "75_35_WW": {
        "washing": "water_washing",
        "concentration": 75.0,
        "ternary_position": 35,
        "measurements": {
            "Round_1": "75_35_WW_01.xy",
            "Round_2": "75_35_WW_02.xy",
            "Round_3": "75_35_WW_03.xy"
        },
        "crystallinity": {
            "fractions": {
                "crystalline": {
                    "mean": 0.776,
                    "std": 0.128
                },
                "amorphous": {
                    "mean": 0.224,
                    "std": 0.128
                }
            },
            "areas": {
                "crystalline": {
                    "mean": 51806.3,
                    "std": 39964.7
                },
                "amorphous": {
                    "mean": 10644.6,
                    "std": 3904.1
                }
            }
        },
        "phase_composition": {
            "Sodalite": {
                "mean": 1.0,
                "std": 0.0
            },
            "Diamondoid": {
                "mean": 0.0,
                "std": 0.0
            },
            "U12": {
                "mean": 0.0,
                "std": 0.0
            },
            "U13": {
                "mean": 0.0,
                "std": 0.0
            },
            "ZIF-EC-1": {
                "mean": 0.0,
                "std": 0.0
            },
            "ZIF-C": {
                "mean": 0.0,
                "std": 0.0
            },
            "ZIF-L": {
                "mean": 0.0,
                "std": 0.0
            }
        },
        "composition": {
            "M_percent": 10.0,
            "L_percent": 80.0,
            "BSA_percent": 10.0
        },
        "encapsulation_efficiency": {
            "mean": 42.15,
            "error_bar": 4.894
        },
        "atr_file": "A75WW-35.xy",
        "ir_data": {
            "area_1647": 0.0048,
            "height_1647": 0.0016,
            "area_421": 0.3602,
            "peak_pos_421": 421.5056,
            "height_421": 0.0516,
            "ratio_selected_peaks": 0.013
        }
    },
    "75_36_EW": {
        "washing": "ethanol_washing",
        "concentration": 75.0,
        "ternary_position": 36,
        "measurements": {
            "Round_1": "75_36_EW_01.xy",
            "Round_2": "75_36_EW_02.xy",
            "Round_3": "75_36_EW_03.xy"
        },
        "crystallinity": {
            "fractions": {
                "crystalline": {
                    "mean": 0.126,
                    "std": 0.194
                },
                "amorphous": {
                    "mean": 0.874,
                    "std": 0.194
                }
            },
            "areas": {
                "crystalline": {
                    "mean": 3619.6,
                    "std": 5259.9
                },
                "amorphous": {
                    "mean": 32800.8,
                    "std": 12817.6
                }
            }
        },
        "phase_composition": {
            "Sodalite": {
                "mean": 0.0,
                "std": 0.0
            },
            "Diamondoid": {
                "mean": 0.667,
                "std": 0.577
            },
            "U12": {
                "mean": 0.0,
                "std": 0.0
            },
            "U13": {
                "mean": 0.0,
                "std": 0.0
            },
            "ZIF-EC-1": {
                "mean": 0.0,
                "std": 0.0
            },
            "ZIF-C": {
                "mean": 0.0,
                "std": 0.0
            },
            "ZIF-L": {
                "mean": 0.0,
                "std": 0.0
            }
        },
        "composition": {
            "M_percent": 80.0,
            "L_percent": 10.0,
            "BSA_percent": 10.0
        },
        "encapsulation_efficiency": {
            "mean": 17.665,
            "error_bar": 4.632
        },
        "atr_file": "A75EW-36.xy",
        "ir_data": {
            "area_1647": 0.0002,
            "height_1647": 0.0001,
            "area_421": 0.0059,
            "peak_pos_421": 423.5618,
            "height_421": 0.0012,
            "ratio_selected_peaks": 0.0369
        }
    },
    "75_36_WW": {
        "washing": "water_washing",
        "concentration": 75.0,
        "ternary_position": 36,
        "measurements": {
            "Round_1": "75_36_WW_01.xy",
            "Round_2": "75_36_WW_02.xy",
            "Round_3": "75_36_WW_03.xy"
        },
        "crystallinity": {
            "fractions": {
                "crystalline": {
                    "mean": 0.0,
                    "std": 0.0
                },
                "amorphous": {
                    "mean": 1.0,
                    "std": 0.0
                }
            },
            "areas": {
                "crystalline": {
                    "mean": 0.0,
                    "std": 0.0
                },
                "amorphous": {
                    "mean": 11249.9,
                    "std": 1362.3
                }
            }
        },
        "phase_composition": {
            "Sodalite": {
                "mean": 1.0,
                "std": 0.0
            },
            "Diamondoid": {
                "mean": 0.0,
                "std": 0.0
            },
            "U12": {
                "mean": 0.0,
                "std": 0.0
            },
            "U13": {
                "mean": 0.0,
                "std": 0.0
            },
            "ZIF-EC-1": {
                "mean": 0.0,
                "std": 0.0
            },
            "ZIF-C": {
                "mean": 0.0,
                "std": 0.0
            },
            "ZIF-L": {
                "mean": 0.0,
                "std": 0.0
            }
        },
        "composition": {
            "M_percent": 80.0,
            "L_percent": 10.0,
            "BSA_percent": 10.0
        },
        "encapsulation_efficiency": {
            "mean": 9.496,
            "error_bar": 2.724
        },
        "atr_file": "A75WW-36.xy",
        "ir_data": {
            "area_1647": 0.0049,
            "height_1647": 0.0016,
            "area_421": 0.0149,
            "peak_pos_421": 419.4495,
            "height_421": 0.0035,
            "ratio_selected_peaks": 0.2474
        }
    }
}
