Repository: digital-chemistry/zif-vis

# ZIF Biocomposite Explorer

Interactive Flask app for exploring ZIF biocomposite formulations across composition, concentration, phase assignment, crystallinity, encapsulation efficiency, and experiment-level spectra.

## What this app shows

The explorer combines a summary dataset with repeat-level ATR-IR and XRD measurements.

- The main plot shows sample points in ternary composition space.
- The 3D view stacks concentration layers vertically.
- The 2D view isolates one concentration layer at a time.
- The right inspector explains the selected sample with parameters, phase composition, ATR-IR, and repeated XRD measurements.

File: project/Exp-A.json (part 20 of 32)
{
            "ZIF-C": {
                "mean": 0.0,
                "std": 0.0
            },
            "ZIF-L": {
                "mean": 0.0,
                "std": 0.0
            }
        },
        "composition": {
            "M_percent": 30.0,
            "L_percent": 10.0,
            "BSA_percent": 60.0
        },
        "atr_file": "A50EW-03.xy",
        "ir_data": {
            "area_1647": 0.0036,
            "height_1647": 0.0005,
            "area_421": 0.0077,
            "peak_pos_421": 419.4495,
            "height_421": 0.0017,
            "ratio_selected_peaks": 0.2246
        },
        "encapsulation_efficiency": {
            "mean": 90.616,
            "error_bar": 1.488
        },
        "lc_data": null
    },
    "50_06_EW": {
        "washing": "ethanol_washing",
        "concentration": 50.0,
        "ternary_position": 6,
        "measurements": {
            "Round_1": "50_06_EW_01.xy",
            "Round_2": "50_06_EW_02.xy",
            "Round_3": "50_06_EW_03.xy"
        },
        "crystallinity": {
            "fractions": {
                "crystalline": {
                    "mean": 0.2661677431914612,
                    "std": 0.07372713944282239
                },
                "amorphous": {
                    "mean": 0.7338322568085389,
                    "std": 0.07372713944282243
                }
            },
            "areas": {
                "crystalline": {
                    "mean": 11791.74107127679,
                    "std": 1851.0672361374366
                },
                "amorphous": {
                    "mean": 33433.00817872321,
                    "std": 6897.662789324638
                }
            },
            "per_measurement": {
                "Round_1": {
                    "file": "50_06_EW_01.txt",
                    "total_area": 49204.19924999999,
                    "crystalline_area": 11608.175859697007,
                    "amorphous_area": 37596.02339030299,
                    "crystalline_fraction": 0.23591839795456093,
                    "amorphous_fraction": 0.7640816020454392
                },
                "Round_2": {
                    "file": "50_06_EW_02.txt",
                    "total_area": 39198.79925000001,
                    "crystalline_area": 13727.7519092887,
                    "amorphous_area": 25471.04734071131,
                    "crystalline_fraction": 0.3502084801561542,
                    "amorphous_fraction": 0.6497915198438458
                },
                "Round_3": {
                    "file": "50_06_EW_03.txt",
                    "total_area": 47271.24925,
                    "crystalline_area": 10039.295444844669,
                    "amorphous_area": 37231.953805155325,
                    "crystalline_fraction": 0.21237635146366837,
                    "amorphous_fraction": 0.7876236485363316
                }
            }
        },
        "phase_composition": {
            "Sodalite": {
                "mean": 0.0,
                "std": 0.0
            },
            "Diamondoid": {
                "mean": 0.0,
                "std": 0.0
            },
            "U12": {
                "mean": 0.0,
                "std": 0.0
            },
            "U13": {
                "mean": 1.0,
                "std": 0.0
            },
            "ZIF-EC-1": {
                "mean": 0.0,
                "std": 0.0
            },
            "ZIF-C": {
                "mean": 0.0,
                "std": 0.0
            },
            "ZIF-L": {
                "mean": 0.0,
                "std": 0.0
            }
        },
        "composition": {
            "M_percent": 60.0,
            "L_percent": 10.0,
            "BSA_percent": 30.0
        },
        "atr_file": "A50EW-06.xy",
        "ir_data": {
            "area_1647": 0.0063,
            "height_1647": 0.0008,
            "area_421": 0.0012,
            "peak_pos_421": 423.5618,
            "height_421": 0.0005,
            "ratio_selected_peaks": 0.6104
        },
        "encapsulation_efficiency": {
            "mean": 71.596,
            "error_bar": 0.903
        },
        "lc_data": {
            "lc_percent": 83.0
        }
    },
    "50_04_EW": {
        "washing": "ethanol_washing",
        "concentration": 50.0,
        "ternary_position": 4,
        "measurements": {
            "Round_1": "50_04_EW_01.xy",
            "Round_2": "50_04_EW_02.xy",
            "Round_3": "50_04_EW_03.xy"
        },
        "crystallinity": {
            "fractions": {
                "crystalline": {
                    "mean": 0.20862203655615516,
                    "std": 0.035378826057710026
                },
                "amorphous": {
                    "mean": 0.7913779634438448,
                    "std": 0.03537882605770993
                }
            },
            "areas": {
                "crystalline": {
                    "mean": 10822.299311441035,
                    "std": 535.3010978674392
                },
                "amorphous": {
                    "mean": 42366.316605225635,
                    "std": 11155.852277584287
                }
            },
            "per_measurement": {
                "Round_1": {
                    "file": "50_04_EW_01.txt",
                    "total_area": 65428.99925000001,
                    "crystalline_area": 11190.935974727934,
                    "amorphous_area": 54238.06327527207,
                    "crystalline_fraction": 0.17103938777923358,
                    "amorphous_fraction": 0.8289606122207663
                },
                "Round_2": {
                    "file": "50_04_EW_02.txt",
                    "total_area": 42308.699250000005,
                    "crystalline_area": 10208.297930052064,
                    "amorphous_area": 32100.401319947945,
                    "crystalline_fraction": 0.24128129937845022,
                    "amorphous_fraction": 0.7587187006215499
                },
                "Round_3": {
                    "file": "50_04_EW_03.txt",
                    "total_area": 51828.149249999995,
                    "crystalline_area": 11067.664029543104,
                    "amorphous_area": 40760.48522045689,
                    "crystalline_fraction": 0.21354542251078173,
                    "amorphous_fraction": 0.7864545774892182
                }
            }
        },
        "phase_composition": {
            "Sodalite": {
                "mean": 0.0,
                "std": 0.0
            },
            "Diamondoid": {
                "mean": 0.0,
                "std": 0.0
            },
            "U12": {
                "mean": 0.0,
                "std": 0.0
            },
            "U13": {
                "mean": 0.0,
                "std": 0.0
            },
            "ZIF-EC-1": {
                "mean": 0.0,
                "std": 0.0
            },
            "ZIF-C": {
                "mean": 0.0,
                "std": 0.0
            },
            "ZIF-L": {
                "mean": 0.0,
                "std": 0.0
            }
        },
        "composition": {
            "M_percent": 40.0,
            "L_percent": 10.0,
            "BSA_percent": 50.0
        },
        "atr_file": "A50EW-04.xy",
        "ir_data": {
            "area_1647": 0.0225,
            "height_1647": 0.0028,
            "area_421": 0.0067,
            "peak_pos_421": 417.3934,
            "height_421": 0.0014,
            "ratio_selected_peaks": 0.6719
        },
        "encapsulation_efficiency": {
            "mean": 83.422,
            "error_bar": 0.836
        },
        "lc_data": null
    },
    "25_34_WW": {
        "washing": "water_washing",
        "concentration": 25.0,
        "ternary_position": 34,
        "measurements": {
            "Round_1": "25_34_WW_01.xy",
            "Round_2": "25_34_WW_02.xy",
            "Round_3": "25_34_WW_03.xy"
        },
        "crystallinity": {
            "fractions": {
                "crystalline": {
                    "mean": 0.38154695658293347,
                    "std": 0.06152231857401724
                },
                "amorphous": {
                    "mean": 0.6184530434170665,
                    "std": 0.061522318574017264
                }
            },
            "areas": {
                "crystalline": {
                    "mean": 36308.76204722957,
                    "std": 7077.072797086112
                },
                "amorphous": {
                    "mean": 58838.87053610376,
                    "std": 9374.9280738524
                }
            },
            "per_measurement": {
                "Round_1": {
                    "file": "25_34_WW_01.txt",
                    "total_area": 108954.89925,
                    "crystalline_area": 40441.266142363864,
                    "amorphous_area": 68513.63310763612,
                    "crystalline_fraction": 0.37117437050325086,
                    "amorphous_fraction": 0.6288256294967491
                },
                "Round_2": {
                    "file": "25_34_WW_02.txt",
                    "total_area": 86344.29925,
                    "crystalline_area": 28137.03976363392,
                    "amorphous_area": 58207.25948636608,
                    "crystalline_fraction": 0.3258702659936628,
                    "amorphous_fraction": 0.6741297340063372
                },
                "Round_3": {
                    "file": "25_34_WW_03.txt",
                    "total_area": 90143.69925,
                    "crystalline_area": 40347.98023569093,
                    "amorphous_area": 49795.71901430908,
                    "crystalline_fraction": 0.4475962332518867,
                    "amorphous_fraction": 0.5524037667481133
                }
            }
        },
        "phase_composition": {
            "Sodalite": {
                "mean": 0.22744199482736457,
                "std": 0.07609615587734704
            },
            "Diamondoid": {
                "mean": 0.7725580051726354,
                "std": 0.07609615587734711
            },
            "U12": {
                "mean": 0.0,
                "std": 0.0
            },
            "U13": {
                "mean": 0.0,
                "std": 0.0
            },
            "ZIF-EC-1": {
                "mean": 0.0,
                "std": 0.0
            },
            "ZIF-C": {
                "mean": 0.0,
                "std": 0.0
            },
            "ZIF-L": {
                "mean": 0.0,
                "std": 0.0
            }
        },
        "composition": {
            "M_percent": 20.0,
            "L_percent": 70.0,
            "BSA_percent": 10.0
        },
        "atr_file": "A25WW-34.xy",
        "ir_data": {
            "area_1647": 0.0085,
            "height_1647": 0.0015,
            "area_421": 0.0746,
            "peak_pos_421": 419.4495,
            "height_421": 0.0104,
            "ratio_selected_peaks": 0.1277
        },
        "encapsulation_efficiency": {
            "mean": 91.362,
            "error_bar": 1.079
        },
        "lc_data": {
            "lc_percent": 40.0
        }
    },
    "50_07_EW": {
        "washing": "ethanol_washing",
        "concentration": 50.0,
        "ternary_position": 7,
        "measurements": {
            "Round_1": "50_07_EW_01.xy",
            "Round_2": "50_07_EW_02.xy",
            "Round_3": "50_07_EW_03.xy"
        },
        "crystallinity": {
            "fractions": {
                "crystalline": {
                    "mean": 0.26691497820521887,
                    "std": 0.02030646054462497
                },
                "amorphous": {
                    "mean": 0.7330850217947812,
                    "std": 0.02030646054462493
                }
            },
            "areas": {
                "crystalline": {
                    "mean": 14677.821785150532,
                    "std": 2869.2312086779943
                },
                "amorphous": {
                    "mean": 40163.244131516134,
                    "std": 6465.529315127654
                }
            },
            "per_measurement": {
                "Round_1": {
                    "file": "50_07_EW_01.txt",
                    "total_area": 45461.54925,
                    "crystalline_area": 11377.414447821177,
                    "amorphous_area": 34084.13480217882,
                    "crystalline_fraction": 0.2502645562133186,
                    "amorphous_fraction": 0.7497354437866814
                },
                "Round_2": {
                    "file": "50_07_EW_02.txt",
                    "total_area": 55526.699250000005,
                    "crystalline_area": 16077.08465476354,
                    "amorphous_area": 39449.61459523646,
                    "crystalline_fraction": 0.28953791368687454,
                    "amorphous_fraction": 0.7104620863131256
                },
                "Round_3": {
                    "file": "50_07_EW_03.txt",
                    "total_area": 63534.94924999999,
                    "crystalline_area": 16578.966252866885,
                    "amorphous_area": 46955.98299713311,
                    "crystalline_fraction": 0.26094246471546345,
                    "amorphous_fraction": 0.7390575352845365
                }
            }
        },
        "phase_composition": {
            "Sodalite": {
                "mean": 0.0,
                "std": 0.0
            },
            "Diamondoid": {
                "mean": 0.0,
                "std": 0.0
            },
            "U12": {
                "mean": 0.0,
                "std": 0.0
            },
            "U13": {
                "mean": 1.0,
                "std": 0.0
            },
            "ZIF-EC-1": {
                "mean": 0.0,
                "std": 0.0
            },
            "ZIF-C": {
                "mean": 0.0,
                "std": 0.0
            },
            "ZIF-L": {
                "mean": 0.0,
                "std": 0.0
            }
        },
        "composition": {
            "M_percent": 70.0,
            "L_percent": 10.0,
            "BSA_percent": 20.0
        },
        "atr_file": "A50EW-07.xy",
        "ir_data": {
            "area_1647": 0.0001,
            "height_1647": 0.0,
            "area_421": 0.0012,
            "peak_pos_421": 419.4495,
            "height_421": 0.0003,
            "ratio_selected_peaks": 0.1214
        },
        "encapsulation_efficiency": {
            "mean": 32.472,
            "error_bar": 5.052
        },
        "lc_data": {
            "lc_percent": 71.0
        }
    },
    "50_09_EW": {
        "washing": "ethanol_washing",
        "concentration": 50.0,
        "ternary_position": 9,
        "measurements": {
            "Round_1": "50_09_EW_01.xy",
            "Round_2": "50_09_EW_02.xy",
            "Round_3": "50_09_EW_03.xy"
        },
        "crystallinity": {
            "fractions": {
                "crystalline": {
                    "mean": 0.3161955811601476,
                    "std": 0.0071941667696300915
                },
                "amorphous": {
                    "mean": 0.6838044188398524,
                    "std": 0.007194166769630133
                }
            },
            "areas": {
                "crystalline": {
                    "mean": 12631.491994839189,
                    "std": 364.38555469529126
                },
                "amorphous": {
                    "mean": 27316.790588494147,
                    "std": 554.7266002095736
                }
            },
            "per_measurement": {
                "Round_1": {
                    "file": "50_09_EW_01.txt",
                    "total_area": 39787.99925,
                    "crystalline_area": 12256.38831430572,
                    "amorphous_area": 27531.610935694283,
                    "crystalline_fraction": 0.30804233802496916,
                    "amorphous_fraction": 0.691957661975031
                },
                "Round_2": {
                    "file": "50_09_EW_02.txt",
                    "total_area": 40716.09924999999,
                    "crystalline_area": 12984.118830511887,
                    "amorphous_area": 27731.980419488107,
                    "crystalline_fraction": 0.31889397731320956,
                    "amorphous_fraction": 0.6811060226867904
                },
                "Round_3": {
                    "file": "50_09_EW_03.txt",
                    "total_area": 39340.74925000001,
                    "crystalline_area": 12653.968839699957,
                    "amorphous_area": 26686.780410300045,
                    "crystalline_fraction": 0.32165042814226413,
                    "amorphous_fraction": 0.6783495718577359
                }
            }
        },
        "phase_composition": {
            "Sodalite": {
                "mean": 1.0,
                "std": 0.0
            },
            "Diamondoid": {
                "mean": 0.0,
                "std": 0.0
            },
            "U12": {
                "mean": 0.0,
                "std": 0.0
            },
            "U13": {
                "mean": 0.0,
                "std": 0.0
            },
            "ZIF-EC-1": {
                "mean": 0.0,
                "std": 0.0
            },
            "ZIF-C": {
                "mean": 0.0,
                "std": 0.0
            },
            "ZIF-L": {
                "mean": 0.0,
                "std": 0.0
            }
        },
        "composition": {
            "M_percent": 20.0,
            "L_percent": 20.0,
            "BSA_percent": 60.0
        },
        "atr_file": "A50EW-09.xy",
        "ir_data": {
            "area_1647": 0.0016,
            "height_1647": 0.0004,
            "area_421": 0.0383,
            "peak_pos_421": 419.4495,
            "height_421": 0.0055,
            "ratio_selected_peaks": 0.0611
        },
        "encapsulation_efficiency": {
            "mean": 38.483,
            "error_bar": 8.91
        },
        "lc_data": {
            "lc_percent": 79.0
        }
    },
    "50_08_EW": {
        "washing": "ethanol_washing",
        "concentration": 50.0,
        "ternary_position": 8,
        "measurements": {
            "Round_1": "50_08_EW_01.xy",
            "Round_2": "50_08_EW_02.xy",
            "Round_3": "50_08_EW_03.xy"
        },
        "crystallinity": {
            "fractions": {
                "crystalline": {
                    "mean": 0.30630364574683916,
                    "std": 0.060704607894421274
                },
                "amorphous": {
                    "mean": 0.6936963542531608,
                    "std": 0.06070460789442122
                }
            },
            "areas": {
                "crystalline": {
                    "mean": 13358.186892190875,
                    "std": 1216.7461276848937
                },
                "amorphous": {
                    "mean": 31894.72902447579,
                    "std": 11674.469404893469
                }
            },
            "per_measurement": {
                "Round_1": {
                    "file": "50_08_EW_01.txt",
                    "total_area": 59121.74924999999,
                    "crystalline_area": 14748.313332186495,
                    "amorphous_area": 44373.4359178135,
                    "crystalline_fraction": 0.24945664699165673,
                    "amorphous_fraction": 0.7505433530083433
                },
                "Round_2": {
                    "file": "50_08_EW_02.txt",
                    "total_area": 42911.349249999985,
                    "crystalline_area": 12839.567713903207,
                    "amorphous_area": 30071.781536096783,
                    "crystalline_fraction": 0.29921146592479164,
                    "amorphous_fraction": 0.7007885340752082
                },
                "Round_3": {
                    "file": "50_08_EW_03.txt",
                    "total_area": 33725.64925,
                    "crystalline_area": 12486.679630482922,
                    "amorphous_area": 21238.969619517084,
                    "crystalline_fraction": 0.3702428243240691,
                    "amorphous_fraction": 0.629757175675931
                }
            }
        },
        "phase_composition": {
            "Sodalite": {
                "mean": 1.0,
                "std": 0.0
            },
            "Diamondoid": {
                "mean": 0.0,
                "std": 0.0
            },
            "U12": {
                "mean": 0.0,
                "std": 0.0
            },
            "U13": {
                "mean": 0.0,
                "std": 0.0
            },
            "ZIF-EC-1": {
                "mean": 0.0,
                "std": 0.0
            },
            "ZIF-C": {
                "mean": 0.0,
                "std": 0.0
            },
            "ZIF-L": {
                "mean": 0.0,
                "std": 0.0
            }
        },
        "composition": {
            "M_percent": 10.0,
            "L_percent": 20.0,
            "BSA_percent": 70.0
        },
        "atr_file": "A50EW-08.xy",
        "ir_data": {
            "area_1647": 0.0237,
            "height_1647": 0.0028,
            "area_421": 0.1676,
            "peak_pos_421": 421.5056,
            "height_421": 0.0248,
            "ratio_selected_peaks": 0.1017
        },
        "encapsulation_efficiency": {
            "mean": 43.115,
            "error_bar": 2.232
        },
        "lc_data": {
            "lc_percent": 81.0
        }
    },
    "50_11_EW": {
        "washing": "ethanol_washing",
        "concentration": 50.0,
        "ternary_position": 11,
        "measurements": {
            "Round_1": "50_11_EW_01.xy",
            "Round_2": "50_11_EW_02.xy",
            "Round_3": "50_11_EW_03.xy"
        },
        "crystallinity": {
            "fractions": {
                "crystalline": {
                    "mean": 0.27641054471985166,
                    "std": 0.07006624122442871
                },
                "amorphous": {
                    "mean": 0.7235894552801483,
                    "std": 0.07006624122442871
                }
            },
            "areas": {
                "crystalline": {
                    "mean": 10464.760066291461,
                    "std": 363.95878855176574
                },
                "amorphous": {
                    "mean": 29065.722517041868,
                    "std": 9526.524261967263
                }
            },
            "per_measurement": {
                "Round_1": {
                    "file": "50_11_EW_01.txt",
                    "total_area": 28116.249249999997,
                    "crystalline_area": 10046.206967520706,
                    "amorphous_area": 18070.042282479288,
                    "crystalline_fraction": 0.35730964248443303,
                    "amorphous_fraction": 0.642690357515567
                },
                "Round_2": {
                    "file": "50_11_EW_02.txt",
                    "total_area": 44929.24924999999,
                    "crystalline_area": 10641.234521290691,
                    "amorphous_area": 34288.014728709306,
                    "crystalline_fraction": 0.23684425399764927,
                    "amorphous_fraction": 0.7631557460023508
                },
                "Round_3": {
                    "file": "50_11_EW_03.txt",
                    "total_area": 45545.949250000005,
                    "crystalline_area": 10706.838710062986,
                    "amorphous_area": 34839.11053993702,
                    "crystalline_fraction": 0.2350777376774727,
                    "amorphous_fraction": 0.7649222623225274
                }
            }
        },
        "phase_composition": {
            "Sodalite": {
                "mean": 0.0,
                "std": 0.0
            },
            "Diamondoid": {
                "mean": 0.0,
                "std": 0.0
            },
            "U12": {
                "mean": 0.0,
                "std": 0.0
            },
            "U13": {
                "mean": 0.0,
                "std": 0.0
            },
            "ZIF-EC-1": {
                "mean": 0.0,
                "std": 0.0
            },
            "ZIF-C": {
                "mean": 0.0,
                "std": 0.0
            },
            "ZIF-L": {
                "mean": 0.0,
                "std": 0.0
            }
        },
        "composition": {
            "M_percent": 40.0,
            "L_percent": 20.0,
            "BSA_percent": 40.0
        },
        "atr_file": "A50EW-11.xy",
        "ir_data": {
            "area_1647": 0.0039,
            "height_1647": 0.0007,
            "area_421": 0.007,
            "peak_pos_421": 425.6179,
            "height_421": 0.001,
            "ratio_selected_peaks": 0.3984
        },
        "encapsulation_efficiency": {
            "mean": 49.521,
            "error_bar": 4.715
        },
        "lc_data": null
    },
    "50_13_EW": {
        "washing": "ethanol_washing",
        "concentration": 50.0,
        "ternary_position": 13,
        "measurements": {
            "Round_1": "50_13_EW_01.xy",
            "Round_2": "50_13_EW_02.xy",
            "Round_3": "50_13_EW_03.xy"
        },
        "crystallinity": {
            "fractions": {
                "crystalline": {
                    "mean": 0.20577601757449215,
                    "std": 0.028751687821228455
                },
                "amorphous": {
                    "mean": 0.7942239824255078,
                    "std": 0.028751687821228493
                }
            },
            "areas": {
                "crystalline": {
                    "mean": 15226.67610713064,
                    "std": 749.6218534383783
                },
                "amorphous": {
                    "mean": 59571.20647620269,
                    "std": 9366.31167211737
                }
            },
            "per_measurement": {
                "Round_1": {
                    "file": "50_13_EW_01.txt",
                    "total_area": 85002.24925000001,
                    "crystalline_area": 14686.163748877272,
                    "amorphous_area": 70316.08550112272,
                    "crystalline_fraction": 0.17277382514530665,
                    "amorphous_fraction": 0.8272261748546934
                },
                "Round_2": {
                    "file": "50_13_EW_02.txt",
                    "total_area": 68043.19924999999,
                    "crystalline_area": 14911.42591047314,
                    "amorphous_area": 53131.77333952686,
                    "crystalline_fraction": 0.21914645511723407,
                    "amorphous_fraction": 0.7808535448827658
                },
                "Round_3": {
                    "file": "50_13_EW_03.txt",
                    "total_area": 71348.19924999999,
                    "crystalline_area": 16082.438662041504,
                    "amorphous_area": 55265.76058795849,
                    "crystalline_fraction": 0.22540777246093574,
                    "amorphous_fraction": 0.7745922275390643
                }
            }
        },
        "phase_composition": {
            "Sodalite": {
                "mean": 0.0,
                "std": 0.0
            },
            "Diamondoid": {
                "mean": 0.0,
                "std": 0.0
            },
            "U12": {
                "mean": 0.0,
                "std": 0.0
            },
            "U13": {
                "mean": 1.0,
                "std": 0.0
            },
            "ZIF-EC-1": {
                "mean": 0.0,
                "std": 0.0
            },
            "ZIF-C": {
                "mean": 0.0,
                "std": 0.0
            },
            "ZIF-L": {
                "mean": 0.0,
                "std": 0.0
            }
        },
        "composition": {
            "M_percent": 60.0,
            "L_percent": 20.0,
            "BSA_percent": 20.0
        },
        "atr_file": "A50EW-13.xy",
        "ir_data": {
            "area_1647": 0.0167,
            "height_1647": 0.0019,
            "area_421": 0.0002,
            "peak_pos_421": 425.6179,
            "height_421": 0.0001,
            "ratio_selected_peaks": 0.9436
        },
        "encapsulation_efficiency": {
            "mean": 16.063,
            "error_bar": 11.498
        },
        "lc_data": {
            "lc_percent": 74.0
        }
    },
    "50_12_EW": {
        "washing": "ethanol_washing",
        "concentration": 50.0,
        "ternary_position": 12,
        "measurements": {
            "Round_1": "50_12_EW_01.xy",
            "Round_2": "50_12_EW_02.xy",
            "Round_3": "50_12_EW_03.xy"
        },
        "crystallinity": {
            "fractions": {
                "crystalline": {
                    "mean": 0.2796319112156426,
                    "std": 0.09379118915945327
                },
                "amorphous": {
                    "mean": 0.7203680887843573,
                    "std": 0.09379118915945327
                }
            },
            "areas": {
                "crystalline": {
                    "mean": 10927.399279921447,
                    "std": 1010.3111761163143
                },
                "amorphous": {
                    "mean": 31302.01663674522,
                    "std": 13507.782496159689
                }
            },
            "per_measurement": {
                "Round_1": {
                    "file": "50_12_EW_01.txt",
                    "total_area": 25890.799249999996,
                    "crystalline_area": 10043.270458546169,
                    "amorphous_area": 15847.528791453826,
                    "crystalline_fraction": 0.38790886142868575,
                    "amorphous_fraction": 0.6120911385713143
                },
                "Round_2": {
                    "file": "50_12_EW_02.txt",
                    "total_area": 52882.49924999999,
                    "crystalline_area": 12028.60392075416,
                    "amorphous_area": 40853.89532924584,
                    "crystalline_fraction": 0.2274590666354363,
                    "amorphous_fraction": 0.7725409333645636
                },
                "Round_3": {
                    "file": "50_12_EW_03.txt",
                    "total_area": 47914.94924999999,
                    "crystalline_area": 10710.32346046401,
                    "amorphous_area": 37204.62578953599,
                    "crystalline_fraction": 0.22352780558280586,
                    "amorphous_fraction": 0.7764721944171942
                }
            }
        },
        "phase_composition": {
            "Sodalite": {
                "mean": 0.0,
                "std": 0.0
            },
            "Diamondoid": {
                "mean": 0.0,
                "std": 0.0
            },
            "U12": {
                "mean": 0.0,
                "std": 0.0
            },
            "U13": {
                "mean": 1.0,
                "std": 0.0
            },
            "ZIF-EC-1": {
                "mean": 0.0,
                "std": 0.0
            },
            "ZIF-C": {
                "mean": 0.0,
                "std": 0.0
            },
            "ZIF-L": {
                "mean": 0.0,
                "std": 0.0
            }
        },
        "composition": {
            "M_percent": 50.0,
            "L_percent": 20.0,
            "BSA_percent": 30.0
        },
        "atr_file": "A50EW-12.xy",
        "ir_data": {
            "area_1647": 0.0011,
            "height_1647": 0.0003,
            "area_421": 0.0142,
            "peak_pos_421": 423.5618,
            "height_421": 0.0016,
            "ratio_selected_peaks": 0.1595
        },
        "encapsulation_efficiency": {
            "mean": 41.144,
            "error_bar": 5.871
        },
        "lc_data": {
            "lc_percent": 76.0
        }
    },
    "50_10_EW": {
        "washing": "ethanol_washing",
        "concentration": 50.0,
        "ternary_position": 10,
        "measurements": {
            "Round_1": "50_10_EW_01.xy",
            "Round_2": "50_10_EW_02.xy",
            "Round_3": "50_10_EW_03.xy"
        },
        "crystallinity": {
            "fractions": {
                "crystalline": {
                    "mean": 0.24702424436960527,
                    "std": 0.02660750430283471
                },
                "amorphous": {
                    "mean": 0.7529757556303949,
                    "std": 0.026607504302834668
                }
            },
            "areas": {
                "crystalline": {
                    "mean": 12664.383383498332,
                    "std": 489.4128077542091
                },
                "amorphous": {
                    "mean": 39147.94919983499,
                    "std": 7160.238067611427
                }
            },
            "per_measurement": {
                "Round_1": {
                    "file": "50_10_EW_01.txt",
                    "total_area": 50531.49925,
                    "crystalline_area": 12511.047293289961,
                    "amorphous_area": 38020.451956710036,
                    "crystalline_fraction": 0.24758907768385602,
                    "amorphous_fraction": 0.752410922316144
                },
                "Round_2": {
                    "file": "50_10_EW_02.txt",
                    "total_area": 60017.14925000001,
                    "crystalline_area": 13212.1044287772,
                    "amorphous_area": 46805.04482122281,
                    "crystalline_fraction": 0.2201388202185761,
                    "amorphous_fraction": 0.7798611797814239
                },
                "Round_3": {
                    "file": "50_10_EW_03.txt",
                    "total_area": 44888.34925,
                    "crystalline_area": 12269.998428427843,
                    "amorphous_area": 32618.350821572145,
                    "crystalline_fraction": 0.2733448352063837,
                    "amorphous_fraction": 0.7266551647936164
                }
            }
        },
        "phase_composition": {
            "Sodalite": {
                "mean": 1.0,
                "std": 0.0
            },
            "Diamondoid": {
                "mean": 0.0,
                "std": 0.0
            },
            "U12": {
                "mean": 0.0,
                "std": 0.0
            },
            "U13": {
                "mean": 0.0,
                "std": 0.0
            },
            "ZIF-EC-1": {
                "mean": 0.0,
                "std": 0.0
            },
            "ZIF-C": {
                "mean": 0.0,
                "std": 0.0
            },
            "ZIF-L": {
                "mean": 0.0,
                "std": 0.0
            }
        },
        "composition": {
            "M_percent": 30.0,
            "L_percent": 20.0,
            "BSA_percent": 50.0
        },
        "atr_file": "A50EW-10.xy",
        "ir_data": {
            "area_1647": 0.0121,
            "height_1647": 0.0014,
            "area_421": 0.0208,
            "peak_pos_421": 421.5056,
            "height_421": 0.0031,
            "ratio_selected_peaks": 0.3092
        },
        "encapsulation_efficiency": {
            "mean": 31.683,
            "error_bar": 2.098
        },
        "lc_data": {
            "lc_percent": 80.0
        }
    },
    "50_14_EW": {
        "washing": "ethanol_washing",
        "concentration": 50.0,
        "ternary_position": 14,
        "measurements": {
            "Round_1": "50_14_EW_01.xy",
            "Round_2": "50_14_EW_02.xy",
            "Round_3": "50_14_EW_03.xy"
        },
        "crystallinity": {
            "fractions": {
                "crystalline": {
                    "mean": 0.2881662012411949,
                    "std": 0.027953373604328292
                },
                "amorphous": {
                    "mean": 0.7118337987588051,
                    "std": 0.027953373604328244
                }
            },
            "areas": {
                "crystalline": {
                    "mean": 25872.60497545385,
                    "std": 797.5748884296218
                },
                "amorphous": {
                    "mean": 64382.31094121281,
                    "std": 7991.097005018358
                }
            },
            "per_measurement": {
                "Round_1": {
                    "file": "50_14_EW_01.txt",
                    "total_area": 99034.59925,
                    "crystalline_area": 25428.742526124923,
                    "amorphous_area": 73605.85672387507,
                    "crystalline_fraction": 0.2567662485505026,
                    "amorphous_fraction": 0.7432337514494973
                },
                "Round_2": {
                    "file": "50_14_EW_02.txt",
                    "total_area": 86335.24925,
                    "crystalline_area": 26793.367579787482,
                    "amorphous_area": 59541.881670212526,
                    "crystalline_fraction": 0.3103409999107344,
                    "amorphous_fraction": 0.6896590000892656
                },
                "Round_3": {
                    "file": "50_14_EW_03.txt",
                    "total_area": 85394.89924999999,
                    "crystalline_area": 25395.704820449137,
                    "amorphous_area": 59999.19442955086,
                    "crystalline_fraction": 0.2973913552623477,
                    "amorphous_fraction": 0.7026086447376524
                }
            }
        },
        "phase_composition": {
            "Sodalite": {
                "mean": 0.0,
                "std": 0.0
            },
            "Diamondoid": {
                "mean": 0.0,
                "std": 0.0
            },
            "U12": {
                "mean": 0.0,
                "std": 0.0
            },
            "U13": {
                "mean": 1.0,
                "std": 0.0
            },
            "ZIF-EC-1": {
                "mean": 0.0,
                "std": 0.0
            },
            "ZIF-C": {
                "mean": 0.0,
                "std": 0.0
            },
            "ZIF-L": {
                "mean": 0.0,
                "std": 0.0
            }
        },
        "composition": {
            "M_percent": 70.0,
            "L_percent": 20.0,
            "BSA_percent": 10.0
        },
        "atr_file": "A50EW-14.xy",
        "ir_data": {
            "area_1647": 0.0056,
            "height_1647": 0.0008,
            "area_421": 0.0027,
            "peak_pos_421": 423.5618,
            "height_421": 0.0006,
            "ratio_selected_peaks": 0.5792
        },
        "encapsulation_efficiency": {
            "mean": 38.286,
            "error_bar": 2.683
        },
        "lc_data": {
            "lc_percent": 57.0
        }
    },
    "50_18_EW": {
        "washing": "ethanol_washing",
        "concentration": 50.0,
        "ternary_position": 18,
        "measurements": {
            "Round_1": "50_18_EW_01.xy",
            "Round_2": "50_18_EW_02.xy",
            "Round_3": "50_18_EW_03.xy"
        },
        "crystallinity": {
            "fractions": {
                "crystalline": {
                    "mean": 0.4835019596770775,
                    "std": 0.06703178175145885
                },
                "amorphous": {
                    "mean": 0.5164980403229226,
                    "std": 0.06703178175145885
                }
            },
            "areas": {
                "crystalline": {
                    "mean": 25517.13585321342,
                    "std": 11796.414114194064
                },
                "amorphous": {
                    "mean": 25579.580063453246,
                    "std": 7412.5036512756415
                }
            },
