Repository: digital-chemistry/zif-vis

# ZIF Biocomposite Explorer

Interactive Flask app for exploring ZIF biocomposite formulations across composition, concentration, phase assignment, crystallinity, encapsulation efficiency, and experiment-level spectra.

## What this app shows

The explorer combines a summary dataset with repeat-level ATR-IR and XRD measurements.

- The main plot shows sample points in ternary composition space.
- The 3D view stacks concentration layers vertically.
- The 2D view isolates one concentration layer at a time.
- The right inspector explains the selected sample with parameters, phase composition, ATR-IR, and repeated XRD measurements.

File: project/zif_biocomposite_summary_manual.json (part 20 of 39)
{
                },
                "amorphous": {
                    "mean": 0.7742078453660136,
                    "std": 0.04367381016389196
                }
            },
            "areas": {
                "crystalline": {
                    "mean": 15720.298278703563,
                    "std": 604.9966418153004
                },
                "amorphous": {
                    "mean": 55569.85097129644,
                    "std": 12911.959806054992
                }
            },
            "per_measurement": {
                "Round_1": {
                    "file": "25_17_WW_01.txt",
                    "total_area": 56141.49924999999,
                    "crystalline_area": 15480.696962118232,
                    "amorphous_area": 40660.802287881765,
                    "crystalline_fraction": 0.2757442741808901,
                    "amorphous_fraction": 0.72425572581911
                },
                "Round_2": {
                    "file": "25_17_WW_02.txt",
                    "total_area": 78390.54925,
                    "crystalline_area": 15271.79941788177,
                    "amorphous_area": 63118.74983211823,
                    "crystalline_fraction": 0.1948168441731102,
                    "amorphous_fraction": 0.8051831558268898
                },
                "Round_3": {
                    "file": "25_17_WW_03.txt",
                    "total_area": 79338.39925,
                    "crystalline_area": 16408.398456110684,
                    "amorphous_area": 62930.00079388932,
                    "crystalline_fraction": 0.20681534554795902,
                    "amorphous_fraction": 0.793184654452041
                }
            }
        },
        "phase_composition": {
            "Sodalite": {
                "mean": 0.06,
                "std": 0.03741657
            },
            "Diamondoid": {
                "mean": 0.0,
                "std": 0.0
            },
            "U12": {
                "mean": 0.0,
                "std": 0.0
            },
            "U13": {
                "mean": 0.0,
                "std": 0.0
            },
            "ZIF-EC-1": {
                "mean": 0.0,
                "std": 0.0
            },
            "ZIF-C": {
                "mean": 0.94,
                "std": 0.03741657
            },
            "ZIF-L": {
                "mean": 0.0,
                "std": 0.0
            }
        },
        "composition": {
            "M_percent": 30.0,
            "L_percent": 30.0,
            "BSA_percent": 40.0
        },
        "encapsulation_efficiency": {
            "mean": 19.072,
            "error_bar": 3.363
        },
        "atr_file": "A25WW-17.xy",
        "ir_data": {
            "area_1647": 0.0025,
            "height_1647": 0.0005,
            "area_421": 0.0097,
            "peak_pos_421": 417.3934,
            "height_421": 0.0018,
            "ratio_selected_peaks": 0.2027,
            "adaptive": {
                "method": "adaptive peak-finding; Amide I search 1620-1680 cm^-1, integrate ±25 cm^-1; Zn-N search 405-440 cm^-1, integrate ±10 cm^-1; optional nu-correction (A·nu); response factors f_BSA=600, f_MOF=30",
                "peak_1647_found": 1653.1245,
                "peak_1647_shift_cm1": 6.1245,
                "height_1647": 0.0058,
                "area_1647_raw": 0.1117,
                "area_1647_nu": 184.4624,
                "peak_421_found": 417.3934,
                "peak_421_shift_cm1": -3.6066,
                "height_421": 0.01,
                "area_421_raw": 0.022,
                "area_421_nu": 9.1682,
                "ratio_raw": 0.8355,
                "ratio_nu": 0.9527,
                "ratio_response": 0.5015
            },
            "ratio_raw_adaptive": 0.8355,
            "ratio_nu_corrected": 0.9527,
            "ratio_response_scaled": 0.5015
        },
        "LC_percent": 63
    },
    "25_18_EW": {
        "washing": "ethanol_washing",
        "concentration": 25.0,
        "ternary_position": 18,
        "measurements": {
            "Round_1": "25_18_EW_01.xy",
            "Round_2": "25_18_EW_02.xy",
            "Round_3": "25_18_EW_03.xy"
        },
        "crystallinity": {
            "fractions": {
                "crystalline": {
                    "mean": 0.24240429216112128,
                    "std": 0.022284235194367084
                },
                "amorphous": {
                    "mean": 0.7575957078388788,
                    "std": 0.02228423519436709
                }
            },
            "areas": {
                "crystalline": {
                    "mean": 23009.373858542647,
                    "std": 5911.837445463627
                },
                "amorphous": {
                    "mean": 73962.39205812401,
                    "std": 27795.298620072255
                }
            },
            "per_measurement": {
                "Round_1": {
                    "file": "25_18_EW_01.txt",
                    "total_area": 64749.29925000001,
                    "crystalline_area": 16964.250055362474,
                    "amorphous_area": 47785.049194637526,
                    "crystalline_fraction": 0.26199897530724975,
                    "amorphous_fraction": 0.7380010246927503
                },
                "Round_2": {
                    "file": "25_18_EW_02.txt",
                    "total_area": 94254.44925,
                    "crystalline_area": 23285.632675119316,
                    "amorphous_area": 70968.81657488068,
                    "crystalline_fraction": 0.2470507531517863,
                    "amorphous_fraction": 0.7529492468482137
                },
                "Round_3": {
                    "file": "25_18_EW_03.txt",
                    "total_area": 131911.54924999998,
                    "crystalline_area": 28778.23884514616,
                    "amorphous_area": 103133.31040485384,
                    "crystalline_fraction": 0.21816314802432785,
                    "amorphous_fraction": 0.7818368519756722
                }
            }
        },
        "phase_composition": {
            "Sodalite": {
                "mean": 1.0,
                "std": 0.0
            },
            "Diamondoid": {
                "mean": 0.0,
                "std": 0.0
            },
            "U12": {
                "mean": 0.0,
                "std": 0.0
            },
            "U13": {
                "mean": 0.0,
                "std": 0.0
            },
            "ZIF-EC-1": {
                "mean": 0.0,
                "std": 0.0
            },
            "ZIF-C": {
                "mean": 0.0,
                "std": 0.0
            },
            "ZIF-L": {
                "mean": 0.0,
                "std": 0.0
            }
        },
        "composition": {
            "M_percent": 40.0,
            "L_percent": 30.0,
            "BSA_percent": 30.0
        },
        "encapsulation_efficiency": {
            "mean": 23.35,
            "error_bar": 5.257
        },
        "atr_file": "A25EW-18.xy",
        "ir_data": {
            "area_1647": 0.0074,
            "height_1647": 0.0009,
            "area_421": 0.087,
            "peak_pos_421": 421.5056,
            "height_421": 0.0124,
            "ratio_selected_peaks": 0.0785,
            "adaptive": {
                "method": "adaptive peak-finding; Amide I search 1620-1680 cm^-1, integrate ±25 cm^-1; Zn-N search 405-440 cm^-1, integrate ±10 cm^-1; optional nu-correction (A·nu); response factors f_BSA=600, f_MOF=30",
                "peak_1647_found": 1651.0684,
                "peak_1647_shift_cm1": 4.0684,
                "height_1647": 0.012,
                "area_1647_raw": 0.2731,
                "area_1647_nu": 451.0235,
                "peak_421_found": 421.5056,
                "peak_421_shift_cm1": 0.5056,
                "height_421": 0.0183,
                "area_421_raw": 0.129,
                "area_421_nu": 54.3789,
                "ratio_raw": 0.6792,
                "ratio_nu": 0.8924,
                "ratio_response": 0.2931
            },
            "ratio_raw_adaptive": 0.6792,
            "ratio_nu_corrected": 0.8924,
            "ratio_response_scaled": 0.2931
        },
        "LC_percent": 60
    },
    "25_18_WW": {
        "washing": "water_washing",
        "concentration": 25.0,
        "ternary_position": 18,
        "measurements": {
            "Round_1": "25_18_WW_01.xy",
            "Round_2": "25_18_WW_02.xy",
            "Round_3": "25_18_WW_03.xy"
        },
        "crystallinity": {
            "fractions": {
                "crystalline": {
                    "mean": 0.23076926397215813,
                    "std": 0.05565370040613255
                },
                "amorphous": {
                    "mean": 0.769230736027842,
                    "std": 0.05565370040613255
                }
            },
            "areas": {
                "crystalline": {
                    "mean": 13622.523359421879,
                    "std": 1396.127252203953
                },
                "amorphous": {
                    "mean": 48215.809223911456,
                    "std": 16778.58672708179
                }
            },
            "per_measurement": {
                "Round_1": {
                    "file": "25_18_WW_01.txt",
                    "total_area": 42466.199250000005,
                    "crystalline_area": 12226.17741423136,
                    "amorphous_area": 30240.02183576864,
                    "crystalline_fraction": 0.28790373591607354,
                    "amorphous_fraction": 0.7120962640839265
                },
                "Round_2": {
                    "file": "25_18_WW_02.txt",
                    "total_area": 77085.59925,
                    "crystalline_area": 13622.96084821324,
                    "amorphous_area": 63462.63840178676,
                    "crystalline_fraction": 0.17672510794178253,
                    "amorphous_fraction": 0.8232748920582175
                },
                "Round_3": {
                    "file": "25_18_WW_03.txt",
                    "total_area": 65963.19924999999,
                    "crystalline_area": 15018.431815821035,
                    "amorphous_area": 50944.76743417895,
                    "crystalline_fraction": 0.22767894805861827,
                    "amorphous_fraction": 0.7723210519413817
                }
            }
        },
        "phase_composition": {
            "Sodalite": {
                "mean": 0.03666667,
                "std": 0.023570229999999998
            },
            "Diamondoid": {
                "mean": 0.0,
                "std": 0.0
            },
            "U12": {
                "mean": 0.0,
                "std": 0.0
            },
            "U13": {
                "mean": 0.0,
                "std": 0.0
            },
            "ZIF-EC-1": {
                "mean": 0.0,
                "std": 0.0
            },
            "ZIF-C": {
                "mean": 0.96333333,
                "std": 0.023570229999999998
            },
            "ZIF-L": {
                "mean": 0.0,
                "std": 0.0
            }
        },
        "composition": {
            "M_percent": 40.0,
            "L_percent": 30.0,
            "BSA_percent": 30.0
        },
        "encapsulation_efficiency": {
            "mean": 4.791,
            "error_bar": 2.893
        },
        "atr_file": "A25WW-18.xy",
        "ir_data": {
            "area_1647": 0.0021,
            "height_1647": 0.0004,
            "area_421": 0.0162,
            "peak_pos_421": 423.5618,
            "height_421": 0.0021,
            "ratio_selected_peaks": 0.1159,
            "adaptive": {
                "method": "adaptive peak-finding; Amide I search 1620-1680 cm^-1, integrate ±25 cm^-1; Zn-N search 405-440 cm^-1, integrate ±10 cm^-1; optional nu-correction (A·nu); response factors f_BSA=600, f_MOF=30",
                "peak_1647_found": 1653.1245,
                "peak_1647_shift_cm1": 6.1245,
                "height_1647": 0.007,
                "area_1647_raw": 0.1438,
                "area_1647_nu": 237.6076,
                "peak_421_found": 423.5618,
                "peak_421_shift_cm1": 2.5618,
                "height_421": 0.0112,
                "area_421_raw": 0.033,
                "area_421_nu": 13.9889,
                "ratio_raw": 0.8132,
                "ratio_nu": 0.9444,
                "ratio_response": 0.4592
            },
            "ratio_raw_adaptive": 0.8132,
            "ratio_nu_corrected": 0.9444,
            "ratio_response_scaled": 0.4592
        },
        "LC_percent": 70
    },
    "25_19_EW": {
        "washing": "ethanol_washing",
        "concentration": 25.0,
        "ternary_position": 19,
        "measurements": {
            "Round_1": "25_19_EW_01.xy",
            "Round_2": "25_19_EW_02.xy",
            "Round_3": "25_19_EW_03.xy"
        },
        "crystallinity": {
            "fractions": {
                "crystalline": {
                    "mean": 0.2521839747713633,
                    "std": 0.06109450784694097
                },
                "amorphous": {
                    "mean": 0.7478160252286367,
                    "std": 0.061094507846941044
                }
            },
            "areas": {
                "crystalline": {
                    "mean": 19940.405932997146,
                    "std": 5302.412785418218
                },
                "amorphous": {
                    "mean": 59889.92665033619,
                    "std": 16162.64228646897
                }
            },
            "per_measurement": {
                "Round_1": {
                    "file": "25_19_EW_01.txt",
                    "total_area": 101775.99925,
                    "crystalline_area": 23719.72693671441,
                    "amorphous_area": 78056.27231328559,
                    "crystalline_fraction": 0.23305815822500422,
                    "amorphous_fraction": 0.7669418417749958
                },
                "Round_2": {
                    "file": "25_19_EW_02.txt",
                    "total_area": 69325.29925000001,
                    "crystalline_area": 22222.451426305568,
                    "amorphous_area": 47102.847823694436,
                    "crystalline_fraction": 0.3205532708364842,
                    "amorphous_fraction": 0.6794467291635157
                },
                "Round_3": {
                    "file": "25_19_EW_03.txt",
                    "total_area": 68389.69925,
                    "crystalline_area": 13879.039435971461,
                    "amorphous_area": 54510.65981402853,
                    "crystalline_fraction": 0.2029404952526014,
                    "amorphous_fraction": 0.7970595047473986
                }
            }
        },
        "phase_composition": {
            "Sodalite": {
                "mean": 1.0,
                "std": 0.0
            },
            "Diamondoid": {
                "mean": 0.0,
                "std": 0.0
            },
            "U12": {
                "mean": 0.0,
                "std": 0.0
            },
            "U13": {
                "mean": 0.0,
                "std": 0.0
            },
            "ZIF-EC-1": {
                "mean": 0.0,
                "std": 0.0
            },
            "ZIF-C": {
                "mean": 0.0,
                "std": 0.0
            },
            "ZIF-L": {
                "mean": 0.0,
                "std": 0.0
            }
        },
        "composition": {
            "M_percent": 50.0,
            "L_percent": 30.0,
            "BSA_percent": 20.0
        },
        "encapsulation_efficiency": {
            "mean": 35.236,
            "error_bar": 3.99
        },
        "atr_file": "A25EW-19.xy",
        "ir_data": {
            "area_1647": 0.0114,
            "height_1647": 0.0014,
            "area_421": 0.2225,
            "peak_pos_421": 421.5056,
            "height_421": 0.0324,
            "ratio_selected_peaks": 0.0489,
            "adaptive": {
                "method": "adaptive peak-finding; Amide I search 1620-1680 cm^-1, integrate ±25 cm^-1; Zn-N search 405-440 cm^-1, integrate ±10 cm^-1; optional nu-correction (A·nu); response factors f_BSA=600, f_MOF=30",
                "peak_1647_found": 1651.0684,
                "peak_1647_shift_cm1": 4.0684,
                "height_1647": 0.0219,
                "area_1647_raw": 0.5078,
                "area_1647_nu": 838.6779,
                "peak_421_found": 421.5056,
                "peak_421_shift_cm1": 0.5056,
                "height_421": 0.0493,
                "area_421_raw": 0.3348,
                "area_421_nu": 141.006,
                "ratio_raw": 0.6027,
                "ratio_nu": 0.8561,
                "ratio_response": 0.2292
            },
            "ratio_raw_adaptive": 0.6027,
            "ratio_nu_corrected": 0.8561,
            "ratio_response_scaled": 0.2292
        },
        "LC_percent": 78
    },
    "25_19_WW": {
        "washing": "water_washing",
        "concentration": 25.0,
        "ternary_position": 19,
        "measurements": {
            "Round_1": "25_19_WW_01.xy",
            "Round_2": "25_19_WW_02.xy",
            "Round_3": "25_19_WW_03.xy"
        },
        "crystallinity": {
            "fractions": {
                "crystalline": {
                    "mean": 0.16939898734254955,
                    "std": 0.0122817225881528
                },
                "amorphous": {
                    "mean": 0.8306010126574505,
                    "std": 0.01228172258815287
                }
            },
            "areas": {
                "crystalline": {
                    "mean": 12141.195519980696,
                    "std": 2286.4226299505367
                },
                "amorphous": {
                    "mean": 60396.78706335265,
                    "std": 16551.39297612912
                }
            },
            "per_measurement": {
                "Round_1": {
                    "file": "25_19_WW_01.txt",
                    "total_area": 57201.84925,
                    "crystalline_area": 10411.615410768622,
                    "amorphous_area": 46790.23383923138,
                    "crystalline_fraction": 0.18201536396602808,
                    "amorphous_fraction": 0.8179846360339719
                },
                "Round_2": {
                    "file": "25_19_WW_02.txt",
                    "total_area": 66855.54925000001,
                    "crystalline_area": 11278.518374575862,
                    "amorphous_area": 55577.030875424156,
                    "crystalline_fraction": 0.16869980878327553,
                    "amorphous_fraction": 0.8313001912167246
                },
                "Round_3": {
                    "file": "25_19_WW_03.txt",
                    "total_area": 93556.54925,
                    "crystalline_area": 14733.452774597601,
                    "amorphous_area": 78823.09647540239,
                    "crystalline_fraction": 0.15748178927834497,
                    "amorphous_fraction": 0.8425182107216551
                }
            }
        },
        "phase_composition": {
            "Sodalite": {
                "mean": 0.0,
                "std": 0.0
            },
            "Diamondoid": {
                "mean": 0.0,
                "std": 0.0
            },
            "U12": {
                "mean": 0.0,
                "std": 0.0
            },
            "U13": {
                "mean": 0.0,
                "std": 0.0
            },
            "ZIF-EC-1": {
                "mean": 0.0,
                "std": 0.0
            },
            "ZIF-C": {
                "mean": 1.0,
                "std": 0.0
            },
            "ZIF-L": {
                "mean": 0.0,
                "std": 0.0
            }
        },
        "composition": {
            "M_percent": 50.0,
            "L_percent": 30.0,
            "BSA_percent": 20.0
        },
        "encapsulation_efficiency": {
            "mean": 35.138,
            "error_bar": 4.565
        },
        "atr_file": "A25WW-19.xy",
        "ir_data": {
            "area_1647": 0.0141,
            "height_1647": 0.0017,
            "area_421": 0.0601,
            "peak_pos_421": 419.4495,
            "height_421": 0.0076,
            "ratio_selected_peaks": 0.1896,
            "adaptive": {
                "method": "adaptive peak-finding; Amide I search 1620-1680 cm^-1, integrate ±25 cm^-1; Zn-N search 405-440 cm^-1, integrate ±10 cm^-1; optional nu-correction (A·nu); response factors f_BSA=600, f_MOF=30",
                "peak_1647_found": 1651.0684,
                "peak_1647_shift_cm1": 4.0684,
                "height_1647": 0.028,
                "area_1647_raw": 0.6394,
                "area_1647_nu": 1055.1939,
                "peak_421_found": 419.4495,
                "peak_421_shift_cm1": -1.5505,
                "height_421": 0.021,
                "area_421_raw": 0.1212,
                "area_421_nu": 50.8469,
                "ratio_raw": 0.8407,
                "ratio_nu": 0.954,
                "ratio_response": 0.5092
            },
            "ratio_raw_adaptive": 0.8407,
            "ratio_nu_corrected": 0.954,
            "ratio_response_scaled": 0.5092
        },
        "LC_percent": 95
    },
    "25_20_EW": {
        "washing": "ethanol_washing",
        "concentration": 25.0,
        "ternary_position": 20,
        "measurements": {
            "Round_1": "25_20_EW_01.xy",
            "Round_2": "25_20_EW_02.xy",
            "Round_3": "25_20_EW_03.xy"
        },
        "crystallinity": {
            "fractions": {
                "crystalline": {
                    "mean": 0.22064856895939036,
                    "std": 0.05312526242721054
                },
                "amorphous": {
                    "mean": 0.7793514310406096,
                    "std": 0.05312526242721047
                }
            },
            "areas": {
                "crystalline": {
                    "mean": 17333.88747859011,
                    "std": 2683.0238843848542
                },
                "amorphous": {
                    "mean": 62445.045104743214,
                    "std": 10444.42947432577
                }
            },
            "per_measurement": {
                "Round_1": {
                    "file": "25_20_EW_01.txt",
                    "total_area": 69880.24925000001,
                    "crystalline_area": 19123.96919534491,
                    "amorphous_area": 50756.280054655086,
                    "crystalline_fraction": 0.27366773016117873,
                    "amorphous_fraction": 0.7263322698388213
                },
                "Round_2": {
                    "file": "25_20_EW_02.txt",
                    "total_area": 84345.99925000001,
                    "crystalline_area": 18628.669158612734,
                    "amorphous_area": 65717.33009138725,
                    "crystalline_fraction": 0.22086013947617955,
                    "amorphous_fraction": 0.7791398605238203
                },
                "Round_3": {
                    "file": "25_20_EW_03.txt",
                    "total_area": 85110.54925,
                    "crystalline_area": 14249.024081812684,
                    "amorphous_area": 70861.52516818732,
                    "crystalline_fraction": 0.1674178372408128,
                    "amorphous_fraction": 0.8325821627591871
                }
            }
        },
        "phase_composition": {
            "Sodalite": {
                "mean": 0.0,
                "std": 0.0
            },
            "Diamondoid": {
                "mean": 0.0,
                "std": 0.0
            },
            "U12": {
                "mean": 0.0,
                "std": 0.0
            },
            "U13": {
                "mean": 1.0,
                "std": 0.0
            },
            "ZIF-EC-1": {
                "mean": 0.0,
                "std": 0.0
            },
            "ZIF-C": {
                "mean": 0.0,
                "std": 0.0
            },
            "ZIF-L": {
                "mean": 0.0,
                "std": 0.0
            }
        },
        "composition": {
            "M_percent": 60.0,
            "L_percent": 30.0,
            "BSA_percent": 10.0
        },
        "encapsulation_efficiency": {
            "mean": 45.482,
            "error_bar": 5.532
        },
        "atr_file": "A25EW-20.xy",
        "ir_data": {
            "area_1647": 0.0053,
            "height_1647": 0.0008,
            "area_421": 0.0168,
            "peak_pos_421": 423.5618,
            "height_421": 0.0027,
            "ratio_selected_peaks": 0.2386,
            "adaptive": {
                "method": "adaptive peak-finding; Amide I search 1620-1680 cm^-1, integrate ±25 cm^-1; Zn-N search 405-440 cm^-1, integrate ±10 cm^-1; optional nu-correction (A·nu); response factors f_BSA=600, f_MOF=30",
                "peak_1647_found": 1653.1245,
                "peak_1647_shift_cm1": 6.1245,
                "height_1647": 0.0104,
                "area_1647_raw": 0.2453,
                "area_1647_nu": 405.5053,
                "peak_421_found": 423.5618,
                "peak_421_shift_cm1": 2.5618,
                "height_421": 0.0018,
                "area_421_raw": 0.0293,
                "area_421_nu": 12.4193,
                "ratio_raw": 0.8932,
                "ratio_nu": 0.9703,
                "ratio_response": 0.6201
            },
            "ratio_raw_adaptive": 0.8932,
            "ratio_nu_corrected": 0.9703,
            "ratio_response_scaled": 0.6201
        },
        "LC_percent": 81
    },
    "25_20_WW": {
        "washing": "water_washing",
        "concentration": 25.0,
        "ternary_position": 20,
        "measurements": {
            "Round_1": "25_20_WW_01.xy",
            "Round_2": "25_20_WW_02.xy",
            "Round_3": "25_20_WW_03.xy"
        },
        "crystallinity": {
            "fractions": {
                "crystalline": {
                    "mean": 0.2552831738741224,
                    "std": 0.03805429590177544
                },
                "amorphous": {
                    "mean": 0.7447168261258774,
                    "std": 0.038054295901775524
                }
            },
            "areas": {
                "crystalline": {
                    "mean": 16023.834686389653,
                    "std": 5042.4949440668315
                },
                "amorphous": {
                    "mean": 45817.08123027702,
                    "std": 5175.949543208142
                }
            },
            "per_measurement": {
                "Round_1": {
                    "file": "25_20_WW_01.txt",
                    "total_area": 72999.74925000001,
                    "crystalline_area": 21826.647733325713,
                    "amorphous_area": 51173.1015166743,
                    "crystalline_fraction": 0.2989962014605921,
                    "amorphous_fraction": 0.7010037985394078
                },
                "Round_2": {
                    "file": "25_20_WW_02.txt",
                    "total_area": 53549.64924999999,
                    "crystalline_area": 12707.36694132771,
                    "amorphous_area": 40842.282308672286,
                    "crystalline_fraction": 0.23730065685402618,
                    "amorphous_fraction": 0.7626993431459738
                },
                "Round_3": {
                    "file": "25_20_WW_03.txt",
                    "total_area": 58973.349249999985,
                    "crystalline_area": 13537.489384515535,
                    "amorphous_area": 45435.85986548445,
                    "crystalline_fraction": 0.22955266330774893,
                    "amorphous_fraction": 0.7704473366922511
                }
            }
        },
        "phase_composition": {
            "Sodalite": {
                "mean": 0.0,
                "std": 0.0
            },
            "Diamondoid": {
                "mean": 0.0,
                "std": 0.0
            },
            "U12": {
                "mean": 0.0,
                "std": 0.0
            },
            "U13": {
                "mean": 1.0,
                "std": 0.0
            },
            "ZIF-EC-1": {
                "mean": 0.0,
                "std": 0.0
            },
            "ZIF-C": {
                "mean": 0.0,
                "std": 0.0
            },
            "ZIF-L": {
                "mean": 0.0,
                "std": 0.0
            }
        },
        "composition": {
            "M_percent": 60.0,
            "L_percent": 30.0,
            "BSA_percent": 10.0
        },
        "encapsulation_efficiency": {
            "mean": 46.976,
            "error_bar": 9.152
        },
        "atr_file": "A25WW-20.xy",
        "ir_data": {
            "area_1647": 0.005,
            "height_1647": 0.0008,
            "area_421": 0.0084,
            "peak_pos_421": 417.3934,
            "height_421": 0.0022,
            "ratio_selected_peaks": 0.3727,
            "adaptive": {
                "method": "adaptive peak-finding; Amide I search 1620-1680 cm^-1, integrate ±25 cm^-1; Zn-N search 405-440 cm^-1, integrate ±10 cm^-1; optional nu-correction (A·nu); response factors f_BSA=600, f_MOF=30",
                "peak_1647_found": 1653.1245,
                "peak_1647_shift_cm1": 6.1245,
                "height_1647": 0.0115,
                "area_1647_raw": 0.2618,
                "area_1647_nu": 432.6923,
                "peak_421_found": 417.3934,
                "peak_421_shift_cm1": -3.6066,
                "height_421": 0.0096,
                "area_421_raw": 0.0332,
                "area_421_nu": 13.8542,
                "ratio_raw": 0.8874,
                "ratio_nu": 0.969,
                "ratio_response": 0.6096
            },
            "ratio_raw_adaptive": 0.8874,
            "ratio_nu_corrected": 0.969,
            "ratio_response_scaled": 0.6096
        },
        "LC_percent": 57
    },
    "25_21_EW": {
        "washing": "ethanol_washing",
        "concentration": 25.0,
        "ternary_position": 21,
        "measurements": {
            "Round_1": "25_21_EW_01.xy",
            "Round_2": "25_21_EW_02.xy",
            "Round_3": "25_21_EW_03.xy"
        },
        "crystallinity": {
            "fractions": {
                "crystalline": {
                    "mean": 0.2582212426311273,
                    "std": 0.038284952870896505
                },
                "amorphous": {
                    "mean": 0.7417787573688727,
                    "std": 0.038284952870896435
                }
            },
            "areas": {
                "crystalline": {
                    "mean": 22203.81378585775,
                    "std": 4622.025253192328
                },
                "amorphous": {
                    "mean": 67148.90213080891,
                    "std": 29433.591113237606
                }
            },
            "per_measurement": {
                "Round_1": {
                    "file": "25_21_EW_01.txt",
                    "total_area": 128675.84925,
                    "crystalline_area": 27540.766906702873,
                    "amorphous_area": 101135.08234329712,
                    "crystalline_fraction": 0.21403213631172419,
                    "amorphous_fraction": 0.7859678636882758
                },
                "Round_2": {
                    "file": "25_21_EW_02.txt",
                    "total_area": 69517.34925,
                    "crystalline_area": 19563.902599119567,
                    "amorphous_area": 49953.44665088044,
                    "crystalline_fraction": 0.2814247495076859,
                    "amorphous_fraction": 0.7185752504923142
                },
                "Round_3": {
                    "file": "25_21_EW_03.txt",
                    "total_area": 69864.94925,
                    "crystalline_area": 19506.771851750807,
                    "amorphous_area": 50358.177398249194,
                    "crystalline_fraction": 0.27920684207397184,
                    "amorphous_fraction": 0.7207931579260282
                }
            }
        },
        "phase_composition": {
            "Sodalite": {
                "mean": 1.0,
                "std": 0.0
            },
            "Diamondoid": {
                "mean": 0.0,
                "std": 0.0
            },
            "U12": {
                "mean": 0.0,
                "std": 0.0
            },
            "U13": {
                "mean": 0.0,
                "std": 0.0
            },
            "ZIF-EC-1": {
                "mean": 0.0,
                "std": 0.0
            },
            "ZIF-C": {
                "mean": 0.0,
                "std": 0.0
            },
            "ZIF-L": {
                "mean": 0.0,
                "std": 0.0
            }
        },
        "composition": {
            "M_percent": 10.0,
            "L_percent": 40.0,
            "BSA_percent": 50.0
        },
        "encapsulation_efficiency": {
            "mean": 69.299,
            "error_bar": 0.412
        },
        "atr_file": "A25EW-21.xy",
        "ir_data": {
            "area_1647": 0.0379,
            "height_1647": 0.0041,
            "area_421": 0.2741,
            "peak_pos_421": 421.5056,
            "height_421": 0.0411,
            "ratio_selected_peaks": 0.1214,
            "adaptive": {
                "method": "adaptive peak-finding; Amide I search 1620-1680 cm^-1, integrate ±25 cm^-1; Zn-N search 405-440 cm^-1, integrate ±10 cm^-1; optional nu-correction (A·nu); response factors f_BSA=600, f_MOF=30",
                "peak_1647_found": 1651.0684,
                "peak_1647_shift_cm1": 4.0684,
                "height_1647": 0.057,
                "area_1647_raw": 1.2972,
                "area_1647_nu": 2140.7122,
                "peak_421_found": 421.5056,
                "peak_421_shift_cm1": 0.5056,
                "height_421": 0.0569,
                "area_421_raw": 0.3804,
                "area_421_nu": 160.2769,
                "ratio_raw": 0.7733,
                "ratio_nu": 0.9303,
                "ratio_response": 0.4004
            },
            "ratio_raw_adaptive": 0.7733,
            "ratio_nu_corrected": 0.9303,
            "ratio_response_scaled": 0.4004
        },
        "LC_percent": 75
    },
    "25_21_WW": {
        "washing": "water_washing",
        "concentration": 25.0,
        "ternary_position": 21,
        "measurements": {
            "Round_1": "25_21_WW_01.xy",
            "Round_2": "25_21_WW_02.xy",
            "Round_3": "25_21_WW_03.xy"
        },
        "crystallinity": {
            "fractions": {
                "crystalline": {
                    "mean": 0.0,
                    "std": 0.0
                },
                "amorphous": {
                    "mean": 1.0,
                    "std": 0.0
                }
            },
            "areas": {
                "crystalline": {
                    "mean": 0.0,
                    "std": 0.0
                },
                "amorphous": {
                    "mean": 103536.91591666666,
                    "std": 23211.125151602064
                }
            },
            "per_measurement": {
                "Round_1": {
                    "file": "25_21_WW_01.txt",
                    "total_area": 124582.54925000001,
                    "crystalline_area": 0.0,
                    "amorphous_area": 124582.54925000001,
                    "crystalline_fraction": 0.0,
                    "amorphous_fraction": 1.0
                },
                "Round_2": {
                    "file": "25_21_WW_02.txt",
                    "total_area": 78641.64924999999,
                    "crystalline_area": 0.0,
                    "amorphous_area": 78641.64924999999,
                    "crystalline_fraction": 0.0,
                    "amorphous_fraction": 1.0
                },
                "Round_3": {
                    "file": "25_21_WW_03.txt",
                    "total_area": 107386.54925000001,
                    "crystalline_area": 0.0,
                    "amorphous_area": 107386.54925000001,
                    "crystalline_fraction": 0.0,
                    "amorphous_fraction": 1.0
                }
            }
        },
        "phase_composition": {
            "Sodalite": {
                "mean": 0,
                "std": 0
            },
            "Diamondoid": {
                "mean": 0,
                "std": 0
            },
            "U12": {
                "mean": 0,
                "std": 0
            },
            "U13": {
                "mean": 0,
                "std": 0
            },
            "ZIF-EC-1": {
                "mean": 0,
                "std": 0
            },
            "ZIF-C": {
                "mean": 0,
                "std": 0
            },
            "ZIF-L": {
                "mean": 0,
                "std": 0
            }
        },
        "composition": {
            "M_percent": 10.0,
            "L_percent": 40.0,
            "BSA_percent": 50.0
        },
        "encapsulation_efficiency": {
            "mean": 68.398,
            "error_bar": 3.386
        },
        "atr_file": "A25WW-21.xy",
        "ir_data": {
            "area_1647": 0.0133,
            "height_1647": 0.0016,
            "area_421": 0.0379,
            "peak_pos_421": 421.5056,
            "height_421": 0.0046,
            "ratio_selected_peaks": 0.2599,
            "adaptive": {
                "method": "adaptive peak-finding; Amide I search 1620-1680 cm^-1, integrate ±25 cm^-1; Zn-N search 405-440 cm^-1, integrate ±10 cm^-1; optional nu-correction (A·nu); response factors f_BSA=600, f_MOF=30",
                "peak_1647_found": 1651.0684,
                "peak_1647_shift_cm1": 4.0684,
                "height_1647": 0.0226,
                "area_1647_raw": 0.49,
                "area_1647_nu": 808.2805,
                "peak_421_found": 419.4495,
                "peak_421_shift_cm1": -1.5505,
                "height_421": 0.0143,
                "area_421_raw": 0.0868,
                "area_421_nu": 36.4065,
                "ratio_raw": 0.8495,
                "ratio_nu": 0.9569,
                "ratio_response": 0.5261
            },
            "ratio_raw_adaptive": 0.8495,
            "ratio_nu_corrected": 0.9569,
            "ratio_response_scaled": 0.5261
        },
        "LC_percent": null
    },
    "25_22_EW": {
        "washing": "ethanol_washing",
        "concentration": 25.0,
        "ternary_position": 22,
        "measurements": {
            "Round_1": "25_22_EW_01.xy",
            "Round_2": "25_22_EW_02.xy",
            "Round_3": "25_22_EW_03.xy"
        },
        "crystallinity": {
            "fractions": {
                "crystalline": {
                    "mean": 0.3988332180090528,
                    "std": 0.08410175660053715
                },
                "amorphous": {
                    "mean": 0.6011667819909472,
                    "std": 0.08410175660053723
                }
            },
            "areas": {
                "crystalline": {
                    "mean": 31556.034050847167,
                    "std": 7528.243193374612
                },
                "amorphous": {
                    "mean": 47285.981865819514,
                    "std": 5652.307510454696
                }
            },
            "per_measurement": {
                "Round_1": {
                    "file": "25_22_EW_01.txt",
                    "total_area": 79737.44925,
                    "crystalline_area": 28323.91226782558,
                    "amorphous_area": 51413.536982174424,
                    "crystalline_fraction": 0.35521467684552976,
