Repository: digital-chemistry/zif-vis

# ZIF Biocomposite Explorer

Interactive Flask app for exploring ZIF biocomposite formulations across composition, concentration, phase assignment, crystallinity, encapsulation efficiency, and experiment-level spectra.

## What this app shows

The explorer combines a summary dataset with repeat-level ATR-IR and XRD measurements.

- The main plot shows sample points in ternary composition space.
- The 3D view stacks concentration layers vertically.
- The 2D view isolates one concentration layer at a time.
- The right inspector explains the selected sample with parameters, phase composition, ATR-IR, and repeated XRD measurements.

File: project/Exp-A.json (part 21 of 32)
{
            "per_measurement": {
                "Round_1": {
                    "file": "50_18_EW_01.txt",
                    "total_area": 29191.24925,
                    "crystalline_area": 11899.814661910616,
                    "amorphous_area": 17291.434588089385,
                    "crystalline_fraction": 0.4076500652643571,
                    "amorphous_fraction": 0.5923499347356429
                },
                "Round_2": {
                    "file": "50_18_EW_02.txt",
                    "total_area": 64186.199250000005,
                    "crystalline_area": 32611.818534075926,
                    "amorphous_area": 31574.38071592408,
                    "crystalline_fraction": 0.5080814710192694,
                    "amorphous_fraction": 0.49191852898073063
                },
                "Round_3": {
                    "file": "50_18_EW_03.txt",
                    "total_area": 59912.699250000005,
                    "crystalline_area": 32039.774363653734,
                    "amorphous_area": 27872.924886346278,
                    "crystalline_fraction": 0.5347743427476058,
                    "amorphous_fraction": 0.4652256572523942
                }
            }
        },
        "phase_composition": {
            "Sodalite": {
                "mean": 1.0,
                "std": 0.0
            },
            "Diamondoid": {
                "mean": 0.0,
                "std": 0.0
            },
            "U12": {
                "mean": 0.0,
                "std": 0.0
            },
            "U13": {
                "mean": 0.0,
                "std": 0.0
            },
            "ZIF-EC-1": {
                "mean": 0.0,
                "std": 0.0
            },
            "ZIF-C": {
                "mean": 0.0,
                "std": 0.0
            },
            "ZIF-L": {
                "mean": 0.0,
                "std": 0.0
            }
        },
        "composition": {
            "M_percent": 40.0,
            "L_percent": 30.0,
            "BSA_percent": 30.0
        },
        "atr_file": "A50EW-18.xy",
        "ir_data": {
            "area_1647": 0.0101,
            "height_1647": 0.0014,
            "area_421": 0.257,
            "peak_pos_421": 421.5056,
            "height_421": 0.0388,
            "ratio_selected_peaks": 0.0349
        },
        "encapsulation_efficiency": {
            "mean": 18.773,
            "error_bar": 4.477
        },
        "lc_data": {
            "lc_percent": 53.0
        }
    },
    "50_16_EW": {
        "washing": "ethanol_washing",
        "concentration": 50.0,
        "ternary_position": 16,
        "measurements": {
            "Round_1": "50_16_EW_01.xy",
            "Round_2": "50_16_EW_02.xy",
            "Round_3": "50_16_EW_03.xy"
        },
        "crystallinity": {
            "fractions": {
                "crystalline": {
                    "mean": 0.41798046969397323,
                    "std": 0.025427513433246708
                },
                "amorphous": {
                    "mean": 0.5820195303060268,
                    "std": 0.025427513433246802
                }
            },
            "areas": {
                "crystalline": {
                    "mean": 22990.12096725384,
                    "std": 7068.384951849974
                },
                "amorphous": {
                    "mean": 31926.29494941283,
                    "std": 9830.885229737862
                }
            },
            "per_measurement": {
                "Round_1": {
                    "file": "50_16_EW_01.txt",
                    "total_area": 36749.24925,
                    "crystalline_area": 14883.606298606468,
                    "amorphous_area": 21865.64295139353,
                    "crystalline_fraction": 0.40500436341856616,
                    "amorphous_fraction": 0.594995636581434
                },
                "Round_2": {
                    "file": "50_16_EW_02.txt",
                    "total_area": 58624.74925000001,
                    "crystalline_area": 26221.5627670487,
                    "amorphous_area": 32403.186482951303,
                    "crystalline_fraction": 0.44727803704932173,
                    "amorphous_fraction": 0.5527219629506782
                },
                "Round_3": {
                    "file": "50_16_EW_03.txt",
                    "total_area": 69375.24925,
                    "crystalline_area": 27865.19383610635,
                    "amorphous_area": 41510.05541389365,
                    "crystalline_fraction": 0.4016590086140318,
                    "amorphous_fraction": 0.5983409913859683
                }
            }
        },
        "phase_composition": {
            "Sodalite": {
                "mean": 1.0,
                "std": 0.0
            },
            "Diamondoid": {
                "mean": 0.0,
                "std": 0.0
            },
            "U12": {
                "mean": 0.0,
                "std": 0.0
            },
            "U13": {
                "mean": 0.0,
                "std": 0.0
            },
            "ZIF-EC-1": {
                "mean": 0.0,
                "std": 0.0
            },
            "ZIF-C": {
                "mean": 0.0,
                "std": 0.0
            },
            "ZIF-L": {
                "mean": 0.0,
                "std": 0.0
            }
        },
        "composition": {
            "M_percent": 20.0,
            "L_percent": 30.0,
            "BSA_percent": 50.0
        },
        "atr_file": "A50EW-16.xy",
        "ir_data": {
            "area_1647": 0.0101,
            "height_1647": 0.0012,
            "area_421": 0.3116,
            "peak_pos_421": 421.5056,
            "height_421": 0.0468,
            "ratio_selected_peaks": 0.0256
        },
        "encapsulation_efficiency": {
            "mean": 56.715,
            "error_bar": 3.633
        },
        "lc_data": {
            "lc_percent": 9.0
        }
    },
    "50_21_EW": {
        "washing": "ethanol_washing",
        "concentration": 50.0,
        "ternary_position": 21,
        "measurements": {
            "Round_1": "50_21_EW_01.xy",
            "Round_2": "50_21_EW_02.xy",
            "Round_3": "50_21_EW_03.xy"
        },
        "crystallinity": {
            "fractions": {
                "crystalline": {
                    "mean": 0.40370611514675936,
                    "std": 0.08967911534045474
                },
                "amorphous": {
                    "mean": 0.5962938848532406,
                    "std": 0.08967911534045472
                }
            },
            "areas": {
                "crystalline": {
                    "mean": 23206.482263853064,
                    "std": 3782.9346066992325
                },
                "amorphous": {
                    "mean": 35726.70031948028,
                    "std": 11711.233687366164
                }
            },
            "per_measurement": {
                "Round_1": {
                    "file": "50_21_EW_01.txt",
                    "total_area": 67132.09925000001,
                    "crystalline_area": 20485.987357032027,
                    "amorphous_area": 46646.111892967994,
                    "crystalline_fraction": 0.3051593438295767,
                    "amorphous_fraction": 0.6948406561704232
                },
                "Round_2": {
                    "file": "50_21_EW_02.txt",
                    "total_area": 64701.94925,
                    "crystalline_area": 27526.421396312817,
                    "amorphous_area": 37175.527853687185,
                    "crystalline_fraction": 0.4254341903974835,
                    "amorphous_fraction": 0.5745658096025165
                },
                "Round_3": {
                    "file": "50_21_EW_03.txt",
                    "total_area": 44965.49925000001,
                    "crystalline_area": 21607.03803821435,
                    "amorphous_area": 23358.46121178566,
                    "crystalline_fraction": 0.480524811213218,
                    "amorphous_fraction": 0.519475188786782
                }
            }
        },
        "phase_composition": {
            "Sodalite": {
                "mean": 1.0,
                "std": 0.0
            },
            "Diamondoid": {
                "mean": 0.0,
                "std": 0.0
            },
            "U12": {
                "mean": 0.0,
                "std": 0.0
            },
            "U13": {
                "mean": 0.0,
                "std": 0.0
            },
            "ZIF-EC-1": {
                "mean": 0.0,
                "std": 0.0
            },
            "ZIF-C": {
                "mean": 0.0,
                "std": 0.0
            },
            "ZIF-L": {
                "mean": 0.0,
                "std": 0.0
            }
        },
        "composition": {
            "M_percent": 10.0,
            "L_percent": 40.0,
            "BSA_percent": 50.0
        },
        "atr_file": "A50EW-21.xy",
        "ir_data": {
            "area_1647": 0.0001,
            "height_1647": 0.0,
            "area_421": 0.0178,
            "peak_pos_421": 419.4495,
            "height_421": 0.0028,
            "ratio_selected_peaks": 0.0122
        },
        "encapsulation_efficiency": {
            "mean": 66.884,
            "error_bar": 1.504
        },
        "lc_data": {
            "lc_percent": 74.0
        }
    },
    "50_15_EW": {
        "washing": "ethanol_washing",
        "concentration": 50.0,
        "ternary_position": 15,
        "measurements": {
            "Round_1": "50_15_EW_01.xy",
            "Round_2": "50_15_EW_02.xy",
            "Round_3": "50_15_EW_03.xy"
        },
        "crystallinity": {
            "fractions": {
                "crystalline": {
                    "mean": 0.37658518067493113,
                    "std": 0.04521293898360253
                },
                "amorphous": {
                    "mean": 0.6234148193250689,
                    "std": 0.045212938983602555
                }
            },
            "areas": {
                "crystalline": {
                    "mean": 15835.01530201797,
                    "std": 2352.0722363064215
                },
                "amorphous": {
                    "mean": 26980.117281315364,
                    "std": 8687.883690785107
                }
            },
            "per_measurement": {
                "Round_1": {
                    "file": "50_15_EW_01.txt",
                    "total_area": 38290.19924999999,
                    "crystalline_area": 14155.359192357671,
                    "amorphous_area": 24134.84005764232,
                    "crystalline_fraction": 0.36968622440264987,
                    "amorphous_fraction": 0.6303137755973501
                },
                "Round_2": {
                    "file": "50_15_EW_02.txt",
                    "total_area": 55257.04925,
                    "crystalline_area": 18523.169713248448,
                    "amorphous_area": 36733.87953675155,
                    "crystalline_fraction": 0.33521822038386256,
                    "amorphous_fraction": 0.6647817796161374
                },
                "Round_3": {
                    "file": "50_15_EW_03.txt",
                    "total_area": 34898.14925,
                    "crystalline_area": 14826.51700044779,
                    "amorphous_area": 20071.63224955221,
                    "crystalline_fraction": 0.42485109723828085,
                    "amorphous_fraction": 0.575148902761719
                }
            }
        },
        "phase_composition": {
            "Sodalite": {
                "mean": 1.0,
                "std": 0.0
            },
            "Diamondoid": {
                "mean": 0.0,
                "std": 0.0
            },
            "U12": {
                "mean": 0.0,
                "std": 0.0
            },
            "U13": {
                "mean": 0.0,
                "std": 0.0
            },
            "ZIF-EC-1": {
                "mean": 0.0,
                "std": 0.0
            },
            "ZIF-C": {
                "mean": 0.0,
                "std": 0.0
            },
            "ZIF-L": {
                "mean": 0.0,
                "std": 0.0
            }
        },
        "composition": {
            "M_percent": 10.0,
            "L_percent": 30.0,
            "BSA_percent": 60.0
        },
        "atr_file": "A50EW-15.xy",
        "ir_data": {
            "area_1647": 0.0214,
            "height_1647": 0.0024,
            "area_421": 0.1562,
            "peak_pos_421": 421.5056,
            "height_421": 0.0232,
            "ratio_selected_peaks": 0.0936
        },
        "encapsulation_efficiency": {
            "mean": 51.984,
            "error_bar": 3.999
        },
        "lc_data": {
            "lc_percent": 78.0
        }
    },
    "50_17_EW": {
        "washing": "ethanol_washing",
        "concentration": 50.0,
        "ternary_position": 17,
        "measurements": {
            "Round_1": "50_17_EW_01.xy",
            "Round_2": "50_17_EW_02.xy",
            "Round_3": "50_17_EW_03.xy"
        },
        "crystallinity": {
            "fractions": {
                "crystalline": {
                    "mean": 0.4513741305192655,
                    "std": 0.18678691197850142
                },
                "amorphous": {
                    "mean": 0.5486258694807344,
                    "std": 0.18678691197850142
                }
            },
            "areas": {
                "crystalline": {
                    "mean": 30090.424792195572,
                    "std": 15107.498395045375
                },
                "amorphous": {
                    "mean": 34591.22445780444,
                    "std": 7880.378684155234
                }
            },
            "per_measurement": {
                "Round_1": {
                    "file": "50_17_EW_01.txt",
                    "total_area": 57052.89925,
                    "crystalline_area": 13508.970054366902,
                    "amorphous_area": 43543.9291956331,
                    "crystalline_fraction": 0.2367797295483963,
                    "amorphous_fraction": 0.7632202704516037
                },
                "Round_2": {
                    "file": "50_17_EW_02.txt",
                    "total_area": 74599.09925000001,
                    "crystalline_area": 43074.554641113406,
                    "amorphous_area": 31524.54460888661,
                    "crystalline_fraction": 0.5774138705986238,
                    "amorphous_fraction": 0.42258612940137613
                },
                "Round_3": {
                    "file": "50_17_EW_03.txt",
                    "total_area": 62392.94924999999,
                    "crystalline_area": 33687.749681106405,
                    "amorphous_area": 28705.199568893597,
                    "crystalline_fraction": 0.5399287914107763,
                    "amorphous_fraction": 0.4600712085892236
                }
            }
        },
        "phase_composition": {
            "Sodalite": {
                "mean": 1.0,
                "std": 0.0
            },
            "Diamondoid": {
                "mean": 0.0,
                "std": 0.0
            },
            "U12": {
                "mean": 0.0,
                "std": 0.0
            },
            "U13": {
                "mean": 0.0,
                "std": 0.0
            },
            "ZIF-EC-1": {
                "mean": 0.0,
                "std": 0.0
            },
            "ZIF-C": {
                "mean": 0.0,
                "std": 0.0
            },
            "ZIF-L": {
                "mean": 0.0,
                "std": 0.0
            }
        },
        "composition": {
            "M_percent": 30.0,
            "L_percent": 30.0,
            "BSA_percent": 40.0
        },
        "atr_file": "A50EW-17.xy",
        "ir_data": {
            "area_1647": 0.018,
            "height_1647": 0.0022,
            "area_421": 0.4247,
            "peak_pos_421": 421.5056,
            "height_421": 0.0641,
            "ratio_selected_peaks": 0.0331
        },
        "encapsulation_efficiency": {
            "mean": 25.475,
            "error_bar": 9.191
        },
        "lc_data": {
            "lc_percent": 47.0
        }
    },
    "50_20_EW": {
        "washing": "ethanol_washing",
        "concentration": 50.0,
        "ternary_position": 20,
        "measurements": {
            "Round_1": "50_20_EW_01.xy",
            "Round_2": "50_20_EW_02.xy",
            "Round_3": "50_20_EW_03.xy"
        },
        "crystallinity": {
            "fractions": {
                "crystalline": {
                    "mean": 0.2660978475294729,
                    "std": 0.015422576671928845
                },
                "amorphous": {
                    "mean": 0.733902152470527,
                    "std": 0.015422576671928765
                }
            },
            "areas": {
                "crystalline": {
                    "mean": 23898.26781392019,
                    "std": 5384.724570127949
                },
                "amorphous": {
                    "mean": 66384.83143607981,
                    "std": 16930.666192766977
                }
            },
            "per_measurement": {
                "Round_1": {
                    "file": "50_20_EW_01.txt",
                    "total_area": 64765.59925,
                    "crystalline_area": 17876.49426427555,
                    "amorphous_area": 46889.10498572445,
                    "crystalline_fraction": 0.2760183565239775,
                    "amorphous_fraction": 0.7239816434760226
                },
                "Round_2": {
                    "file": "50_20_EW_02.txt",
                    "total_area": 103124.14924999999,
                    "crystalline_area": 28250.4007196744,
                    "amorphous_area": 74873.7485303256,
                    "crystalline_fraction": 0.2739455396736221,
                    "amorphous_fraction": 0.726054460326378
                },
                "Round_3": {
                    "file": "50_20_EW_03.txt",
                    "total_area": 102959.54925,
                    "crystalline_area": 25567.908457810623,
                    "amorphous_area": 77391.64079218938,
                    "crystalline_fraction": 0.24832964639081906,
                    "amorphous_fraction": 0.7516703536091809
                }
            }
        },
        "phase_composition": {
            "Sodalite": {
                "mean": 0.0,
                "std": 0.0
            },
            "Diamondoid": {
                "mean": 0.0,
                "std": 0.0
            },
            "U12": {
                "mean": 0.0,
                "std": 0.0
            },
            "U13": {
                "mean": 1.0,
                "std": 0.0
            },
            "ZIF-EC-1": {
                "mean": 0.0,
                "std": 0.0
            },
            "ZIF-C": {
                "mean": 0.0,
                "std": 0.0
            },
            "ZIF-L": {
                "mean": 0.0,
                "std": 0.0
            }
        },
        "composition": {
            "M_percent": 60.0,
            "L_percent": 30.0,
            "BSA_percent": 10.0
        },
        "atr_file": "A50EW-20.xy",
        "ir_data": {
            "area_1647": 0.0008,
            "height_1647": 0.0002,
            "area_421": 0.0031,
            "peak_pos_421": 423.5618,
            "height_421": 0.0007,
            "ratio_selected_peaks": 0.2454
        },
        "encapsulation_efficiency": {
            "mean": 36.946,
            "error_bar": 2.432
        },
        "lc_data": {
            "lc_percent": 88.0
        }
    },
    "50_22_EW": {
        "washing": "ethanol_washing",
        "concentration": 50.0,
        "ternary_position": 22,
        "measurements": {
            "Round_1": "50_22_EW_01.xy",
            "Round_2": "50_22_EW_02.xy",
            "Round_3": "50_22_EW_03.xy"
        },
        "crystallinity": {
            "fractions": {
                "crystalline": {
                    "mean": 0.45762470345551987,
                    "std": 0.07836251552538574
                },
                "amorphous": {
                    "mean": 0.54237529654448,
                    "std": 0.07836251552538577
                }
            },
            "areas": {
                "crystalline": {
                    "mean": 31140.86519559987,
                    "std": 5496.733443601075
                },
                "amorphous": {
                    "mean": 37954.11738773347,
                    "std": 12597.335331014236
                }
            },
            "per_measurement": {
                "Round_1": {
                    "file": "50_22_EW_01.txt",
                    "total_area": 82873.04925000001,
                    "crystalline_area": 30723.33252656215,
                    "amorphous_area": 52149.71672343787,
                    "crystalline_fraction": 0.3707276708725924,
                    "amorphous_fraction": 0.6292723291274076
                },
                "Round_2": {
                    "file": "50_22_EW_02.txt",
                    "total_area": 70439.69925,
                    "crystalline_area": 36834.458637942385,
                    "amorphous_area": 33605.24061205761,
                    "crystalline_fraction": 0.5229218612534378,
                    "amorphous_fraction": 0.47707813874656213
                },
                "Round_3": {
                    "file": "50_22_EW_03.txt",
                    "total_area": 53972.19925,
                    "crystalline_area": 25864.804422295074,
                    "amorphous_area": 28107.394827704935,
                    "crystalline_fraction": 0.4792245782405295,
                    "amorphous_fraction": 0.5207754217594706
                }
            }
        },
        "phase_composition": {
            "Sodalite": {
                "mean": 1.0,
                "std": 0.0
            },
            "Diamondoid": {
                "mean": 0.0,
                "std": 0.0
            },
            "U12": {
                "mean": 0.0,
                "std": 0.0
            },
            "U13": {
                "mean": 0.0,
                "std": 0.0
            },
            "ZIF-EC-1": {
                "mean": 0.0,
                "std": 0.0
            },
            "ZIF-C": {
                "mean": 0.0,
                "std": 0.0
            },
            "ZIF-L": {
                "mean": 0.0,
                "std": 0.0
            }
        },
        "composition": {
            "M_percent": 20.0,
            "L_percent": 40.0,
            "BSA_percent": 40.0
        },
        "atr_file": "A50EW-22.xy",
        "ir_data": {
            "area_1647": 0.0081,
            "height_1647": 0.0011,
            "area_421": 0.1186,
            "peak_pos_421": 421.5056,
            "height_421": 0.017,
            "ratio_selected_peaks": 0.0634
        },
        "encapsulation_efficiency": {
            "mean": 82.638,
            "error_bar": 2.873
        },
        "lc_data": {
            "lc_percent": 70.0
        }
    },
    "50_19_EW": {
        "washing": "ethanol_washing",
        "concentration": 50.0,
        "ternary_position": 19,
        "measurements": {
            "Round_1": "50_19_EW_01.xy",
            "Round_2": "50_19_EW_02.xy",
            "Round_3": "50_19_EW_03.xy"
        },
        "crystallinity": {
            "fractions": {
                "crystalline": {
                    "mean": 0.42552828094782846,
                    "std": 0.03567066680698074
                },
                "amorphous": {
                    "mean": 0.5744717190521714,
                    "std": 0.03567066680698067
                }
            },
            "areas": {
                "crystalline": {
                    "mean": 53141.42691681499,
                    "std": 9050.17129950134
                },
                "amorphous": {
                    "mean": 72443.25566651834,
                    "std": 17715.37138976151
                }
            },
            "per_measurement": {
                "Round_1": {
                    "file": "50_19_EW_01.txt",
                    "total_area": 154949.84925,
                    "crystalline_area": 62100.97719815934,
                    "amorphous_area": 92848.87205184068,
                    "crystalline_fraction": 0.40078113982520913,
                    "amorphous_fraction": 0.5992188601747908
                },
                "Round_2": {
                    "file": "50_19_EW_02.txt",
                    "total_area": 107485.69924999999,
                    "crystalline_area": 44003.278173976,
                    "amorphous_area": 63482.421076023995,
                    "crystalline_fraction": 0.40938728110824474,
                    "amorphous_fraction": 0.5906127188917552
                },
                "Round_3": {
                    "file": "50_19_EW_03.txt",
                    "total_area": 114318.49925000001,
                    "crystalline_area": 53320.025378309634,
                    "amorphous_area": 60998.47387169037,
                    "crystalline_fraction": 0.46641642191003163,
                    "amorphous_fraction": 0.5335835780899684
                }
            }
        },
        "phase_composition": {
            "Sodalite": {
                "mean": 1.0,
                "std": 0.0
            },
            "Diamondoid": {
                "mean": 0.0,
                "std": 0.0
            },
            "U12": {
                "mean": 0.0,
                "std": 0.0
            },
            "U13": {
                "mean": 0.0,
                "std": 0.0
            },
            "ZIF-EC-1": {
                "mean": 0.0,
                "std": 0.0
            },
            "ZIF-C": {
                "mean": 0.0,
                "std": 0.0
            },
            "ZIF-L": {
                "mean": 0.0,
                "std": 0.0
            }
        },
        "composition": {
            "M_percent": 50.0,
            "L_percent": 30.0,
            "BSA_percent": 20.0
        },
        "atr_file": "A50EW-19.xy",
        "ir_data": {
            "area_1647": 0.0135,
            "height_1647": 0.0017,
            "area_421": 0.3152,
            "peak_pos_421": 421.5056,
            "height_421": 0.0465,
            "ratio_selected_peaks": 0.0349
        },
        "encapsulation_efficiency": {
            "mean": 14.556,
            "error_bar": 4.397
        },
        "lc_data": {
            "lc_percent": 19.0
        }
    },
    "50_23_EW": {
        "washing": "ethanol_washing",
        "concentration": 50.0,
        "ternary_position": 23,
        "measurements": {
            "Round_1": "50_23_EW_01.xy",
            "Round_2": "50_23_EW_02.xy",
            "Round_3": "50_23_EW_03.xy"
        },
        "crystallinity": {
            "fractions": {
                "crystalline": {
                    "mean": 0.5620928613148629,
                    "std": 0.17014537856895506
                },
                "amorphous": {
                    "mean": 0.43790713868513714,
                    "std": 0.17014537856895504
                }
            },
            "areas": {
                "crystalline": {
                    "mean": 46415.9416203259,
                    "std": 22436.878156096274
                },
                "amorphous": {
                    "mean": 32535.99096300743,
                    "std": 4531.380798928163
                }
            },
            "per_measurement": {
                "Round_1": {
                    "file": "50_23_EW_01.txt",
                    "total_area": 58538.14924999999,
                    "crystalline_area": 21410.896148734675,
                    "amorphous_area": 37127.25310126531,
                    "crystalline_fraction": 0.36575970410842257,
                    "amorphous_fraction": 0.6342402958915774
                },
                "Round_2": {
                    "file": "50_23_EW_02.txt",
                    "total_area": 97203.69925,
                    "crystalline_area": 64789.94433260542,
                    "amorphous_area": 32413.75491739459,
                    "crystalline_fraction": 0.6665378461160305,
                    "amorphous_fraction": 0.3334621538839695
                },
                "Round_3": {
                    "file": "50_23_EW_03.txt",
                    "total_area": 81113.94925,
                    "crystalline_area": 53046.98437963761,
                    "amorphous_area": 28066.964870362382,
                    "crystalline_fraction": 0.6539810337201356,
                    "amorphous_fraction": 0.34601896627986445
                }
            }
        },
        "phase_composition": {
            "Sodalite": {
                "mean": 1.0,
                "std": 0.0
            },
            "Diamondoid": {
                "mean": 0.0,
                "std": 0.0
            },
            "U12": {
                "mean": 0.0,
                "std": 0.0
            },
            "U13": {
                "mean": 0.0,
                "std": 0.0
            },
            "ZIF-EC-1": {
                "mean": 0.0,
                "std": 0.0
            },
            "ZIF-C": {
                "mean": 0.0,
                "std": 0.0
            },
            "ZIF-L": {
                "mean": 0.0,
                "std": 0.0
            }
        },
        "composition": {
            "M_percent": 30.0,
            "L_percent": 40.0,
            "BSA_percent": 30.0
        },
        "atr_file": "A50EW-23.xy",
        "ir_data": {
            "area_1647": 0.0127,
            "height_1647": 0.0016,
            "area_421": 0.7012,
            "peak_pos_421": 421.5056,
            "height_421": 0.105,
            "ratio_selected_peaks": 0.0151
        },
        "encapsulation_efficiency": {
            "mean": 30.867,
            "error_bar": 4.222
        },
        "lc_data": {
            "lc_percent": 50.0
        }
    },
    "50_25_EW": {
        "washing": "ethanol_washing",
        "concentration": 50.0,
        "ternary_position": 25,
        "measurements": {
            "Round_1": "50_25_EW_01.xy",
            "Round_2": "50_25_EW_02.xy",
            "Round_3": "50_25_EW_03.xy"
        },
        "crystallinity": {
            "fractions": {
                "crystalline": {
                    "mean": 0.3659540931483401,
                    "std": 0.1024062851348729
                },
                "amorphous": {
                    "mean": 0.6340459068516598,
                    "std": 0.10240628513487288
                }
            },
            "areas": {
                "crystalline": {
                    "mean": 18760.466333469107,
                    "std": 6122.764012633909
                },
                "amorphous": {
                    "mean": 31940.132916530896,
                    "std": 3209.9149230796165
                }
            },
            "per_measurement": {
                "Round_1": {
                    "file": "50_25_EW_01.txt",
                    "total_area": 46969.49925,
                    "crystalline_area": 11742.274817099431,
                    "amorphous_area": 35227.22443290058,
                    "crystalline_fraction": 0.24999787105670343,
                    "amorphous_fraction": 0.7500021289432965
                },
                "Round_2": {
                    "file": "50_25_EW_02.txt",
                    "total_area": 53309.74925,
                    "crystalline_area": 21529.981106181483,
                    "amorphous_area": 31779.768143818514,
                    "crystalline_fraction": 0.403865735800314,
                    "amorphous_fraction": 0.5961342641996861
                },
                "Round_3": {
                    "file": "50_25_EW_03.txt",
                    "total_area": 51822.54925,
                    "crystalline_area": 23009.143077126406,
                    "amorphous_area": 28813.40617287359,
                    "crystalline_fraction": 0.44399867258800296,
                    "amorphous_fraction": 0.556001327411997
                }
            }
        },
        "phase_composition": {
            "Sodalite": {
                "mean": 1.0,
                "std": 0.0
            },
            "Diamondoid": {
                "mean": 0.0,
                "std": 0.0
            },
            "U12": {
                "mean": 0.0,
                "std": 0.0
            },
            "U13": {
                "mean": 0.0,
                "std": 0.0
            },
            "ZIF-EC-1": {
                "mean": 0.0,
                "std": 0.0
            },
            "ZIF-C": {
                "mean": 0.0,
                "std": 0.0
            },
            "ZIF-L": {
                "mean": 0.0,
                "std": 0.0
            }
        },
        "composition": {
            "M_percent": 50.0,
            "L_percent": 40.0,
            "BSA_percent": 10.0
        },
        "atr_file": "A50EW-25.xy",
        "ir_data": {
            "area_1647": 0.0,
            "height_1647": 0.0,
            "area_421": 0.0347,
            "peak_pos_421": 421.5056,
            "height_421": 0.0046,
            "ratio_selected_peaks": 0.0
        },
        "encapsulation_efficiency": {
            "mean": 27.423,
            "error_bar": 6.703
        },
        "lc_data": {
            "lc_percent": 61.0
        }
    },
    "50_24_EW": {
        "washing": "ethanol_washing",
        "concentration": 50.0,
        "ternary_position": 24,
        "measurements": {
            "Round_1": "50_24_EW_01.xy",
            "Round_2": "50_24_EW_02.xy",
            "Round_3": "50_24_EW_03.xy"
        },
        "crystallinity": {
            "fractions": {
                "crystalline": {
                    "mean": 0.6162682792280024,
                    "std": 0.051651114380069925
                },
                "amorphous": {
                    "mean": 0.38373172077199763,
                    "std": 0.05165111438006992
                }
            },
            "areas": {
                "crystalline": {
                    "mean": 55201.164285202656,
                    "std": 24193.853644374565
                },
                "amorphous": {
                    "mean": 32583.63496479736,
                    "std": 9729.178309015855
                }
            },
            "per_measurement": {
                "Round_1": {
                    "file": "50_24_EW_01.txt",
                    "total_area": 48875.84925,
                    "crystalline_area": 27361.437277005516,
                    "amorphous_area": 21514.411972994487,
                    "crystalline_fraction": 0.5598150762977385,
                    "amorphous_fraction": 0.44018492370226153
                },
                "Round_2": {
                    "file": "50_24_EW_02.txt",
                    "total_area": 107591.24925000001,
                    "crystalline_area": 71134.66982482056,
                    "amorphous_area": 36456.57942517946,
                    "crystalline_fraction": 0.6611566490833413,
                    "amorphous_fraction": 0.3388433509166588
                },
                "Round_3": {
                    "file": "50_24_EW_03.txt",
                    "total_area": 106887.29925000001,
                    "crystalline_area": 67107.38575378188,
                    "amorphous_area": 39779.913496218134,
                    "crystalline_fraction": 0.6278331123029276,
                    "amorphous_fraction": 0.3721668876970725
                }
            }
        },
        "phase_composition": {
            "Sodalite": {
                "mean": 1.0,
                "std": 0.0
            },
            "Diamondoid": {
                "mean": 0.0,
                "std": 0.0
            },
            "U12": {
                "mean": 0.0,
                "std": 0.0
            },
            "U13": {
                "mean": 0.0,
                "std": 0.0
            },
            "ZIF-EC-1": {
                "mean": 0.0,
                "std": 0.0
            },
            "ZIF-C": {
                "mean": 0.0,
                "std": 0.0
            },
            "ZIF-L": {
                "mean": 0.0,
                "std": 0.0
            }
        },
        "composition": {
            "M_percent": 40.0,
            "L_percent": 40.0,
            "BSA_percent": 20.0
        },
        "atr_file": "A50EW-24.xy",
        "ir_data": {
            "area_1647": 0.0004,
            "height_1647": 0.0001,
            "area_421": 0.0294,
            "peak_pos_421": 421.5056,
            "height_421": 0.0043,
            "ratio_selected_peaks": 0.0183
        },
        "encapsulation_efficiency": {
            "mean": 22.56,
            "error_bar": 2.741
        },
        "lc_data": {
            "lc_percent": 44.0
        }
    },
    "50_27_EW": {
        "washing": "ethanol_washing",
        "concentration": 50.0,
        "ternary_position": 27,
        "measurements": {
            "Round_1": "50_27_EW_01.xy",
            "Round_2": "50_27_EW_02.xy",
            "Round_3": "50_27_EW_03.xy"
        },
        "crystallinity": {
            "fractions": {
                "crystalline": {
                    "mean": 0.4968617414627549,
                    "std": 0.054025812558801865
                },
                "amorphous": {
                    "mean": 0.5031382585372451,
                    "std": 0.05402581255880178
                }
            },
            "areas": {
                "crystalline": {
                    "mean": 39556.76917908151,
                    "std": 2172.7393806553173
                },
                "amorphous": {
                    "mean": 40654.49673758516,
                    "std": 8890.440817255045
                }
            },
            "per_measurement": {
                "Round_1": {
                    "file": "50_27_EW_01.txt",
                    "total_area": 89367.29925000001,
                    "crystalline_area": 38844.15930008422,
                    "amorphous_area": 50523.139949915785,
                    "crystalline_fraction": 0.43465741525230456,
                    "amorphous_fraction": 0.5653425847476954
                },
                "Round_2": {
                    "file": "50_27_EW_02.txt",
                    "total_area": 71101.04925,
                    "crystalline_area": 37829.82262475684,
                    "amorphous_area": 33271.22662524315,
                    "crystalline_fraction": 0.5320571640475031,
                    "amorphous_fraction": 0.46794283595249697
                },
                "Round_3": {
                    "file": "50_27_EW_03.txt",
                    "total_area": 80165.44925,
                    "crystalline_area": 41996.32561240346,
                    "amorphous_area": 38169.12363759655,
                    "crystalline_fraction": 0.5238706450884569,
                    "amorphous_fraction": 0.4761293549115431
                }
            }
        },
        "phase_composition": {
            "Sodalite": {
                "mean": 1.0,
                "std": 0.0
            },
            "Diamondoid": {
                "mean": 0.0,
                "std": 0.0
            },
            "U12": {
                "mean": 0.0,
                "std": 0.0
            },
            "U13": {
                "mean": 0.0,
                "std": 0.0
            },
            "ZIF-EC-1": {
                "mean": 0.0,
                "std": 0.0
            },
            "ZIF-C": {
                "mean": 0.0,
