Repository: digital-chemistry/zif-vis

# ZIF Biocomposite Explorer

Interactive Flask app for exploring ZIF biocomposite formulations across composition, concentration, phase assignment, crystallinity, encapsulation efficiency, and experiment-level spectra.

## What this app shows

The explorer combines a summary dataset with repeat-level ATR-IR and XRD measurements.

- The main plot shows sample points in ternary composition space.
- The 3D view stacks concentration layers vertically.
- The 2D view isolates one concentration layer at a time.
- The right inspector explains the selected sample with parameters, phase composition, ATR-IR, and repeated XRD measurements.

File: project/zif_biocomposite_summary_manual.json (part 21 of 39)
{
                    "amorphous_fraction": 0.6447853231544702
                },
                "Round_2": {
                    "file": "25_22_EW_02.txt",
                    "total_area": 81004.34925000001,
                    "crystalline_area": 40160.620334984014,
                    "amorphous_area": 40843.72891501601,
                    "crystalline_fraction": 0.4957835067724342,
                    "amorphous_fraction": 0.5042164932275657
                },
                "Round_3": {
                    "file": "25_22_EW_03.txt",
                    "total_area": 75784.24925000001,
                    "crystalline_area": 26183.569549731896,
                    "amorphous_area": 49600.67970026811,
                    "crystalline_fraction": 0.3455014704091945,
                    "amorphous_fraction": 0.6544985295908056
                }
            }
        },
        "phase_composition": {
            "Sodalite": {
                "mean": 1.0,
                "std": 0.0
            },
            "Diamondoid": {
                "mean": 0.0,
                "std": 0.0
            },
            "U12": {
                "mean": 0.0,
                "std": 0.0
            },
            "U13": {
                "mean": 0.0,
                "std": 0.0
            },
            "ZIF-EC-1": {
                "mean": 0.0,
                "std": 0.0
            },
            "ZIF-C": {
                "mean": 0.0,
                "std": 0.0
            },
            "ZIF-L": {
                "mean": 0.0,
                "std": 0.0
            }
        },
        "composition": {
            "M_percent": 20.0,
            "L_percent": 40.0,
            "BSA_percent": 40.0
        },
        "encapsulation_efficiency": {
            "mean": 92.847,
            "error_bar": 1.795
        },
        "atr_file": "A25EW-22.xy",
        "ir_data": {
            "area_1647": 0.0063,
            "height_1647": 0.0008,
            "area_421": 0.1066,
            "peak_pos_421": 421.5056,
            "height_421": 0.0157,
            "ratio_selected_peaks": 0.0557,
            "adaptive": {
                "method": "adaptive peak-finding; Amide I search 1620-1680 cm^-1, integrate ±25 cm^-1; Zn-N search 405-440 cm^-1, integrate ±10 cm^-1; optional nu-correction (A·nu); response factors f_BSA=600, f_MOF=30",
                "peak_1647_found": 1651.0684,
                "peak_1647_shift_cm1": 4.0684,
                "height_1647": 0.0116,
                "area_1647_raw": 0.2525,
                "area_1647_nu": 416.8686,
                "peak_421_found": 421.5056,
                "peak_421_shift_cm1": 0.5056,
                "height_421": 0.0209,
                "area_421_raw": 0.1562,
                "area_421_nu": 65.7825,
                "ratio_raw": 0.6178,
                "ratio_nu": 0.8637,
                "ratio_response": 0.2406
            },
            "ratio_raw_adaptive": 0.6178,
            "ratio_nu_corrected": 0.8637,
            "ratio_response_scaled": 0.2406
        },
        "LC_percent": 68
    },
    "25_22_WW": {
        "washing": "water_washing",
        "concentration": 25.0,
        "ternary_position": 22,
        "measurements": {
            "Round_1": "25_22_WW_01.xy",
            "Round_2": "25_22_WW_02.xy",
            "Round_3": "25_22_WW_03.xy"
        },
        "crystallinity": {
            "fractions": {
                "crystalline": {
                    "mean": 0.2370883902360478,
                    "std": 0.026941398083566943
                },
                "amorphous": {
                    "mean": 0.7629116097639522,
                    "std": 0.02694139808356688
                }
            },
            "areas": {
                "crystalline": {
                    "mean": 10128.810939849252,
                    "std": 826.1654227196432
                },
                "amorphous": {
                    "mean": 33014.554976817424,
                    "std": 5880.511530969323
                }
            },
            "per_measurement": {
                "Round_1": {
                    "file": "25_22_WW_01.txt",
                    "total_area": 48503.849250000014,
                    "crystalline_area": 10037.423423031607,
                    "amorphous_area": 38466.425826968414,
                    "crystalline_fraction": 0.20694075992394773,
                    "amorphous_fraction": 0.7930592400760522
                },
                "Round_2": {
                    "file": "25_22_WW_02.txt",
                    "total_area": 44790.949250000005,
                    "crystalline_area": 10996.87052137146,
                    "amorphous_area": 33794.07872862855,
                    "crystalline_fraction": 0.2455154602773117,
                    "amorphous_fraction": 0.7544845397226884
                },
                "Round_3": {
                    "file": "25_22_WW_03.txt",
                    "total_area": 36135.29925,
                    "crystalline_area": 9352.13887514469,
                    "amorphous_area": 26783.16037485531,
                    "crystalline_fraction": 0.25880895050688396,
                    "amorphous_fraction": 0.7411910494931161
                }
            }
        },
        "phase_composition": {
            "Sodalite": {
                "mean": 0.0,
                "std": 0.0
            },
            "Diamondoid": {
                "mean": 0.0,
                "std": 0.0
            },
            "U12": {
                "mean": 0.0,
                "std": 0.0
            },
            "U13": {
                "mean": 0.0,
                "std": 0.0
            },
            "ZIF-EC-1": {
                "mean": 0.0,
                "std": 0.0
            },
            "ZIF-C": {
                "mean": 1.0,
                "std": 0.0
            },
            "ZIF-L": {
                "mean": 0.0,
                "std": 0.0
            }
        },
        "composition": {
            "M_percent": 20.0,
            "L_percent": 40.0,
            "BSA_percent": 40.0
        },
        "encapsulation_efficiency": {
            "mean": 84.464,
            "error_bar": 2.526
        },
        "atr_file": "A25WW-22.xy",
        "ir_data": {
            "area_1647": 0.0089,
            "height_1647": 0.0012,
            "area_421": 0.0132,
            "peak_pos_421": 417.3934,
            "height_421": 0.0039,
            "ratio_selected_peaks": 0.4038,
            "adaptive": {
                "method": "adaptive peak-finding; Amide I search 1620-1680 cm^-1, integrate ±25 cm^-1; Zn-N search 405-440 cm^-1, integrate ±10 cm^-1; optional nu-correction (A·nu); response factors f_BSA=600, f_MOF=30",
                "peak_1647_found": 1651.0684,
                "peak_1647_shift_cm1": 4.0684,
                "height_1647": 0.0175,
                "area_1647_raw": 0.3751,
                "area_1647_nu": 618.881,
                "peak_421_found": 417.3934,
                "peak_421_shift_cm1": -3.6066,
                "height_421": 0.0152,
                "area_421_raw": 0.0723,
                "area_421_nu": 30.129,
                "ratio_raw": 0.8385,
                "ratio_nu": 0.9536,
                "ratio_response": 0.5067
            },
            "ratio_raw_adaptive": 0.8385,
            "ratio_nu_corrected": 0.9536,
            "ratio_response_scaled": 0.5067
        },
        "LC_percent": 68
    },
    "25_23_EW": {
        "washing": "ethanol_washing",
        "concentration": 25.0,
        "ternary_position": 23,
        "measurements": {
            "Round_1": "25_23_EW_01.xy",
            "Round_2": "25_23_EW_02.xy",
            "Round_3": "25_23_EW_03.xy"
        },
        "crystallinity": {
            "fractions": {
                "crystalline": {
                    "mean": 0.5281267840777301,
                    "std": 0.0892745192559192
                },
                "amorphous": {
                    "mean": 0.47187321592227,
                    "std": 0.08927451925591917
                }
            },
            "areas": {
                "crystalline": {
                    "mean": 45913.40677147218,
                    "std": 15132.888423641603
                },
                "amorphous": {
                    "mean": 41379.52581186115,
                    "std": 17440.05674246685
                }
            },
            "per_measurement": {
                "Round_1": {
                    "file": "25_23_EW_01.txt",
                    "total_area": 57586.14925,
                    "crystalline_area": 28797.877589154967,
                    "amorphous_area": 28788.271660845036,
                    "crystalline_fraction": 0.5000834048502552,
                    "amorphous_fraction": 0.49991659514974485
                },
                "Round_2": {
                    "file": "25_23_EW_02.txt",
                    "total_area": 91584.94924999999,
                    "crystalline_area": 57520.484014577436,
                    "amorphous_area": 34064.465235422555,
                    "crystalline_fraction": 0.6280560778339618,
                    "amorphous_fraction": 0.3719439221660382
                },
                "Round_3": {
                    "file": "25_23_EW_03.txt",
                    "total_area": 112707.69925,
                    "crystalline_area": 51421.858710684144,
                    "amorphous_area": 61285.84053931586,
                    "crystalline_fraction": 0.4562408695489731,
                    "amorphous_fraction": 0.5437591304510269
                }
            }
        },
        "phase_composition": {
            "Sodalite": {
                "mean": 1.0,
                "std": 0.0
            },
            "Diamondoid": {
                "mean": 0.0,
                "std": 0.0
            },
            "U12": {
                "mean": 0.0,
                "std": 0.0
            },
            "U13": {
                "mean": 0.0,
                "std": 0.0
            },
            "ZIF-EC-1": {
                "mean": 0.0,
                "std": 0.0
            },
            "ZIF-C": {
                "mean": 0.0,
                "std": 0.0
            },
            "ZIF-L": {
                "mean": 0.0,
                "std": 0.0
            }
        },
        "composition": {
            "M_percent": 30.0,
            "L_percent": 40.0,
            "BSA_percent": 30.0
        },
        "encapsulation_efficiency": {
            "mean": 75.77,
            "error_bar": 2.66
        },
        "atr_file": "A25EW-23.xy",
        "ir_data": {
            "area_1647": 0.0182,
            "height_1647": 0.0021,
            "area_421": 0.353,
            "peak_pos_421": 421.5056,
            "height_421": 0.0522,
            "ratio_selected_peaks": 0.0491,
            "adaptive": {
                "method": "adaptive peak-finding; Amide I search 1620-1680 cm^-1, integrate ±25 cm^-1; Zn-N search 405-440 cm^-1, integrate ±10 cm^-1; optional nu-correction (A·nu); response factors f_BSA=600, f_MOF=30",
                "peak_1647_found": 1651.0684,
                "peak_1647_shift_cm1": 4.0684,
                "height_1647": 0.0312,
                "area_1647_raw": 0.7199,
                "area_1647_nu": 1188.781,
                "peak_421_found": 421.5056,
                "peak_421_shift_cm1": 0.5056,
                "height_421": 0.0763,
                "area_421_raw": 0.5118,
                "area_421_nu": 215.657,
                "ratio_raw": 0.5845,
                "ratio_nu": 0.8464,
                "ratio_response": 0.2161
            },
            "ratio_raw_adaptive": 0.5845,
            "ratio_nu_corrected": 0.8464,
            "ratio_response_scaled": 0.2161
        },
        "LC_percent": 57
    },
    "25_23_WW": {
        "washing": "water_washing",
        "concentration": 25.0,
        "ternary_position": 23,
        "measurements": {
            "Round_1": "25_23_WW_01.xy",
            "Round_2": "25_23_WW_02.xy",
            "Round_3": "25_23_WW_03.xy"
        },
        "crystallinity": {
            "fractions": {
                "crystalline": {
                    "mean": 0.17199597949643994,
                    "std": 0.053178299958685366
                },
                "amorphous": {
                    "mean": 0.8280040205035601,
                    "std": 0.05317829995868538
                }
            },
            "areas": {
                "crystalline": {
                    "mean": 11476.64554947979,
                    "std": 392.3055750409014
                },
                "amorphous": {
                    "mean": 58860.67036718688,
                    "std": 18057.717314268524
                }
            },
            "per_measurement": {
                "Round_1": {
                    "file": "25_23_WW_01.txt",
                    "total_area": 50775.84924999999,
                    "crystalline_area": 11825.579606277655,
                    "amorphous_area": 38950.269643722335,
                    "crystalline_fraction": 0.23289772167183706,
                    "amorphous_fraction": 0.7671022783281629
                },
                "Round_2": {
                    "file": "25_23_WW_02.txt",
                    "total_area": 74504.74925,
                    "crystalline_area": 11052.003717767033,
                    "amorphous_area": 63452.74553223297,
                    "crystalline_fraction": 0.14833958679173773,
                    "amorphous_fraction": 0.8516604132082622
                },
                "Round_3": {
                    "file": "25_23_WW_03.txt",
                    "total_area": 85731.34925,
                    "crystalline_area": 11552.353324394677,
                    "amorphous_area": 74178.99592560533,
                    "crystalline_fraction": 0.13475063002574494,
                    "amorphous_fraction": 0.8652493699742551
                }
            }
        },
        "phase_composition": {
            "Sodalite": {
                "mean": 0.0,
                "std": 0.0
            },
            "Diamondoid": {
                "mean": 0.0,
                "std": 0.0
            },
            "U12": {
                "mean": 0.0,
                "std": 0.0
            },
            "U13": {
                "mean": 0.0,
                "std": 0.0
            },
            "ZIF-EC-1": {
                "mean": 0.0,
                "std": 0.0
            },
            "ZIF-C": {
                "mean": 1.0,
                "std": 0.0
            },
            "ZIF-L": {
                "mean": 0.0,
                "std": 0.0
            }
        },
        "composition": {
            "M_percent": 30.0,
            "L_percent": 40.0,
            "BSA_percent": 30.0
        },
        "encapsulation_efficiency": {
            "mean": 62.667,
            "error_bar": 6.182
        },
        "atr_file": "A25WW-23.xy",
        "ir_data": {
            "area_1647": 0.0113,
            "height_1647": 0.0014,
            "area_421": 0.0588,
            "peak_pos_421": 419.4495,
            "height_421": 0.0076,
            "ratio_selected_peaks": 0.1615,
            "adaptive": {
                "method": "adaptive peak-finding; Amide I search 1620-1680 cm^-1, integrate ±25 cm^-1; Zn-N search 405-440 cm^-1, integrate ±10 cm^-1; optional nu-correction (A·nu); response factors f_BSA=600, f_MOF=30",
                "peak_1647_found": 1651.0684,
                "peak_1647_shift_cm1": 4.0684,
                "height_1647": 0.0205,
                "area_1647_raw": 0.4592,
                "area_1647_nu": 757.799,
                "peak_421_found": 419.4495,
                "peak_421_shift_cm1": -1.5505,
                "height_421": 0.0296,
                "area_421_raw": 0.1248,
                "area_421_nu": 52.3375,
                "ratio_raw": 0.7864,
                "ratio_nu": 0.9354,
                "ratio_response": 0.4199
            },
            "ratio_raw_adaptive": 0.7864,
            "ratio_nu_corrected": 0.9354,
            "ratio_response_scaled": 0.4199
        },
        "LC_percent": 61
    },
    "25_24_EW": {
        "washing": "ethanol_washing",
        "concentration": 25.0,
        "ternary_position": 24,
        "measurements": {
            "Round_1": "25_24_EW_01.xy",
            "Round_2": "25_24_EW_02.xy",
            "Round_3": "25_24_EW_03.xy"
        },
        "crystallinity": {
            "fractions": {
                "crystalline": {
                    "mean": 0.5543899045400575,
                    "std": 0.02255799591131077
                },
                "amorphous": {
                    "mean": 0.44561009545994246,
                    "std": 0.02255799591131074
                }
            },
            "areas": {
                "crystalline": {
                    "mean": 62354.58702832868,
                    "std": 7076.9424947317675
                },
                "amorphous": {
                    "mean": 50559.52888833798,
                    "std": 10341.632851968114
                }
            },
            "per_measurement": {
                "Round_1": {
                    "file": "25_24_EW_01.txt",
                    "total_area": 132925.69925,
                    "crystalline_area": 70502.28514073021,
                    "amorphous_area": 62423.4141092698,
                    "crystalline_fraction": 0.5303886723073243,
                    "amorphous_fraction": 0.4696113276926756
                },
                "Round_2": {
                    "file": "25_24_EW_02.txt",
                    "total_area": 103542.84925,
                    "crystalline_area": 57738.173067607924,
                    "amorphous_area": 45804.67618239208,
                    "crystalline_fraction": 0.5576258861507805,
                    "amorphous_fraction": 0.4423741138492196
                },
                "Round_3": {
                    "file": "25_24_EW_03.txt",
                    "total_area": 102273.79925000001,
                    "crystalline_area": 58823.302876647926,
                    "amorphous_area": 43450.49637335207,
                    "crystalline_fraction": 0.5751551551620678,
                    "amorphous_fraction": 0.42484484483793217
                }
            }
        },
        "phase_composition": {
            "Sodalite": {
                "mean": 1.0,
                "std": 0.0
            },
            "Diamondoid": {
                "mean": 0.0,
                "std": 0.0
            },
            "U12": {
                "mean": 0.0,
                "std": 0.0
            },
            "U13": {
                "mean": 0.0,
                "std": 0.0
            },
            "ZIF-EC-1": {
                "mean": 0.0,
                "std": 0.0
            },
            "ZIF-C": {
                "mean": 0.0,
                "std": 0.0
            },
            "ZIF-L": {
                "mean": 0.0,
                "std": 0.0
            }
        },
        "composition": {
            "M_percent": 40.0,
            "L_percent": 40.0,
            "BSA_percent": 20.0
        },
        "encapsulation_efficiency": {
            "mean": 38.292,
            "error_bar": 5.293
        },
        "atr_file": "A25EW-24.xy",
        "ir_data": {
            "area_1647": 0.0052,
            "height_1647": 0.0009,
            "area_421": 0.2963,
            "peak_pos_421": 421.5056,
            "height_421": 0.044,
            "ratio_selected_peaks": 0.0174,
            "adaptive": {
                "method": "adaptive peak-finding; Amide I search 1620-1680 cm^-1, integrate ±25 cm^-1; Zn-N search 405-440 cm^-1, integrate ±10 cm^-1; optional nu-correction (A·nu); response factors f_BSA=600, f_MOF=30",
                "peak_1647_found": 1653.1245,
                "peak_1647_shift_cm1": 6.1245,
                "height_1647": 0.0152,
                "area_1647_raw": 0.3599,
                "area_1647_nu": 595.2185,
                "peak_421_found": 421.5056,
                "peak_421_shift_cm1": 0.5056,
                "height_421": 0.062,
                "area_421_raw": 0.4203,
                "area_421_nu": 177.1028,
                "ratio_raw": 0.4613,
                "ratio_nu": 0.7707,
                "ratio_response": 0.1439
            },
            "ratio_raw_adaptive": 0.4613,
            "ratio_nu_corrected": 0.7707,
            "ratio_response_scaled": 0.1439
        },
        "LC_percent": 46
    },
    "25_24_WW": {
        "washing": "water_washing",
        "concentration": 25.0,
        "ternary_position": 24,
        "measurements": {
            "Round_1": "25_24_WW_01.xy",
            "Round_2": "25_24_WW_02.xy",
            "Round_3": "25_24_WW_03.xy"
        },
        "crystallinity": {
            "fractions": {
                "crystalline": {
                    "mean": 0.19902929990024043,
                    "std": 0.05916422673809126
                },
                "amorphous": {
                    "mean": 0.8009707000997596,
                    "std": 0.059164226738091207
                }
            },
            "areas": {
                "crystalline": {
                    "mean": 15731.63366285032,
                    "std": 1663.5130140782478
                },
                "amorphous": {
                    "mean": 67990.44892048302,
                    "std": 23549.578903459926
                }
            },
            "per_measurement": {
                "Round_1": {
                    "file": "25_24_WW_01.txt",
                    "total_area": 55804.19925,
                    "crystalline_area": 14743.64563733453,
                    "amorphous_area": 41060.55361266548,
                    "crystalline_fraction": 0.2642031573875604,
                    "amorphous_fraction": 0.7357968426124396
                },
                "Round_2": {
                    "file": "25_24_WW_02.txt",
                    "total_area": 95841.39925,
                    "crystalline_area": 17652.22688144206,
                    "amorphous_area": 78189.17236855795,
                    "crystalline_fraction": 0.1841816482186017,
                    "amorphous_fraction": 0.8158183517813982
                },
                "Round_3": {
                    "file": "25_24_WW_03.txt",
                    "total_area": 99520.64924999999,
                    "crystalline_area": 14799.028469774374,
                    "amorphous_area": 84721.62078022562,
                    "crystalline_fraction": 0.1487030940945592,
                    "amorphous_fraction": 0.8512969059054407
                }
            }
        },
        "phase_composition": {
            "Sodalite": {
                "mean": 0.0,
                "std": 0.0
            },
            "Diamondoid": {
                "mean": 0.0,
                "std": 0.0
            },
            "U12": {
                "mean": 0.0,
                "std": 0.0
            },
            "U13": {
                "mean": 0.0,
                "std": 0.0
            },
            "ZIF-EC-1": {
                "mean": 0.0,
                "std": 0.0
            },
            "ZIF-C": {
                "mean": 1.0,
                "std": 0.0
            },
            "ZIF-L": {
                "mean": 0.0,
                "std": 0.0
            }
        },
        "composition": {
            "M_percent": 40.0,
            "L_percent": 40.0,
            "BSA_percent": 20.0
        },
        "encapsulation_efficiency": {
            "mean": 37.393,
            "error_bar": 3.479
        },
        "atr_file": "A25WW-24.xy",
        "ir_data": {
            "area_1647": 0.0049,
            "height_1647": 0.0008,
            "area_421": 0.048,
            "peak_pos_421": 419.4495,
            "height_421": 0.0057,
            "ratio_selected_peaks": 0.0924,
            "adaptive": {
                "method": "adaptive peak-finding; Amide I search 1620-1680 cm^-1, integrate ±25 cm^-1; Zn-N search 405-440 cm^-1, integrate ±10 cm^-1; optional nu-correction (A·nu); response factors f_BSA=600, f_MOF=30",
                "peak_1647_found": 1653.1245,
                "peak_1647_shift_cm1": 6.1245,
                "height_1647": 0.013,
                "area_1647_raw": 0.2775,
                "area_1647_nu": 458.3574,
                "peak_421_found": 419.4495,
                "peak_421_shift_cm1": -1.5505,
                "height_421": 0.0235,
                "area_421_raw": 0.1001,
                "area_421_nu": 41.9993,
                "ratio_raw": 0.7349,
                "ratio_nu": 0.9161,
                "ratio_response": 0.353
            },
            "ratio_raw_adaptive": 0.7349,
            "ratio_nu_corrected": 0.9161,
            "ratio_response_scaled": 0.353
        },
        "LC_percent": 49
    },
    "25_25_EW": {
        "washing": "ethanol_washing",
        "concentration": 25.0,
        "ternary_position": 25,
        "measurements": {
            "Round_1": "25_25_EW_01.xy",
            "Round_2": "25_25_EW_02.xy",
            "Round_3": "25_25_EW_03.xy"
        },
        "crystallinity": {
            "fractions": {
                "crystalline": {
                    "mean": 0.5496558698747315,
                    "std": 0.10861464392765503
                },
                "amorphous": {
                    "mean": 0.45034413012526847,
                    "std": 0.10861464392765507
                }
            },
            "areas": {
                "crystalline": {
                    "mean": 55111.50170825372,
                    "std": 9488.238663652357
                },
                "amorphous": {
                    "mean": 45797.91420841295,
                    "std": 13647.226388629915
                }
            },
            "per_measurement": {
                "Round_1": {
                    "file": "25_25_EW_01.txt",
                    "total_area": 106148.89925,
                    "crystalline_area": 45049.63745971622,
                    "amorphous_area": 61099.26179028378,
                    "crystalline_fraction": 0.42440042033423364,
                    "amorphous_fraction": 0.5755995796657664
                },
                "Round_2": {
                    "file": "25_25_EW_02.txt",
                    "total_area": 91272.04925,
                    "crystalline_area": 56387.991287825644,
                    "amorphous_area": 34884.05796217436,
                    "crystalline_fraction": 0.6178013066560532,
                    "amorphous_fraction": 0.38219869334394674
                },
                "Round_3": {
                    "file": "25_25_EW_03.txt",
                    "total_area": 105307.29925,
                    "crystalline_area": 63896.876377219305,
                    "amorphous_area": 41410.422872780706,
                    "crystalline_fraction": 0.6067658826339077,
                    "amorphous_fraction": 0.39323411736609226
                }
            }
        },
        "phase_composition": {
            "Sodalite": {
                "mean": 1.0,
                "std": 0.0
            },
            "Diamondoid": {
                "mean": 0.0,
                "std": 0.0
            },
            "U12": {
                "mean": 0.0,
                "std": 0.0
            },
            "U13": {
                "mean": 0.0,
                "std": 0.0
            },
            "ZIF-EC-1": {
                "mean": 0.0,
                "std": 0.0
            },
            "ZIF-C": {
                "mean": 0.0,
                "std": 0.0
            },
            "ZIF-L": {
                "mean": 0.0,
                "std": 0.0
            }
        },
        "composition": {
            "M_percent": 50.0,
            "L_percent": 40.0,
            "BSA_percent": 10.0
        },
        "encapsulation_efficiency": {
            "mean": 54.2,
            "error_bar": 2.701
        },
        "atr_file": "A25EW-25.xy",
        "ir_data": {
            "area_1647": 0.0019,
            "height_1647": 0.0004,
            "area_421": 0.2184,
            "peak_pos_421": 421.5056,
            "height_421": 0.0325,
            "ratio_selected_peaks": 0.0087,
            "adaptive": {
                "method": "adaptive peak-finding; Amide I search 1620-1680 cm^-1, integrate ±25 cm^-1; Zn-N search 405-440 cm^-1, integrate ±10 cm^-1; optional nu-correction (A·nu); response factors f_BSA=600, f_MOF=30",
                "peak_1647_found": 1653.1245,
                "peak_1647_shift_cm1": 6.1245,
                "height_1647": 0.0081,
                "area_1647_raw": 0.1898,
                "area_1647_nu": 313.8851,
                "peak_421_found": 421.5056,
                "peak_421_shift_cm1": 0.5056,
                "height_421": 0.0405,
                "area_421_raw": 0.3034,
                "area_421_nu": 127.8404,
                "ratio_raw": 0.3848,
                "ratio_nu": 0.7106,
                "ratio_response": 0.1093
            },
            "ratio_raw_adaptive": 0.3848,
            "ratio_nu_corrected": 0.7106,
            "ratio_response_scaled": 0.1093
        },
        "LC_percent": 38
    },
    "25_25_WW": {
        "washing": "water_washing",
        "concentration": 25.0,
        "ternary_position": 25,
        "measurements": {
            "Round_1": "25_25_WW_01.xy",
            "Round_2": "25_25_WW_02.xy",
            "Round_3": "25_25_WW_03.xy"
        },
        "crystallinity": {
            "fractions": {
                "crystalline": {
                    "mean": 0.2076624783268176,
                    "std": 0.0546159732786069
                },
                "amorphous": {
                    "mean": 0.7923375216731824,
                    "std": 0.054615973278606914
                }
            },
            "areas": {
                "crystalline": {
                    "mean": 16509.955473165326,
                    "std": 4728.014967893122
                },
                "amorphous": {
                    "mean": 67981.44377683467,
                    "std": 30095.459395073103
                }
            },
            "per_measurement": {
                "Round_1": {
                    "file": "25_25_WW_01.txt",
                    "total_area": 47399.49924999999,
                    "crystalline_area": 12749.71313241169,
                    "amorphous_area": 34649.7861175883,
                    "crystalline_fraction": 0.26898413135475674,
                    "amorphous_fraction": 0.7310158686452433
                },
                "Round_2": {
                    "file": "25_25_WW_02.txt",
                    "total_area": 91095.64925,
                    "crystalline_area": 14962.313715519827,
                    "amorphous_area": 76133.33553448017,
                    "crystalline_fraction": 0.16424838989244955,
                    "amorphous_fraction": 0.8357516101075505
                },
                "Round_3": {
                    "file": "25_25_WW_03.txt",
                    "total_area": 114979.04925000001,
                    "crystalline_area": 21817.83957156446,
                    "amorphous_area": 93161.20967843554,
                    "crystalline_fraction": 0.18975491373324657,
                    "amorphous_fraction": 0.8102450862667534
                }
            }
        },
        "phase_composition": {
            "Sodalite": {
                "mean": 0.0,
                "std": 0.0
            },
            "Diamondoid": {
                "mean": 0.0,
                "std": 0.0
            },
            "U12": {
                "mean": 0.0,
                "std": 0.0
            },
            "U13": {
                "mean": 0.0,
                "std": 0.0
            },
            "ZIF-EC-1": {
                "mean": 0.0,
                "std": 0.0
            },
            "ZIF-C": {
                "mean": 1.0,
                "std": 0.0
            },
            "ZIF-L": {
                "mean": 0.0,
                "std": 0.0
            }
        },
        "composition": {
            "M_percent": 50.0,
            "L_percent": 40.0,
            "BSA_percent": 10.0
        },
        "encapsulation_efficiency": {
            "mean": 48.48,
            "error_bar": 11.08
        },
        "atr_file": "A25WW-25.xy",
        "ir_data": {
            "area_1647": 0.0027,
            "height_1647": 0.0007,
            "area_421": 0.0452,
            "peak_pos_421": 419.4495,
            "height_421": 0.0052,
            "ratio_selected_peaks": 0.0558,
            "adaptive": {
                "method": "adaptive peak-finding; Amide I search 1620-1680 cm^-1, integrate ±25 cm^-1; Zn-N search 405-440 cm^-1, integrate ±10 cm^-1; optional nu-correction (A·nu); response factors f_BSA=600, f_MOF=30",
                "peak_1647_found": 1653.1245,
                "peak_1647_shift_cm1": 6.1245,
                "height_1647": 0.0063,
                "area_1647_raw": 0.132,
                "area_1647_nu": 218.1932,
                "peak_421_found": 423.5618,
                "peak_421_shift_cm1": 2.5618,
                "height_421": 0.0242,
                "area_421_raw": 0.0934,
                "area_421_nu": 39.5123,
                "ratio_raw": 0.5858,
                "ratio_nu": 0.8467,
                "ratio_response": 0.2164
            },
            "ratio_raw_adaptive": 0.5858,
            "ratio_nu_corrected": 0.8467,
            "ratio_response_scaled": 0.2164
        },
        "LC_percent": 51
    },
    "25_26_EW": {
        "washing": "ethanol_washing",
        "concentration": 25.0,
        "ternary_position": 26,
        "measurements": {
            "Round_1": "25_26_EW_01.xy",
            "Round_2": "25_26_EW_02.xy",
            "Round_3": "25_26_EW_03.xy"
        },
        "crystallinity": {
            "fractions": {
                "crystalline": {
                    "mean": 0.3230469824224705,
                    "std": 0.0425481657321368
                },
                "amorphous": {
                    "mean": 0.6769530175775297,
                    "std": 0.04254816573213676
                }
            },
            "areas": {
                "crystalline": {
                    "mean": 24232.484546229756,
                    "std": 1315.365364892069
                },
                "amorphous": {
                    "mean": 51937.66470377025,
                    "std": 12279.344707353916
                }
            },
            "per_measurement": {
                "Round_1": {
                    "file": "25_26_EW_01.txt",
                    "total_area": 76402.34925,
                    "crystalline_area": 25147.61081784015,
                    "amorphous_area": 51254.73843215986,
                    "crystalline_fraction": 0.3291470886000295,
                    "amorphous_fraction": 0.6708529113999706
                },
                "Round_2": {
                    "file": "25_26_EW_02.txt",
                    "total_area": 89368.94925,
                    "crystalline_area": 24824.728046626675,
                    "amorphous_area": 64544.22120337332,
                    "crystalline_fraction": 0.27777800069218866,
                    "amorphous_fraction": 0.7222219993078113
                },
                "Round_3": {
                    "file": "25_26_EW_03.txt",
                    "total_area": 62739.14925000001,
                    "crystalline_area": 22725.11477422245,
                    "amorphous_area": 40014.03447577756,
                    "crystalline_fraction": 0.3622158579751932,
                    "amorphous_fraction": 0.6377841420248068
                }
            }
        },
        "phase_composition": {
            "Sodalite": {
                "mean": 1.0,
                "std": 0.0
            },
            "Diamondoid": {
                "mean": 0.0,
                "std": 0.0
            },
            "U12": {
                "mean": 0.0,
                "std": 0.0
            },
            "U13": {
                "mean": 0.0,
                "std": 0.0
            },
            "ZIF-EC-1": {
                "mean": 0.0,
                "std": 0.0
            },
            "ZIF-C": {
                "mean": 0.0,
                "std": 0.0
            },
            "ZIF-L": {
                "mean": 0.0,
                "std": 0.0
            }
        },
        "composition": {
            "M_percent": 10.0,
            "L_percent": 50.0,
            "BSA_percent": 40.0
        },
        "encapsulation_efficiency": {
            "mean": 83.5,
            "error_bar": 2.736
        },
        "atr_file": "A25EW-26.xy",
        "ir_data": {
            "area_1647": 0.0297,
            "height_1647": 0.0033,
            "area_421": 0.2511,
            "peak_pos_421": 421.5056,
            "height_421": 0.037,
            "ratio_selected_peaks": 0.1058,
            "adaptive": {
                "method": "adaptive peak-finding; Amide I search 1620-1680 cm^-1, integrate ±25 cm^-1; Zn-N search 405-440 cm^-1, integrate ±10 cm^-1; optional nu-correction (A·nu); response factors f_BSA=600, f_MOF=30",
                "peak_1647_found": 1651.0684,
                "peak_1647_shift_cm1": 4.0684,
                "height_1647": 0.0452,
                "area_1647_raw": 1.0288,
                "area_1647_nu": 1697.7626,
                "peak_421_found": 421.5056,
                "peak_421_shift_cm1": 0.5056,
                "height_421": 0.0529,
                "area_421_raw": 0.3668,
                "area_421_nu": 154.5967,
                "ratio_raw": 0.7372,
                "ratio_nu": 0.9165,
                "ratio_response": 0.3545
            },
            "ratio_raw_adaptive": 0.7372,
            "ratio_nu_corrected": 0.9165,
            "ratio_response_scaled": 0.3545
        },
        "LC_percent": 75
    },
    "25_26_WW": {
        "washing": "water_washing",
        "concentration": 25.0,
        "ternary_position": 26,
        "measurements": {
            "Round_1": "25_26_WW_01.xy",
            "Round_2": "25_26_WW_02.xy",
            "Round_3": "25_26_WW_03.xy"
        },
        "crystallinity": {
            "fractions": {
                "crystalline": {
                    "mean": 0.0,
                    "std": 0.0
                },
                "amorphous": {
                    "mean": 1.0,
                    "std": 0.0
                }
            },
            "areas": {
                "crystalline": {
                    "mean": 0.0,
                    "std": 0.0
                },
                "amorphous": {
                    "mean": 102071.41591666666,
                    "std": 12109.68537837929
                }
            },
            "per_measurement": {
                "Round_1": {
                    "file": "25_26_WW_01.txt",
                    "total_area": 88184.44925,
                    "crystalline_area": 0.0,
                    "amorphous_area": 88184.44925,
                    "crystalline_fraction": 0.0,
                    "amorphous_fraction": 1.0
                },
                "Round_2": {
                    "file": "25_26_WW_02.txt",
                    "total_area": 107597.64925,
                    "crystalline_area": 0.0,
                    "amorphous_area": 107597.64925,
                    "crystalline_fraction": 0.0,
                    "amorphous_fraction": 1.0
                },
                "Round_3": {
                    "file": "25_26_WW_03.txt",
                    "total_area": 110432.14924999999,
                    "crystalline_area": 0.0,
                    "amorphous_area": 110432.14924999999,
                    "crystalline_fraction": 0.0,
                    "amorphous_fraction": 1.0
                }
            }
        },
        "phase_composition": {
            "Sodalite": {
