Repository: digital-chemistry/zif-vis

# ZIF Biocomposite Explorer

Interactive Flask app for exploring ZIF biocomposite formulations across composition, concentration, phase assignment, crystallinity, encapsulation efficiency, and experiment-level spectra.

## What this app shows

The explorer combines a summary dataset with repeat-level ATR-IR and XRD measurements.

- The main plot shows sample points in ternary composition space.
- The 3D view stacks concentration layers vertically.
- The 2D view isolates one concentration layer at a time.
- The right inspector explains the selected sample with parameters, phase composition, ATR-IR, and repeated XRD measurements.

File: project/Exp-A.json (part 22 of 32)
{
                "std": 0.0
            },
            "ZIF-L": {
                "mean": 0.0,
                "std": 0.0
            }
        },
        "composition": {
            "M_percent": 20.0,
            "L_percent": 50.0,
            "BSA_percent": 30.0
        },
        "atr_file": "A50EW-27.xy",
        "ir_data": {
            "area_1647": 0.0069,
            "height_1647": 0.0009,
            "area_421": 0.1134,
            "peak_pos_421": 421.5056,
            "height_421": 0.0164,
            "ratio_selected_peaks": 0.0523
        },
        "encapsulation_efficiency": {
            "mean": 86.184,
            "error_bar": 1.608
        },
        "lc_data": {
            "lc_percent": 65.0
        }
    },
    "50_28_EW": {
        "washing": "ethanol_washing",
        "concentration": 50.0,
        "ternary_position": 28,
        "measurements": {
            "Round_1": "50_28_EW_01.xy",
            "Round_2": "50_28_EW_02.xy",
            "Round_3": "50_28_EW_03.xy"
        },
        "crystallinity": {
            "fractions": {
                "crystalline": {
                    "mean": 0.6034487828463216,
                    "std": 0.09356271870444331
                },
                "amorphous": {
                    "mean": 0.3965512171536784,
                    "std": 0.09356271870444334
                }
            },
            "areas": {
                "crystalline": {
                    "mean": 74665.92007248336,
                    "std": 37541.900554544336
                },
                "amorphous": {
                    "mean": 45023.245844183315,
                    "std": 4547.253529141484
                }
            },
            "per_measurement": {
                "Round_1": {
                    "file": "50_28_EW_01.txt",
                    "total_area": 102805.99925,
                    "crystalline_area": 55486.01809428229,
                    "amorphous_area": 47319.981155717716,
                    "crystalline_fraction": 0.5397157607442086,
                    "amorphous_fraction": 0.4602842392557914
                },
                "Round_2": {
                    "file": "50_28_EW_02.txt",
                    "total_area": 165887.29925,
                    "crystalline_area": 117923.25612973621,
                    "amorphous_area": 47964.0431202638,
                    "crystalline_fraction": 0.7108636807210917,
                    "amorphous_fraction": 0.28913631927890826
                },
                "Round_3": {
                    "file": "50_28_EW_03.txt",
                    "total_area": 90374.19925,
                    "crystalline_area": 50588.48599343159,
                    "amorphous_area": 39785.71325656842,
                    "crystalline_fraction": 0.5597669070736645,
                    "amorphous_fraction": 0.4402330929263356
                }
            }
        },
        "phase_composition": {
            "Sodalite": {
                "mean": 1.0,
                "std": 0.0
            },
            "Diamondoid": {
                "mean": 0.0,
                "std": 0.0
            },
            "U12": {
                "mean": 0.0,
                "std": 0.0
            },
            "U13": {
                "mean": 0.0,
                "std": 0.0
            },
            "ZIF-EC-1": {
                "mean": 0.0,
                "std": 0.0
            },
            "ZIF-C": {
                "mean": 0.0,
                "std": 0.0
            },
            "ZIF-L": {
                "mean": 0.0,
                "std": 0.0
            }
        },
        "composition": {
            "M_percent": 30.0,
            "L_percent": 50.0,
            "BSA_percent": 20.0
        },
        "atr_file": "A50EW-28.xy",
        "ir_data": {
            "area_1647": 0.0004,
            "height_1647": 0.0001,
            "area_421": 0.0748,
            "peak_pos_421": 421.5056,
            "height_421": 0.0107,
            "ratio_selected_peaks": 0.008
        },
        "encapsulation_efficiency": {
            "mean": 44.545,
            "error_bar": 3.583
        },
        "lc_data": {
            "lc_percent": 42.0
        }
    },
    "50_26_EW": {
        "washing": "ethanol_washing",
        "concentration": 50.0,
        "ternary_position": 26,
        "measurements": {
            "Round_1": "50_26_EW_01.xy",
            "Round_2": "50_26_EW_02.xy",
            "Round_3": "50_26_EW_03.xy"
        },
        "crystallinity": {
            "fractions": {
                "crystalline": {
                    "mean": 0.4556808169052036,
                    "std": 0.026479368738904985
                },
                "amorphous": {
                    "mean": 0.5443191830947963,
                    "std": 0.026479368738905017
                }
            },
            "areas": {
                "crystalline": {
                    "mean": 27868.41396788934,
                    "std": 7476.822092983978
                },
                "amorphous": {
                    "mean": 32809.901948777326,
                    "std": 6143.643893197305
                }
            },
            "per_measurement": {
                "Round_1": {
                    "file": "50_26_EW_01.txt",
                    "total_area": 45525.24925000001,
                    "crystalline_area": 19372.003985136354,
                    "amorphous_area": 26153.245264863646,
                    "crystalline_fraction": 0.42552219491991805,
                    "amorphous_fraction": 0.574477805080082
                },
                "Round_2": {
                    "file": "50_26_EW_02.txt",
                    "total_area": 71705.84925,
                    "crystalline_area": 33443.69531873611,
                    "amorphous_area": 38262.15393126389,
                    "crystalline_fraction": 0.4664012164772751,
                    "amorphous_fraction": 0.5335987835227248
                },
                "Round_3": {
                    "file": "50_26_EW_03.txt",
                    "total_area": 64803.84925000001,
                    "crystalline_area": 30789.54259979556,
                    "amorphous_area": 34014.30665020444,
                    "crystalline_fraction": 0.47511903931841765,
                    "amorphous_fraction": 0.5248809606815823
                }
            }
        },
        "phase_composition": {
            "Sodalite": {
                "mean": 1.0,
                "std": 0.0
            },
            "Diamondoid": {
                "mean": 0.0,
                "std": 0.0
            },
            "U12": {
                "mean": 0.0,
                "std": 0.0
            },
            "U13": {
                "mean": 0.0,
                "std": 0.0
            },
            "ZIF-EC-1": {
                "mean": 0.0,
                "std": 0.0
            },
            "ZIF-C": {
                "mean": 0.0,
                "std": 0.0
            },
            "ZIF-L": {
                "mean": 0.0,
                "std": 0.0
            }
        },
        "composition": {
            "M_percent": 10.0,
            "L_percent": 50.0,
            "BSA_percent": 40.0
        },
        "atr_file": "A50EW-26.xy",
        "ir_data": {
            "area_1647": 0.0165,
            "height_1647": 0.0019,
            "area_421": 0.3315,
            "peak_pos_421": 421.5056,
            "height_421": 0.0488,
            "ratio_selected_peaks": 0.0384
        },
        "encapsulation_efficiency": {
            "mean": 26.106,
            "error_bar": 2.585
        },
        "lc_data": {
            "lc_percent": 57.0
        }
    },
    "50_29_EW": {
        "washing": "ethanol_washing",
        "concentration": 50.0,
        "ternary_position": 29,
        "measurements": {
            "Round_1": "50_29_EW_01.xy",
            "Round_2": "50_29_EW_02.xy",
            "Round_3": "50_29_EW_03.xy"
        },
        "crystallinity": {
            "fractions": {
                "crystalline": {
                    "mean": 0.6579915017664065,
                    "std": 0.0975612546530267
                },
                "amorphous": {
                    "mean": 0.3420084982335936,
                    "std": 0.09756125465302676
                }
            },
            "areas": {
                "crystalline": {
                    "mean": 92746.44581677039,
                    "std": 41179.142074197494
                },
                "amorphous": {
                    "mean": 43676.78676656296,
                    "std": 5298.8613516851465
                }
            },
            "per_measurement": {
                "Round_1": {
                    "file": "50_29_EW_01.txt",
                    "total_area": 83525.94925,
                    "crystalline_area": 45549.8882470438,
                    "amorphous_area": 37976.061002956194,
                    "crystalline_fraction": 0.5453381692282151,
                    "amorphous_fraction": 0.45466183077178496
                },
                "Round_2": {
                    "file": "50_29_EW_02.txt",
                    "total_area": 169805.04924999998,
                    "crystalline_area": 121353.26302542115,
                    "amorphous_area": 48451.78622457887,
                    "crystalline_fraction": 0.714662276306964,
                    "amorphous_fraction": 0.28533772369303595
                },
                "Round_3": {
                    "file": "50_29_EW_03.txt",
                    "total_area": 155938.69925,
                    "crystalline_area": 111336.18617784619,
                    "amorphous_area": 44602.513072153815,
                    "crystalline_fraction": 0.7139740597640402,
                    "amorphous_fraction": 0.28602594023595984
                }
            }
        },
        "phase_composition": {
            "Sodalite": {
                "mean": 1.0,
                "std": 0.0
            },
            "Diamondoid": {
                "mean": 0.0,
                "std": 0.0
            },
            "U12": {
                "mean": 0.0,
                "std": 0.0
            },
            "U13": {
                "mean": 0.0,
                "std": 0.0
            },
            "ZIF-EC-1": {
                "mean": 0.0,
                "std": 0.0
            },
            "ZIF-C": {
                "mean": 0.0,
                "std": 0.0
            },
            "ZIF-L": {
                "mean": 0.0,
                "std": 0.0
            }
        },
        "composition": {
            "M_percent": 40.0,
            "L_percent": 50.0,
            "BSA_percent": 10.0
        },
        "atr_file": "A50EW-29.xy",
        "ir_data": {
            "area_1647": 0.008,
            "height_1647": 0.0012,
            "area_421": 0.8179,
            "peak_pos_421": 421.5056,
            "height_421": 0.123,
            "ratio_selected_peaks": 0.0096
        },
        "encapsulation_efficiency": {
            "mean": 75.04,
            "error_bar": 2.655
        },
        "lc_data": {
            "lc_percent": 35.0
        }
    },
    "50_30_EW": {
        "washing": "ethanol_washing",
        "concentration": 50.0,
        "ternary_position": 30,
        "measurements": {
            "Round_1": "50_30_EW_01.xy",
            "Round_2": "50_30_EW_02.xy",
            "Round_3": "50_30_EW_03.xy"
        },
        "crystallinity": {
            "fractions": {
                "crystalline": {
                    "mean": 0.43674731981216847,
                    "std": 0.09622102027113123
                },
                "amorphous": {
                    "mean": 0.5632526801878316,
                    "std": 0.09622102027113116
                }
            },
            "areas": {
                "crystalline": {
                    "mean": 28340.123547283583,
                    "std": 6630.471558298864
                },
                "amorphous": {
                    "mean": 36475.70903604975,
                    "std": 6156.004339795474
                }
            },
            "per_measurement": {
                "Round_1": {
                    "file": "50_30_EW_01.txt",
                    "total_area": 65046.24925000001,
                    "crystalline_area": 21498.66852138737,
                    "amorphous_area": 43547.58072861263,
                    "crystalline_fraction": 0.33051357717428065,
                    "amorphous_fraction": 0.6694864228257194
                },
                "Round_2": {
                    "file": "50_30_EW_02.txt",
                    "total_area": 62346.99925000001,
                    "crystalline_area": 28784.439977755057,
                    "amorphous_area": 33562.55927224495,
                    "crystalline_fraction": 0.46168124086188567,
                    "amorphous_fraction": 0.5383187591381143
                },
                "Round_3": {
                    "file": "50_30_EW_03.txt",
                    "total_area": 67054.24925,
                    "crystalline_area": 34737.26214270833,
                    "amorphous_area": 32316.987107291672,
                    "crystalline_fraction": 0.5180471414003391,
                    "amorphous_fraction": 0.481952858599661
                }
            }
        },
        "phase_composition": {
            "Sodalite": {
                "mean": 1.0,
                "std": 0.0
            },
            "Diamondoid": {
                "mean": 0.0,
                "std": 0.0
            },
            "U12": {
                "mean": 0.0,
                "std": 0.0
            },
            "U13": {
                "mean": 0.0,
                "std": 0.0
            },
            "ZIF-EC-1": {
                "mean": 0.0,
                "std": 0.0
            },
            "ZIF-C": {
                "mean": 0.0,
                "std": 0.0
            },
            "ZIF-L": {
                "mean": 0.0,
                "std": 0.0
            }
        },
        "composition": {
            "M_percent": 10.0,
            "L_percent": 60.0,
            "BSA_percent": 30.0
        },
        "atr_file": "A50EW-30.xy",
        "ir_data": {
            "area_1647": 0.0053,
            "height_1647": 0.0008,
            "area_421": 0.0827,
            "peak_pos_421": 421.5056,
            "height_421": 0.0122,
            "ratio_selected_peaks": 0.0611
        },
        "encapsulation_efficiency": {
            "mean": 49.306,
            "error_bar": 4.866
        },
        "lc_data": {
            "lc_percent": 65.0
        }
    },
    "50_32_EW": {
        "washing": "ethanol_washing",
        "concentration": 50.0,
        "ternary_position": 32,
        "measurements": {
            "Round_1": "50_32_EW_01.xy",
            "Round_2": "50_32_EW_02.xy",
            "Round_3": "50_32_EW_03.xy"
        },
        "crystallinity": {
            "fractions": {
                "crystalline": {
                    "mean": 0.4559672098992795,
                    "std": 0.057706021920840365
                },
                "amorphous": {
                    "mean": 0.5440327901007205,
                    "std": 0.05770602192084036
                }
            },
            "areas": {
                "crystalline": {
                    "mean": 42463.79839045499,
                    "std": 9557.405831977016
                },
                "amorphous": {
                    "mean": 49848.384192878344,
                    "std": 291.9659945220499
                }
            },
            "per_measurement": {
                "Round_1": {
                    "file": "50_32_EW_01.txt",
                    "total_area": 100957.34925,
                    "crystalline_area": 50782.530339075834,
                    "amorphous_area": 50174.81891092416,
                    "crystalline_fraction": 0.5030097433850348,
                    "amorphous_fraction": 0.49699025661496515
                },
                "Round_2": {
                    "file": "50_32_EW_02.txt",
                    "total_area": 81782.19925,
                    "crystalline_area": 32024.063771522313,
                    "amorphous_area": 49758.13547847769,
                    "crystalline_fraction": 0.39157743451760146,
                    "amorphous_fraction": 0.6084225654823985
                },
                "Round_3": {
                    "file": "50_32_EW_03.txt",
                    "total_area": 94196.99925,
                    "crystalline_area": 44584.801060766826,
                    "amorphous_area": 49612.19818923317,
                    "crystalline_fraction": 0.47331445179520226,
                    "amorphous_fraction": 0.5266855482047977
                }
            }
        },
        "phase_composition": {
            "Sodalite": {
                "mean": 1.0,
                "std": 0.0
            },
            "Diamondoid": {
                "mean": 0.0,
                "std": 0.0
            },
            "U12": {
                "mean": 0.0,
                "std": 0.0
            },
            "U13": {
                "mean": 0.0,
                "std": 0.0
            },
            "ZIF-EC-1": {
                "mean": 0.0,
                "std": 0.0
            },
            "ZIF-C": {
                "mean": 0.0,
                "std": 0.0
            },
            "ZIF-L": {
                "mean": 0.0,
                "std": 0.0
            }
        },
        "composition": {
            "M_percent": 30.0,
            "L_percent": 60.0,
            "BSA_percent": 10.0
        },
        "atr_file": "A50EW-32.xy",
        "ir_data": {
            "area_1647": 0.0041,
            "height_1647": 0.0007,
            "area_421": 0.4123,
            "peak_pos_421": 421.5056,
            "height_421": 0.0589,
            "ratio_selected_peaks": 0.0119
        },
        "encapsulation_efficiency": {
            "mean": 90.237,
            "error_bar": 0.977
        },
        "lc_data": {
            "lc_percent": 60.0
        }
    },
    "50_33_EW": {
        "washing": "ethanol_washing",
        "concentration": 50.0,
        "ternary_position": 33,
        "measurements": {
            "Round_1": "50_33_EW_01.xy",
            "Round_2": "50_33_EW_02.xy",
            "Round_3": "50_33_EW_03.xy"
        },
        "crystallinity": {
            "fractions": {
                "crystalline": {
                    "mean": 0.4734703855971471,
                    "std": 0.01849654982295972
                },
                "amorphous": {
                    "mean": 0.526529614402853,
                    "std": 0.01849654982295972
                }
            },
            "areas": {
                "crystalline": {
                    "mean": 30111.438305684005,
                    "std": 12157.478162976644
                },
                "amorphous": {
                    "mean": 33527.84427764933,
                    "std": 13102.219618600318
                }
            },
            "per_measurement": {
                "Round_1": {
                    "file": "50_33_EW_01.txt",
                    "total_area": 64808.24925000001,
                    "crystalline_area": 29301.008296826563,
                    "amorphous_area": 35507.240953173445,
                    "crystalline_fraction": 0.45211849781340235,
                    "amorphous_fraction": 0.5478815021865977
                },
                "Round_2": {
                    "file": "50_33_EW_02.txt",
                    "total_area": 88181.59925,
                    "crystalline_area": 42653.855528244036,
                    "amorphous_area": 45527.74372175597,
                    "crystalline_fraction": 0.4837047172088347,
                    "amorphous_fraction": 0.5162952827911654
                },
                "Round_3": {
                    "file": "50_33_EW_03.txt",
                    "total_area": 37927.99925000001,
                    "crystalline_area": 18379.451091981427,
                    "amorphous_area": 19548.54815801858,
                    "crystalline_fraction": 0.4845879417692043,
                    "amorphous_fraction": 0.5154120582307957
                }
            }
        },
        "phase_composition": {
            "Sodalite": {
                "mean": 1.0,
                "std": 0.0
            },
            "Diamondoid": {
                "mean": 0.0,
                "std": 0.0
            },
            "U12": {
                "mean": 0.0,
                "std": 0.0
            },
            "U13": {
                "mean": 0.0,
                "std": 0.0
            },
            "ZIF-EC-1": {
                "mean": 0.0,
                "std": 0.0
            },
            "ZIF-C": {
                "mean": 0.0,
                "std": 0.0
            },
            "ZIF-L": {
                "mean": 0.0,
                "std": 0.0
            }
        },
        "composition": {
            "M_percent": 10.0,
            "L_percent": 70.0,
            "BSA_percent": 20.0
        },
        "atr_file": "A50EW-33.xy",
        "ir_data": {
            "area_1647": 0.003,
            "height_1647": 0.0006,
            "area_421": 0.1061,
            "peak_pos_421": 421.5056,
            "height_421": 0.0157,
            "ratio_selected_peaks": 0.0373
        },
        "encapsulation_efficiency": {
            "mean": 63.591,
            "error_bar": 2.135
        },
        "lc_data": {
            "lc_percent": 60.0
        }
    },
    "50_35_EW": {
        "washing": "ethanol_washing",
        "concentration": 50.0,
        "ternary_position": 35,
        "measurements": {
            "Round_1": "50_35_EW_01.xy",
            "Round_2": "50_35_EW_02.xy",
            "Round_3": "50_35_EW_03.xy"
        },
        "crystallinity": {
            "fractions": {
                "crystalline": {
                    "mean": 0.5503446091926367,
                    "std": 0.11584982766801011
                },
                "amorphous": {
                    "mean": 0.4496553908073633,
                    "std": 0.11584982766801014
                }
            },
            "areas": {
                "crystalline": {
                    "mean": 54145.86647175857,
                    "std": 30652.091742380082
                },
                "amorphous": {
                    "mean": 39854.96611157476,
                    "std": 3772.8510910789637
                }
            },
            "per_measurement": {
                "Round_1": {
                    "file": "50_35_EW_01.txt",
                    "total_area": 74022.09925,
                    "crystalline_area": 33049.68300936597,
                    "amorphous_area": 40972.41624063402,
                    "crystalline_fraction": 0.4464840006461445,
                    "amorphous_fraction": 0.5535159993538555
                },
                "Round_2": {
                    "file": "50_35_EW_02.txt",
                    "total_area": 132249.09925,
                    "crystalline_area": 89306.231780869,
                    "amorphous_area": 42942.867469131,
                    "crystalline_fraction": 0.6752880154748502,
                    "amorphous_fraction": 0.3247119845251498
                },
                "Round_3": {
                    "file": "50_35_EW_03.txt",
                    "total_area": 75731.29925,
                    "crystalline_area": 40081.68462504074,
                    "amorphous_area": 35649.61462495926,
                    "crystalline_fraction": 0.5292618114569154,
                    "amorphous_fraction": 0.4707381885430846
                }
            }
        },
        "phase_composition": {
            "Sodalite": {
                "mean": 1.0,
                "std": 0.0
            },
            "Diamondoid": {
                "mean": 0.0,
                "std": 0.0
            },
            "U12": {
                "mean": 0.0,
                "std": 0.0
            },
            "U13": {
                "mean": 0.0,
                "std": 0.0
            },
            "ZIF-EC-1": {
                "mean": 0.0,
                "std": 0.0
            },
            "ZIF-C": {
                "mean": 0.0,
                "std": 0.0
            },
            "ZIF-L": {
                "mean": 0.0,
                "std": 0.0
            }
        },
        "composition": {
            "M_percent": 10.0,
            "L_percent": 80.0,
            "BSA_percent": 10.0
        },
        "atr_file": "A50EW-35.xy",
        "ir_data": {
            "area_1647": 0.0153,
            "height_1647": 0.0019,
            "area_421": 0.4789,
            "peak_pos_421": 421.5056,
            "height_421": 0.0713,
            "ratio_selected_peaks": 0.0264
        },
        "encapsulation_efficiency": {
            "mean": 98.342,
            "error_bar": 0.804
        },
        "lc_data": {
            "lc_percent": 49.0
        }
    },
    "50_31_EW": {
        "washing": "ethanol_washing",
        "concentration": 50.0,
        "ternary_position": 31,
        "measurements": {
            "Round_1": "50_31_EW_01.xy",
            "Round_2": "50_31_EW_02.xy",
            "Round_3": "50_31_EW_03.xy"
        },
        "crystallinity": {
            "fractions": {
                "crystalline": {
                    "mean": 0.5697708892491504,
                    "std": 0.03666175823605471
                },
                "amorphous": {
                    "mean": 0.4302291107508495,
                    "std": 0.036661758236054796
                }
            },
            "areas": {
                "crystalline": {
                    "mean": 54211.91344005807,
                    "std": 23583.48753589259
                },
                "amorphous": {
                    "mean": 39773.55247660858,
                    "std": 12760.213496097454
                }
            },
            "per_measurement": {
                "Round_1": {
                    "file": "50_31_EW_01.txt",
                    "total_area": 96466.14924999999,
                    "crystalline_area": 52478.90615317184,
                    "amorphous_area": 43987.243096828155,
                    "crystalline_fraction": 0.5440136935202878,
                    "amorphous_fraction": 0.4559863064797122
                },
                "Round_2": {
                    "file": "50_31_EW_02.txt",
                    "total_area": 128508.09925,
                    "crystalline_area": 78614.10060158286,
                    "amorphous_area": 49893.99864841713,
                    "crystalline_fraction": 0.6117443263139919,
                    "amorphous_fraction": 0.388255673686008
                },
                "Round_3": {
                    "file": "50_31_EW_03.txt",
                    "total_area": 56982.149249999995,
                    "crystalline_area": 31542.733565419545,
                    "amorphous_area": 25439.41568458045,
                    "crystalline_fraction": 0.5535546479131717,
                    "amorphous_fraction": 0.44644535208682834
                }
            }
        },
        "phase_composition": {
            "Sodalite": {
                "mean": 1.0,
                "std": 0.0
            },
            "Diamondoid": {
                "mean": 0.0,
                "std": 0.0
            },
            "U12": {
                "mean": 0.0,
                "std": 0.0
            },
            "U13": {
                "mean": 0.0,
                "std": 0.0
            },
            "ZIF-EC-1": {
                "mean": 0.0,
                "std": 0.0
            },
            "ZIF-C": {
                "mean": 0.0,
                "std": 0.0
            },
            "ZIF-L": {
                "mean": 0.0,
                "std": 0.0
            }
        },
        "composition": {
            "M_percent": 20.0,
            "L_percent": 60.0,
            "BSA_percent": 20.0
        },
        "atr_file": "A50EW-31.xy",
        "ir_data": {
            "area_1647": 0.0039,
            "height_1647": 0.0007,
            "area_421": 0.2558,
            "peak_pos_421": 421.5056,
            "height_421": 0.0387,
            "ratio_selected_peaks": 0.019
        },
        "encapsulation_efficiency": {
            "mean": 78.282,
            "error_bar": 0.912
        },
        "lc_data": {
            "lc_percent": 55.0
        }
    },
    "50_34_EW": {
        "washing": "ethanol_washing",
        "concentration": 50.0,
        "ternary_position": 34,
        "measurements": {
            "Round_1": "50_34_EW_01.xy",
            "Round_2": "50_34_EW_02.xy",
            "Round_3": "50_34_EW_03.xy"
        },
        "crystallinity": {
            "fractions": {
                "crystalline": {
                    "mean": 0.6413738225513158,
                    "std": 0.0586125950964907
                },
                "amorphous": {
                    "mean": 0.35862617744868414,
                    "std": 0.05861259509649075
                }
            },
            "areas": {
                "crystalline": {
                    "mean": 63077.462296351245,
                    "std": 22247.55091793042
                },
                "amorphous": {
                    "mean": 33729.18695364874,
                    "std": 3313.6140379346866
                }
            },
            "per_measurement": {
                "Round_1": {
                    "file": "50_34_EW_01.txt",
                    "total_area": 73100.14925,
                    "crystalline_area": 43050.877475383255,
                    "amorphous_area": 30049.271774616747,
                    "crystalline_fraction": 0.5889300899804012,
                    "amorphous_fraction": 0.41106991001959886
                },
                "Round_2": {
                    "file": "50_34_EW_02.txt",
                    "total_area": 93818.34925,
                    "crystalline_area": 59156.787319463576,
                    "amorphous_area": 34661.561930536416,
                    "crystalline_fraction": 0.6305460263623598,
                    "amorphous_fraction": 0.36945397363764015
                },
                "Round_3": {
                    "file": "50_34_EW_03.txt",
                    "total_area": 123501.44925,
                    "crystalline_area": 87024.72209420693,
                    "amorphous_area": 36476.727155793065,
                    "crystalline_fraction": 0.7046453513111866,
                    "amorphous_fraction": 0.2953546486888134
                }
            }
        },
        "phase_composition": {
            "Sodalite": {
                "mean": 1.0,
                "std": 0.0
            },
            "Diamondoid": {
                "mean": 0.0,
                "std": 0.0
            },
            "U12": {
                "mean": 0.0,
                "std": 0.0
            },
            "U13": {
                "mean": 0.0,
                "std": 0.0
            },
            "ZIF-EC-1": {
                "mean": 0.0,
                "std": 0.0
            },
            "ZIF-C": {
                "mean": 0.0,
                "std": 0.0
            },
            "ZIF-L": {
                "mean": 0.0,
                "std": 0.0
            }
        },
        "composition": {
            "M_percent": 20.0,
            "L_percent": 70.0,
            "BSA_percent": 10.0
        },
        "atr_file": "A50EW-34.xy",
        "ir_data": {
            "area_1647": 0.0013,
            "height_1647": 0.0003,
            "area_421": 0.0618,
            "peak_pos_421": 421.5056,
            "height_421": 0.0086,
            "ratio_selected_peaks": 0.0317
        },
        "encapsulation_efficiency": {
            "mean": 98.038,
            "error_bar": 0.912
        },
        "lc_data": {
            "lc_percent": 43.0
        }
    },
    "50_01_WW": {
        "washing": "water_washing",
        "concentration": 50.0,
        "ternary_position": 1,
        "measurements": {
            "Round_1": "50_01_WW_01.xy",
            "Round_2": "50_01_WW_02.xy",
            "Round_3": "50_01_WW_03.xy"
        },
        "crystallinity": {
            "fractions": {
                "crystalline": {
                    "mean": 0.141392161380937,
                    "std": 0.049600671339465253
                },
                "amorphous": {
                    "mean": 0.8586078386190629,
                    "std": 0.049600671339465253
                }
            },
            "areas": {
                "crystalline": {
                    "mean": 11618.151263276479,
                    "std": 1371.8712856969023
                },
                "amorphous": {
                    "mean": 78495.14798672352,
                    "std": 33669.30078495876
                }
            },
            "per_measurement": {
                "Round_1": {
                    "file": "50_01_WW_01.txt",
                    "total_area": 52029.09925,
                    "crystalline_area": 10322.125481264193,
                    "amorphous_area": 41706.97376873581,
                    "crystalline_fraction": 0.1983913930869021,
                    "amorphous_fraction": 0.8016086069130979
                },
                "Round_2": {
                    "file": "50_01_WW_02.txt",
                    "total_area": 120834.34925,
                    "crystalline_area": 13055.004254549624,
                    "amorphous_area": 107779.34499545037,
                    "crystalline_fraction": 0.1080405061605413,
                    "amorphous_fraction": 0.8919594938394587
                },
                "Round_3": {
                    "file": "50_01_WW_03.txt",
                    "total_area": 97476.44924999999,
                    "crystalline_area": 11477.324054015618,
                    "amorphous_area": 85999.12519598438,
                    "crystalline_fraction": 0.11774458489536761,
                    "amorphous_fraction": 0.8822554151046323
                }
            }
        },
        "phase_composition": {
            "Sodalite": {
                "mean": 0.0,
                "std": 0.0
            },
            "Diamondoid": {
                "mean": 0.0,
                "std": 0.0
            },
            "U12": {
                "mean": 0.0,
                "std": 0.0
            },
            "U13": {
                "mean": 0.0,
                "std": 0.0
            },
            "ZIF-EC-1": {
                "mean": 0.0,
                "std": 0.0
            },
            "ZIF-C": {
                "mean": 0.0,
                "std": 0.0
            },
            "ZIF-L": {
                "mean": 0.0,
                "std": 0.0
            }
        },
        "composition": {
            "M_percent": 10.0,
            "L_percent": 10.0,
            "BSA_percent": 80.0
        },
        "atr_file": "A50WW-01.xy",
        "ir_data": {
            "area_1647": 0.1013,
            "height_1647": 0.0114,
            "area_421": 0.0045,
            "peak_pos_421": 423.5618,
            "height_421": 0.0011,
            "ratio_selected_peaks": 0.9087
        },
        "encapsulation_efficiency": {
            "mean": 90.822,
            "error_bar": 0.774
        },
        "lc_data": null
    },
    "50_36_EW": {
        "washing": "ethanol_washing",
        "concentration": 50.0,
        "ternary_position": 36,
        "measurements": {
            "Round_1": "50_36_EW_01.xy",
            "Round_2": "50_36_EW_02.xy",
            "Round_3": "50_36_EW_03.xy"
        },
        "crystallinity": {
            "fractions": {
                "crystalline": {
                    "mean": 0.3484508440625702,
                    "std": 0.0404427323846662
                },
                "amorphous": {
                    "mean": 0.6515491559374297,
                    "std": 0.040442732384666114
                }
            },
            "areas": {
                "crystalline": {
                    "mean": 25387.410023605018,
                    "std": 10065.66093437816
                },
                "amorphous": {
                    "mean": 47287.28922639498,
                    "std": 17327.83712300964
                }
            },
            "per_measurement": {
                "Round_1": {
                    "file": "50_36_EW_01.txt",
                    "total_area": 42211.24925,
                    "crystalline_area": 14552.744852535794,
                    "amorphous_area": 27658.504397464207,
                    "crystalline_fraction": 0.3447598711505984,
                    "amorphous_fraction": 0.6552401288494016
                },
                "Round_2": {
                    "file": "50_36_EW_02.txt",
                    "total_area": 88190.29925000001,
                    "crystalline_area": 34448.23722543608,
                    "amorphous_area": 53742.062024563915,
                    "crystalline_fraction": 0.3906125448988777,
                    "amorphous_fraction": 0.6093874551011224
                },
                "Round_3": {
                    "file": "50_36_EW_03.txt",
                    "total_area": 87622.54925,
                    "crystalline_area": 27161.247992843186,
                    "amorphous_area": 60461.30125715682,
                    "crystalline_fraction": 0.3099801161382346,
                    "amorphous_fraction": 0.6900198838617653
                }
            }
        },
        "phase_composition": {
            "Sodalite": {
                "mean": 0.0,
                "std": 0.0
            },
            "Diamondoid": {
                "mean": 0.0,
                "std": 0.0
            },
            "U12": {
                "mean": 0.0,
                "std": 0.0
            },
            "U13": {
                "mean": 1.0,
                "std": 0.0
            },
            "ZIF-EC-1": {
                "mean": 0.0,
                "std": 0.0
            },
            "ZIF-C": {
                "mean": 0.0,
                "std": 0.0
            },
            "ZIF-L": {
                "mean": 0.0,
                "std": 0.0
            }
        },
        "composition": {
            "M_percent": 80.0,
            "L_percent": 10.0,
            "BSA_percent": 10.0
        },
        "atr_file": "A50EW-36.xy",
        "ir_data": {
            "area_1647": 0.0056,
            "height_1647": 0.0009,
            "area_421": 0.0087,
            "peak_pos_421": 421.5056,
            "height_421": 0.0012,
            "ratio_selected_peaks": 0.4201
        },
        "encapsulation_efficiency": {
            "mean": 36.743,
            "error_bar": 1.954
        },
        "lc_data": {
            "lc_percent": 65.0
        }
    },
    "50_02_WW": {
        "washing": "water_washing",
        "concentration": 50.0,
        "ternary_position": 2,
        "measurements": {
            "Round_1": "50_02_WW_01.xy",
            "Round_2": "50_02_WW_02.xy",
            "Round_3": "50_02_WW_03.xy"
        },
        "crystallinity": {
            "fractions": {
                "crystalline": {
                    "mean": 0.1562454759906545,
                    "std": 0.039127760980640275
                },
                "amorphous": {
                    "mean": 0.8437545240093455,
                    "std": 0.039127760980640275
                }
            },
            "areas": {
                "crystalline": {
                    "mean": 11301.929343197684,
                    "std": 1057.5389745554571
                },
                "amorphous": {
                    "mean": 64905.636573469,
                    "std": 24028.021782386175
                }
            },
            "per_measurement": {
                "Round_1": {
                    "file": "50_02_WW_01.txt",
