Repository: digital-chemistry/zif-vis

# ZIF Biocomposite Explorer

Interactive Flask app for exploring ZIF biocomposite formulations across composition, concentration, phase assignment, crystallinity, encapsulation efficiency, and experiment-level spectra.

## What this app shows

The explorer combines a summary dataset with repeat-level ATR-IR and XRD measurements.

- The main plot shows sample points in ternary composition space.
- The 3D view stacks concentration layers vertically.
- The 2D view isolates one concentration layer at a time.
- The right inspector explains the selected sample with parameters, phase composition, ATR-IR, and repeated XRD measurements.

File: project/Exp-M.json (part 22 of 39)
{
                "mean": 0,
                "std": 0
            },
            "Diamondoid": {
                "mean": 0,
                "std": 0
            },
            "U12": {
                "mean": 0,
                "std": 0
            },
            "U13": {
                "mean": 0,
                "std": 0
            },
            "ZIF-EC-1": {
                "mean": 0,
                "std": 0
            },
            "ZIF-C": {
                "mean": 0,
                "std": 0
            },
            "ZIF-L": {
                "mean": 0,
                "std": 0
            }
        },
        "composition": {
            "M_percent": 10.0,
            "L_percent": 50.0,
            "BSA_percent": 40.0
        },
        "encapsulation_efficiency": {
            "mean": 74.881,
            "error_bar": 1.699
        },
        "atr_file": "A25WW-26.xy",
        "ir_data": {
            "area_1647": 0.0252,
            "height_1647": 0.003,
            "area_421": 0.0492,
            "peak_pos_421": 417.3934,
            "height_421": 0.0058,
            "ratio_selected_peaks": 0.3388,
            "adaptive": {
                "method": "adaptive peak-finding; Amide I search 1620-1680 cm^-1, integrate ±25 cm^-1; Zn-N search 405-440 cm^-1, integrate ±10 cm^-1; optional nu-correction (A·nu); response factors f_BSA=600, f_MOF=30",
                "peak_1647_found": 1651.0684,
                "peak_1647_shift_cm1": 4.0684,
                "height_1647": 0.0379,
                "area_1647_raw": 0.8278,
                "area_1647_nu": 1365.5441,
                "peak_421_found": 417.3934,
                "peak_421_shift_cm1": -3.6066,
                "height_421": 0.0242,
                "area_421_raw": 0.1175,
                "area_421_nu": 49.0705,
                "ratio_raw": 0.8757,
                "ratio_nu": 0.9653,
                "ratio_response": 0.5818
            },
            "ratio_raw_adaptive": 0.8757,
            "ratio_nu_corrected": 0.9653,
            "ratio_response_scaled": 0.5818
        },
        "LC_percent": null
    },
    "25_27_EW": {
        "washing": "ethanol_washing",
        "concentration": 25.0,
        "ternary_position": 27,
        "measurements": {
            "Round_1": "25_27_EW_01.xy",
            "Round_2": "25_27_EW_02.xy",
            "Round_3": "25_27_EW_03.xy"
        },
        "crystallinity": {
            "fractions": {
                "crystalline": {
                    "mean": 0.46816064985267386,
                    "std": 0.08940933784000389
                },
                "amorphous": {
                    "mean": 0.5318393501473261,
                    "std": 0.08940933784000384
                }
            },
            "areas": {
                "crystalline": {
                    "mean": 44658.98985698276,
                    "std": 7270.569463670678
                },
                "amorphous": {
                    "mean": 51082.15939301723,
                    "std": 10005.089072049188
                }
            },
            "per_measurement": {
                "Round_1": {
                    "file": "25_27_EW_01.txt",
                    "total_area": 98347.59925,
                    "crystalline_area": 37246.255676846355,
                    "amorphous_area": 61101.34357315363,
                    "crystalline_fraction": 0.37872053777506276,
                    "amorphous_fraction": 0.6212794622249372
                },
                "Round_2": {
                    "file": "25_27_EW_02.txt",
                    "total_area": 96006.09925,
                    "crystalline_area": 44952.18989766141,
                    "amorphous_area": 51053.90935233858,
                    "crystalline_fraction": 0.46822223013775255,
                    "amorphous_fraction": 0.5317777698622473
                },
                "Round_3": {
                    "file": "25_27_EW_03.txt",
                    "total_area": 92869.74925,
                    "crystalline_area": 51778.52399644052,
                    "amorphous_area": 41091.22525355948,
                    "crystalline_fraction": 0.5575391816452064,
                    "amorphous_fraction": 0.4424608183547937
                }
            }
        },
        "phase_composition": {
            "Sodalite": {
                "mean": 1.0,
                "std": 0.0
            },
            "Diamondoid": {
                "mean": 0.0,
                "std": 0.0
            },
            "U12": {
                "mean": 0.0,
                "std": 0.0
            },
            "U13": {
                "mean": 0.0,
                "std": 0.0
            },
            "ZIF-EC-1": {
                "mean": 0.0,
                "std": 0.0
            },
            "ZIF-C": {
                "mean": 0.0,
                "std": 0.0
            },
            "ZIF-L": {
                "mean": 0.0,
                "std": 0.0
            }
        },
        "composition": {
            "M_percent": 20.0,
            "L_percent": 50.0,
            "BSA_percent": 30.0
        },
        "encapsulation_efficiency": {
            "mean": 93.116,
            "error_bar": 0.867
        },
        "atr_file": "A25EW-27.xy",
        "ir_data": {
            "area_1647": 0.0148,
            "height_1647": 0.0019,
            "area_421": 0.5808,
            "peak_pos_421": 421.5056,
            "height_421": 0.0863,
            "ratio_selected_peaks": 0.0248,
            "adaptive": {
                "method": "adaptive peak-finding; Amide I search 1620-1680 cm^-1, integrate ±25 cm^-1; Zn-N search 405-440 cm^-1, integrate ±10 cm^-1; optional nu-correction (A·nu); response factors f_BSA=600, f_MOF=30",
                "peak_1647_found": 1651.0684,
                "peak_1647_shift_cm1": 4.0684,
                "height_1647": 0.0314,
                "area_1647_raw": 0.7317,
                "area_1647_nu": 1208.4999,
                "peak_421_found": 421.5056,
                "peak_421_shift_cm1": 0.5056,
                "height_421": 0.1261,
                "area_421_raw": 0.8436,
                "area_421_nu": 355.3101,
                "ratio_raw": 0.4645,
                "ratio_nu": 0.7728,
                "ratio_response": 0.1453
            },
            "ratio_raw_adaptive": 0.4645,
            "ratio_nu_corrected": 0.7728,
            "ratio_response_scaled": 0.1453
        },
        "LC_percent": 61
    },
    "25_27_WW": {
        "washing": "water_washing",
        "concentration": 25.0,
        "ternary_position": 27,
        "measurements": {
            "Round_1": "25_27_WW_01.xy",
            "Round_2": "25_27_WW_02.xy",
            "Round_3": "25_27_WW_03.xy"
        },
        "crystallinity": {
            "fractions": {
                "crystalline": {
                    "mean": 0.21376029988666148,
                    "std": 0.03264374149732687
                },
                "amorphous": {
                    "mean": 0.7862397001133385,
                    "std": 0.03264374149732681
                }
            },
            "areas": {
                "crystalline": {
                    "mean": 11800.565796390094,
                    "std": 1275.931573056148
                },
                "amorphous": {
                    "mean": 44628.66678694324,
                    "std": 11857.578695020524
                }
            },
            "per_measurement": {
                "Round_1": {
                    "file": "25_27_WW_01.txt",
                    "total_area": 43374.149249999995,
                    "crystalline_area": 10893.723107508025,
                    "amorphous_area": 32480.42614249197,
                    "crystalline_fraction": 0.25115704390462545,
                    "amorphous_fraction": 0.7488429560953747
                },
                "Round_2": {
                    "file": "25_27_WW_02.txt",
                    "total_area": 69432.04925,
                    "crystalline_area": 13259.585784593834,
                    "amorphous_area": 56172.463465406174,
                    "crystalline_fraction": 0.19097212206499625,
                    "amorphous_fraction": 0.8090278779350037
                },
                "Round_3": {
                    "file": "25_27_WW_03.txt",
                    "total_area": 56481.49925,
                    "crystalline_area": 11248.388497068425,
                    "amorphous_area": 45233.11075293158,
                    "crystalline_fraction": 0.19915173369036276,
                    "amorphous_fraction": 0.8008482663096372
                }
            }
        },
        "phase_composition": {
            "Sodalite": {
                "mean": 0.5766666699999999,
                "std": 0.07133645
            },
            "Diamondoid": {
                "mean": 0.0,
                "std": 0.0
            },
            "U12": {
                "mean": 0.0,
                "std": 0.0
            },
            "U13": {
                "mean": 0.0,
                "std": 0.0
            },
            "ZIF-EC-1": {
                "mean": 0.0,
                "std": 0.0
            },
            "ZIF-C": {
                "mean": 0.42333333,
                "std": 0.07133645
            },
            "ZIF-L": {
                "mean": 0.0,
                "std": 0.0
            }
        },
        "composition": {
            "M_percent": 20.0,
            "L_percent": 50.0,
            "BSA_percent": 30.0
        },
        "encapsulation_efficiency": {
            "mean": 90.195,
            "error_bar": 0.163
        },
        "atr_file": "A25WW-27.xy",
        "ir_data": {
            "area_1647": 0.0104,
            "height_1647": 0.0015,
            "area_421": 0.0546,
            "peak_pos_421": 419.4495,
            "height_421": 0.0074,
            "ratio_selected_peaks": 0.1604,
            "adaptive": {
                "method": "adaptive peak-finding; Amide I search 1620-1680 cm^-1, integrate ±25 cm^-1; Zn-N search 405-440 cm^-1, integrate ±10 cm^-1; optional nu-correction (A·nu); response factors f_BSA=600, f_MOF=30",
                "peak_1647_found": 1651.0684,
                "peak_1647_shift_cm1": 4.0684,
                "height_1647": 0.0172,
                "area_1647_raw": 0.3723,
                "area_1647_nu": 614.2867,
                "peak_421_found": 417.3934,
                "peak_421_shift_cm1": -3.6066,
                "height_421": 0.0316,
                "area_421_raw": 0.1607,
                "area_421_nu": 67.0865,
                "ratio_raw": 0.6985,
                "ratio_nu": 0.9015,
                "ratio_response": 0.314
            },
            "ratio_raw_adaptive": 0.6985,
            "ratio_nu_corrected": 0.9015,
            "ratio_response_scaled": 0.314
        },
        "LC_percent": 60
    },
    "25_28_EW": {
        "washing": "ethanol_washing",
        "concentration": 25.0,
        "ternary_position": 28,
        "measurements": {
            "Round_1": "25_28_EW_01.xy",
            "Round_2": "25_28_EW_02.xy",
            "Round_3": "25_28_EW_03.xy"
        },
        "crystallinity": {
            "fractions": {
                "crystalline": {
                    "mean": 0.603589278582933,
                    "std": 0.034463417581697645
                },
                "amorphous": {
                    "mean": 0.39641072141706707,
                    "std": 0.034463417581697665
                }
            },
            "areas": {
                "crystalline": {
                    "mean": 59515.01612216667,
                    "std": 13701.025089547107
                },
                "amorphous": {
                    "mean": 39373.33312783333,
                    "std": 11202.490783064244
                }
            },
            "per_measurement": {
                "Round_1": {
                    "file": "25_28_EW_01.txt",
                    "total_area": 84450.04925,
                    "crystalline_area": 48772.39492190999,
                    "amorphous_area": 35677.65432809002,
                    "crystalline_fraction": 0.5775295024106808,
                    "amorphous_fraction": 0.42247049758931926
                },
                "Round_2": {
                    "file": "25_28_EW_02.txt",
                    "total_area": 126901.14925,
                    "crystalline_area": 74944.41579603293,
                    "amorphous_area": 51956.73345396707,
                    "crystalline_fraction": 0.5905731842379901,
                    "amorphous_fraction": 0.4094268157620099
                },
                "Round_3": {
                    "file": "25_28_EW_03.txt",
                    "total_area": 85313.84925,
                    "crystalline_area": 54828.2376485571,
                    "amorphous_area": 30485.6116014429,
                    "crystalline_fraction": 0.6426651491001281,
                    "amorphous_fraction": 0.35733485089987194
                }
            }
        },
        "phase_composition": {
            "Sodalite": {
                "mean": 1.0,
                "std": 0.0
            },
            "Diamondoid": {
                "mean": 0.0,
                "std": 0.0
            },
            "U12": {
                "mean": 0.0,
                "std": 0.0
            },
            "U13": {
                "mean": 0.0,
                "std": 0.0
            },
            "ZIF-EC-1": {
                "mean": 0.0,
                "std": 0.0
            },
            "ZIF-C": {
                "mean": 0.0,
                "std": 0.0
            },
            "ZIF-L": {
                "mean": 0.0,
                "std": 0.0
            }
        },
        "composition": {
            "M_percent": 30.0,
            "L_percent": 50.0,
            "BSA_percent": 20.0
        },
        "encapsulation_efficiency": {
            "mean": 92.038,
            "error_bar": 0.561
        },
        "atr_file": "A25EW-28.xy",
        "ir_data": {
            "area_1647": 0.0087,
            "height_1647": 0.0012,
            "area_421": 0.2506,
            "peak_pos_421": 421.5056,
            "height_421": 0.0368,
            "ratio_selected_peaks": 0.0336,
            "adaptive": {
                "method": "adaptive peak-finding; Amide I search 1620-1680 cm^-1, integrate ±25 cm^-1; Zn-N search 405-440 cm^-1, integrate ±10 cm^-1; optional nu-correction (A·nu); response factors f_BSA=600, f_MOF=30",
                "peak_1647_found": 1653.1245,
                "peak_1647_shift_cm1": 6.1245,
                "height_1647": 0.0175,
                "area_1647_raw": 0.4055,
                "area_1647_nu": 670.2673,
                "peak_421_found": 421.5056,
                "peak_421_shift_cm1": 0.5056,
                "height_421": 0.0506,
                "area_421_raw": 0.3585,
                "area_421_nu": 151.0208,
                "ratio_raw": 0.5307,
                "ratio_nu": 0.8161,
                "ratio_response": 0.1816
            },
            "ratio_raw_adaptive": 0.5307,
            "ratio_nu_corrected": 0.8161,
            "ratio_response_scaled": 0.1816
        },
        "LC_percent": 49
    },
    "25_28_WW": {
        "washing": "water_washing",
        "concentration": 25.0,
        "ternary_position": 28,
        "measurements": {
            "Round_1": "25_28_WW_01.xy",
            "Round_2": "25_28_WW_02.xy",
            "Round_3": "25_28_WW_03.xy"
        },
        "crystallinity": {
            "fractions": {
                "crystalline": {
                    "mean": 0.20788348578985696,
                    "std": 0.011610910852095932
                },
                "amorphous": {
                    "mean": 0.792116514210143,
                    "std": 0.011610910852095925
                }
            },
            "areas": {
                "crystalline": {
                    "mean": 10189.291122148188,
                    "std": 744.9896036088263
                },
                "amorphous": {
                    "mean": 39052.89146118514,
                    "std": 5509.105160358723
                }
            },
            "per_measurement": {
                "Round_1": {
                    "file": "25_28_WW_01.txt",
                    "total_area": 43208.54925,
                    "crystalline_area": 9521.634240847117,
                    "amorphous_area": 33686.91500915288,
                    "crystalline_fraction": 0.22036459002027517,
                    "amorphous_fraction": 0.7796354099797248
                },
                "Round_2": {
                    "file": "25_28_WW_02.txt",
                    "total_area": 55687.64925000002,
                    "crystalline_area": 10992.891024388007,
                    "amorphous_area": 44694.75822561199,
                    "crystalline_fraction": 0.19740267675938947,
                    "amorphous_fraction": 0.8025973232406105
                },
                "Round_3": {
                    "file": "25_28_WW_03.txt",
                    "total_area": 48830.349250000014,
                    "crystalline_area": 10053.348101209438,
                    "amorphous_area": 38777.00114879057,
                    "crystalline_fraction": 0.20588319058990623,
                    "amorphous_fraction": 0.7941168094100937
                }
            }
        },
        "phase_composition": {
            "Sodalite": {
                "mean": 0.0,
                "std": 0.0
            },
            "Diamondoid": {
                "mean": 0.0,
                "std": 0.0
            },
            "U12": {
                "mean": 0.0,
                "std": 0.0
            },
            "U13": {
                "mean": 0.0,
                "std": 0.0
            },
            "ZIF-EC-1": {
                "mean": 0.0,
                "std": 0.0
            },
            "ZIF-C": {
                "mean": 1.0,
                "std": 0.0
            },
            "ZIF-L": {
                "mean": 0.0,
                "std": 0.0
            }
        },
        "composition": {
            "M_percent": 30.0,
            "L_percent": 50.0,
            "BSA_percent": 20.0
        },
        "encapsulation_efficiency": {
            "mean": 89.082,
            "error_bar": 0.871
        },
        "atr_file": "A25WW-28.xy",
        "ir_data": {
            "area_1647": 0.0042,
            "height_1647": 0.001,
            "area_421": 0.0373,
            "peak_pos_421": 419.4495,
            "height_421": 0.0048,
            "ratio_selected_peaks": 0.102,
            "adaptive": {
                "method": "adaptive peak-finding; Amide I search 1620-1680 cm^-1, integrate ±25 cm^-1; Zn-N search 405-440 cm^-1, integrate ±10 cm^-1; optional nu-correction (A·nu); response factors f_BSA=600, f_MOF=30",
                "peak_1647_found": 1653.1245,
                "peak_1647_shift_cm1": 6.1245,
                "height_1647": 0.0119,
                "area_1647_raw": 0.2506,
                "area_1647_nu": 413.9044,
                "peak_421_found": 417.3934,
                "peak_421_shift_cm1": -3.6066,
                "height_421": 0.0227,
                "area_421_raw": 0.0911,
                "area_421_nu": 38.0498,
                "ratio_raw": 0.7333,
                "ratio_nu": 0.9158,
                "ratio_response": 0.3523
            },
            "ratio_raw_adaptive": 0.7333,
            "ratio_nu_corrected": 0.9158,
            "ratio_response_scaled": 0.3523
        },
        "LC_percent": 52
    },
    "25_29_EW": {
        "washing": "ethanol_washing",
        "concentration": 25.0,
        "ternary_position": 29,
        "measurements": {
            "Round_1": "25_29_EW_01.xy",
            "Round_2": "25_29_EW_02.xy",
            "Round_3": "25_29_EW_03.xy"
        },
        "crystallinity": {
            "fractions": {
                "crystalline": {
                    "mean": 0.6736960064965132,
                    "std": 0.12782481490009379
                },
                "amorphous": {
                    "mean": 0.32630399350348677,
                    "std": 0.12782481490009379
                }
            },
            "areas": {
                "crystalline": {
                    "mean": 90032.08733068434,
                    "std": 24996.80043894087
                },
                "amorphous": {
                    "mean": 41920.56191931567,
                    "std": 11646.941269559762
                }
            },
            "per_measurement": {
                "Round_1": {
                    "file": "25_29_EW_01.txt",
                    "total_area": 115854.09925,
                    "crystalline_area": 61285.26853071961,
                    "amorphous_area": 54568.830719280406,
                    "crystalline_fraction": 0.5289866213406307,
                    "amorphous_fraction": 0.47101337865936926
                },
                "Round_2": {
                    "file": "25_29_EW_02.txt",
                    "total_area": 138292.14925000002,
                    "crystalline_area": 106653.90479988589,
                    "amorphous_area": 31638.24445011413,
                    "crystalline_fraction": 0.7712216881312651,
                    "amorphous_fraction": 0.22877831186873485
                },
                "Round_3": {
                    "file": "25_29_EW_03.txt",
                    "total_area": 141711.69925,
                    "crystalline_area": 102157.08866144755,
                    "amorphous_area": 39554.61058855246,
                    "crystalline_fraction": 0.7208797100176437,
                    "amorphous_fraction": 0.2791202899823563
                }
            }
        },
        "phase_composition": {
            "Sodalite": {
                "mean": 1.0,
                "std": 0.0
            },
            "Diamondoid": {
                "mean": 0.0,
                "std": 0.0
            },
            "U12": {
                "mean": 0.0,
                "std": 0.0
            },
            "U13": {
                "mean": 0.0,
                "std": 0.0
            },
            "ZIF-EC-1": {
                "mean": 0.0,
                "std": 0.0
            },
            "ZIF-C": {
                "mean": 0.0,
                "std": 0.0
            },
            "ZIF-L": {
                "mean": 0.0,
                "std": 0.0
            }
        },
        "composition": {
            "M_percent": 40.0,
            "L_percent": 50.0,
            "BSA_percent": 10.0
        },
        "encapsulation_efficiency": {
            "mean": 68.76,
            "error_bar": 0.778
        },
        "atr_file": "A25EW-29.xy",
        "ir_data": {
            "area_1647": 0.004,
            "height_1647": 0.0007,
            "area_421": 0.6029,
            "peak_pos_421": 421.5056,
            "height_421": 0.0915,
            "ratio_selected_peaks": 0.0066,
            "adaptive": {
                "method": "adaptive peak-finding; Amide I search 1620-1680 cm^-1, integrate ±25 cm^-1; Zn-N search 405-440 cm^-1, integrate ±10 cm^-1; optional nu-correction (A·nu); response factors f_BSA=600, f_MOF=30",
                "peak_1647_found": 1653.1245,
                "peak_1647_shift_cm1": 6.1245,
                "height_1647": 0.0174,
                "area_1647_raw": 0.4194,
                "area_1647_nu": 693.8841,
                "peak_421_found": 421.5056,
                "peak_421_shift_cm1": 0.5056,
                "height_421": 0.1258,
                "area_421_raw": 0.845,
                "area_421_nu": 355.9301,
                "ratio_raw": 0.3317,
                "ratio_nu": 0.661,
                "ratio_response": 0.0888
            },
            "ratio_raw_adaptive": 0.3317,
            "ratio_nu_corrected": 0.661,
            "ratio_response_scaled": 0.0888
        },
        "LC_percent": 31
    },
    "25_29_WW": {
        "washing": "water_washing",
        "concentration": 25.0,
        "ternary_position": 29,
        "measurements": {
            "Round_1": "25_29_WW_01.xy",
            "Round_2": "25_29_WW_02.xy",
            "Round_3": "25_29_WW_03.xy"
        },
        "crystallinity": {
            "fractions": {
                "crystalline": {
                    "mean": 0.23867562118824256,
                    "std": 0.011519246505021083
                },
                "amorphous": {
                    "mean": 0.7613243788117573,
                    "std": 0.01151924650502104
                }
            },
            "areas": {
                "crystalline": {
                    "mean": 16706.522519238315,
                    "std": 4130.823820730204
                },
                "amorphous": {
                    "mean": 53470.67673076169,
                    "std": 13566.082764589133
                }
            },
            "per_measurement": {
                "Round_1": {
                    "file": "25_29_WW_01.txt",
                    "total_area": 50760.54925000001,
                    "crystalline_area": 12509.21134905347,
                    "amorphous_area": 38251.33790094654,
                    "crystalline_fraction": 0.24643569728618467,
                    "amorphous_fraction": 0.7535643027138154
                },
                "Round_2": {
                    "file": "25_29_WW_02.txt",
                    "total_area": 85059.89924999999,
                    "crystalline_area": 20767.482780825503,
                    "amorphous_area": 64292.416469174495,
                    "crystalline_fraction": 0.2441512741484408,
                    "amorphous_fraction": 0.7558487258515592
                },
                "Round_3": {
                    "file": "25_29_WW_03.txt",
                    "total_area": 74711.14925,
                    "crystalline_area": 16842.87342783597,
                    "amorphous_area": 57868.27582216404,
                    "crystalline_fraction": 0.2254398921301022,
                    "amorphous_fraction": 0.7745601078698977
                }
            }
        },
        "phase_composition": {
            "Sodalite": {
                "mean": 0.0,
                "std": 0.0
            },
            "Diamondoid": {
                "mean": 0.0,
                "std": 0.0
            },
            "U12": {
                "mean": 0.0,
                "std": 0.0
            },
            "U13": {
                "mean": 0.0,
                "std": 0.0
            },
            "ZIF-EC-1": {
                "mean": 0.0,
                "std": 0.0
            },
            "ZIF-C": {
                "mean": 1.0,
                "std": 0.0
            },
            "ZIF-L": {
                "mean": 0.0,
                "std": 0.0
            }
        },
        "composition": {
            "M_percent": 40.0,
            "L_percent": 50.0,
            "BSA_percent": 10.0
        },
        "encapsulation_efficiency": {
            "mean": 67.045,
            "error_bar": 1.14
        },
        "atr_file": "A25WW-29.xy",
        "ir_data": {
            "area_1647": 0.0087,
            "height_1647": 0.0013,
            "area_421": 0.0677,
            "peak_pos_421": 419.4495,
            "height_421": 0.0086,
            "ratio_selected_peaks": 0.1143,
            "adaptive": {
                "method": "adaptive peak-finding; Amide I search 1620-1680 cm^-1, integrate ±25 cm^-1; Zn-N search 405-440 cm^-1, integrate ±10 cm^-1; optional nu-correction (A·nu); response factors f_BSA=600, f_MOF=30",
                "peak_1647_found": 1653.1245,
                "peak_1647_shift_cm1": 6.1245,
                "height_1647": 0.0171,
                "area_1647_raw": 0.3895,
                "area_1647_nu": 643.6248,
                "peak_421_found": 417.3934,
                "peak_421_shift_cm1": -3.6066,
                "height_421": 0.039,
                "area_421_raw": 0.1836,
                "area_421_nu": 76.6193,
                "ratio_raw": 0.6797,
                "ratio_nu": 0.8936,
                "ratio_response": 0.2958
            },
            "ratio_raw_adaptive": 0.6797,
            "ratio_nu_corrected": 0.8936,
            "ratio_response_scaled": 0.2958
        },
        "LC_percent": 31
    },
    "25_30_EW": {
        "washing": "ethanol_washing",
        "concentration": 25.0,
        "ternary_position": 30,
        "measurements": {
            "Round_1": "25_30_EW_01.xy",
            "Round_2": "25_30_EW_02.xy",
            "Round_3": "25_30_EW_03.xy"
        },
        "crystallinity": {
            "fractions": {
                "crystalline": {
                    "mean": 0.3765424358957305,
                    "std": 0.09581457222850656
                },
                "amorphous": {
                    "mean": 0.6234575641042697,
                    "std": 0.0958145722285066
                }
            },
            "areas": {
                "crystalline": {
                    "mean": 23633.370402276767,
                    "std": 5317.309730048009
                },
                "amorphous": {
                    "mean": 40969.01218105657,
                    "std": 14822.860157281426
                }
            },
            "per_measurement": {
                "Round_1": {
                    "file": "25_30_EW_01.txt",
                    "total_area": 62544.849249999985,
                    "crystalline_area": 18544.5303593405,
                    "amorphous_area": 44000.31889065949,
                    "crystalline_fraction": 0.29649972110757794,
                    "amorphous_fraction": 0.7035002788924222
                },
                "Round_2": {
                    "file": "25_30_EW_02.txt",
                    "total_area": 83194.84925,
                    "crystalline_area": 29152.948071386374,
                    "amorphous_area": 54041.901178613625,
                    "crystalline_fraction": 0.3504177041511542,
                    "amorphous_fraction": 0.6495822958488457
                },
                "Round_3": {
                    "file": "25_30_EW_03.txt",
                    "total_area": 48067.449250000005,
                    "crystalline_area": 23202.63277610343,
                    "amorphous_area": 24864.81647389658,
                    "crystalline_fraction": 0.48270988242845914,
                    "amorphous_fraction": 0.5172901175715409
                }
            }
        },
        "phase_composition": {
            "Sodalite": {
                "mean": 1.0,
                "std": 0.0
            },
            "Diamondoid": {
                "mean": 0.0,
                "std": 0.0
            },
            "U12": {
                "mean": 0.0,
                "std": 0.0
            },
            "U13": {
                "mean": 0.0,
                "std": 0.0
            },
            "ZIF-EC-1": {
                "mean": 0.0,
                "std": 0.0
            },
            "ZIF-C": {
                "mean": 0.0,
                "std": 0.0
            },
            "ZIF-L": {
                "mean": 0.0,
                "std": 0.0
            }
        },
        "composition": {
            "M_percent": 10.0,
            "L_percent": 60.0,
            "BSA_percent": 30.0
        },
        "encapsulation_efficiency": {
            "mean": 92.487,
            "error_bar": 4.688
        },
        "atr_file": "A25EW-30.xy",
        "ir_data": {
            "area_1647": 0.008,
            "height_1647": 0.0013,
            "area_421": 0.1334,
            "peak_pos_421": 421.5056,
            "height_421": 0.0202,
            "ratio_selected_peaks": 0.0565,
            "adaptive": {
                "method": "adaptive peak-finding; Amide I search 1620-1680 cm^-1, integrate ±25 cm^-1; Zn-N search 405-440 cm^-1, integrate ±10 cm^-1; optional nu-correction (A·nu); response factors f_BSA=600, f_MOF=30",
                "peak_1647_found": 1653.1245,
                "peak_1647_shift_cm1": 6.1245,
                "height_1647": 0.0176,
                "area_1647_raw": 0.3953,
                "area_1647_nu": 653.2905,
                "peak_421_found": 421.5056,
                "peak_421_shift_cm1": 0.5056,
                "height_421": 0.0265,
                "area_421_raw": 0.1848,
                "area_421_nu": 77.9073,
                "ratio_raw": 0.6815,
                "ratio_nu": 0.8935,
                "ratio_response": 0.2954
            },
            "ratio_raw_adaptive": 0.6815,
            "ratio_nu_corrected": 0.8935,
            "ratio_response_scaled": 0.2954
        },
        "LC_percent": 70
    },
    "25_30_WW": {
        "washing": "water_washing",
        "concentration": 25.0,
        "ternary_position": 30,
        "measurements": {
            "Round_1": "25_30_WW_01.xy",
            "Round_2": "25_30_WW_02.xy",
            "Round_3": "25_30_WW_03.xy"
        },
        "crystallinity": {
            "fractions": {
                "crystalline": {
                    "mean": 0.0,
                    "std": 0.0
                },
                "amorphous": {
                    "mean": 1.0,
                    "std": 0.0
                }
            },
            "areas": {
                "crystalline": {
                    "mean": 0.0,
                    "std": 0.0
                },
                "amorphous": {
                    "mean": 96140.81591666666,
                    "std": 6835.036212839932
                }
            },
            "per_measurement": {
                "Round_1": {
                    "file": "25_30_WW_01.txt",
                    "total_area": 93681.29925000001,
                    "crystalline_area": 0.0,
                    "amorphous_area": 93681.29925000001,
                    "crystalline_fraction": 0.0,
                    "amorphous_fraction": 1.0
                },
                "Round_2": {
                    "file": "25_30_WW_02.txt",
                    "total_area": 103865.24925,
                    "crystalline_area": 0.0,
                    "amorphous_area": 103865.24925,
                    "crystalline_fraction": 0.0,
                    "amorphous_fraction": 1.0
                },
                "Round_3": {
                    "file": "25_30_WW_03.txt",
                    "total_area": 90875.89925,
                    "crystalline_area": 0.0,
                    "amorphous_area": 90875.89925,
                    "crystalline_fraction": 0.0,
                    "amorphous_fraction": 1.0
                }
            }
        },
        "phase_composition": {
            "Sodalite": {
                "mean": 0,
                "std": 0
            },
            "Diamondoid": {
                "mean": 0,
                "std": 0
            },
            "U12": {
                "mean": 0,
                "std": 0
            },
            "U13": {
                "mean": 0,
                "std": 0
            },
            "ZIF-EC-1": {
                "mean": 0,
                "std": 0
            },
            "ZIF-C": {
                "mean": 0,
                "std": 0
            },
            "ZIF-L": {
                "mean": 0,
                "std": 0
            }
        },
        "composition": {
            "M_percent": 10.0,
            "L_percent": 60.0,
            "BSA_percent": 30.0
        },
        "encapsulation_efficiency": {
            "mean": 84.998,
            "error_bar": 2.055
        },
        "atr_file": "A25WW-30.xy",
        "ir_data": {
            "area_1647": 0.0066,
            "height_1647": 0.0012,
            "area_421": 0.0477,
            "peak_pos_421": 419.4495,
            "height_421": 0.0058,
            "ratio_selected_peaks": 0.1219,
            "adaptive": {
                "method": "adaptive peak-finding; Amide I search 1620-1680 cm^-1, integrate ±25 cm^-1; Zn-N search 405-440 cm^-1, integrate ±10 cm^-1; optional nu-correction (A·nu); response factors f_BSA=600, f_MOF=30",
                "peak_1647_found": 1653.1245,
                "peak_1647_shift_cm1": 6.1245,
                "height_1647": 0.0163,
                "area_1647_raw": 0.3365,
                "area_1647_nu": 555.6446,
                "peak_421_found": 417.3934,
                "peak_421_shift_cm1": -3.6066,
                "height_421": 0.0212,
                "area_421_raw": 0.1035,
                "area_421_nu": 43.2227,
                "ratio_raw": 0.7648,
                "ratio_nu": 0.9278,
                "ratio_response": 0.3913
            },
            "ratio_raw_adaptive": 0.7648,
            "ratio_nu_corrected": 0.9278,
            "ratio_response_scaled": 0.3913
        },
        "LC_percent": null
    },
    "25_31_EW": {
        "washing": "ethanol_washing",
        "concentration": 25.0,
        "ternary_position": 31,
        "measurements": {
            "Round_1": "25_31_EW_01.xy",
            "Round_2": "25_31_EW_02.xy",
            "Round_3": "25_31_EW_03.xy"
        },
        "crystallinity": {
            "fractions": {
                "crystalline": {
                    "mean": 0.5219439428043999,
                    "std": 0.04134099438308308
                },
                "amorphous": {
                    "mean": 0.4780560571956,
                    "std": 0.04134099438308315
                }
            },
            "areas": {
                "crystalline": {
                    "mean": 58990.56678670834,
                    "std": 14493.152843128153
                },
                "amorphous": {
                    "mean": 53136.699129958324,
                    "std": 4636.203453232301
                }
            },
            "per_measurement": {
                "Round_1": {
                    "file": "25_31_EW_01.txt",
                    "total_area": 103679.49925,
                    "crystalline_area": 50455.2525853379,
                    "amorphous_area": 53224.2466646621,
                    "crystalline_fraction": 0.486646376094818,
                    "amorphous_fraction": 0.513353623905182
                },
                "Round_2": {
                    "file": "25_31_EW_02.txt",
                    "total_area": 133453.19925,
                    "crystalline_area": 75724.69042555853,
                    "amorphous_area": 57728.50882444147,
                    "crystalline_fraction": 0.5674250662488971,
                    "amorphous_fraction": 0.4325749337511028
                },
                "Round_3": {
                    "file": "25_31_EW_03.txt",
                    "total_area": 99249.09925,
                    "crystalline_area": 50791.7573492286,
                    "amorphous_area": 48457.34190077138,
                    "crystalline_fraction": 0.5117603860694848,
                    "amorphous_fraction": 0.48823961393051524
                }
            }
        },
        "phase_composition": {
            "Sodalite": {
                "mean": 1.0,
                "std": 0.0
            },
            "Diamondoid": {
                "mean": 0.0,
                "std": 0.0
            },
            "U12": {
                "mean": 0.0,
                "std": 0.0
            },
            "U13": {
                "mean": 0.0,
                "std": 0.0
            },
            "ZIF-EC-1": {
                "mean": 0.0,
                "std": 0.0
            },
            "ZIF-C": {
                "mean": 0.0,
                "std": 0.0
            },
            "ZIF-L": {
                "mean": 0.0,
                "std": 0.0
            }
        },
        "composition": {
            "M_percent": 20.0,
            "L_percent": 60.0,
            "BSA_percent": 20.0
        },
        "encapsulation_efficiency": {
            "mean": 92.397,
            "error_bar": 0.713
        },
        "atr_file": "A25EW-31.xy",
        "ir_data": {
            "area_1647": 0.0117,
