Repository: digital-chemistry/zif-vis

# ZIF Biocomposite Explorer

Interactive Flask app for exploring ZIF biocomposite formulations across composition, concentration, phase assignment, crystallinity, encapsulation efficiency, and experiment-level spectra.

## What this app shows

The explorer combines a summary dataset with repeat-level ATR-IR and XRD measurements.

- The main plot shows sample points in ternary composition space.
- The 3D view stacks concentration layers vertically.
- The 2D view isolates one concentration layer at a time.
- The right inspector explains the selected sample with parameters, phase composition, ATR-IR, and repeated XRD measurements.

File: project/Exp-A.json (part 23 of 32)
{
                    "total_area": 68771.94925,
                    "crystalline_area": 10399.669325785888,
                    "amorphous_area": 58372.27992421411,
                    "crystalline_fraction": 0.15121963880914555,
                    "amorphous_fraction": 0.8487803611908544
                },
                "Round_2": {
                    "file": "50_02_WW_02.txt",
                    "total_area": 55860.39925,
                    "crystalline_area": 11040.434746351086,
                    "amorphous_area": 44819.964503648924,
                    "crystalline_fraction": 0.19764331967876303,
                    "amorphous_fraction": 0.802356680321237
                },
                "Round_3": {
                    "file": "50_02_WW_03.txt",
                    "total_area": 103990.34925,
                    "crystalline_area": 12465.683957456084,
                    "amorphous_area": 91524.66529254393,
                    "crystalline_fraction": 0.11987346948405486,
                    "amorphous_fraction": 0.8801265305159451
                }
            }
        },
        "phase_composition": {
            "Sodalite": {
                "mean": 0.0,
                "std": 0.0
            },
            "Diamondoid": {
                "mean": 0.0,
                "std": 0.0
            },
            "U12": {
                "mean": 0.0,
                "std": 0.0
            },
            "U13": {
                "mean": 0.0,
                "std": 0.0
            },
            "ZIF-EC-1": {
                "mean": 0.0,
                "std": 0.0
            },
            "ZIF-C": {
                "mean": 0.0,
                "std": 0.0
            },
            "ZIF-L": {
                "mean": 0.0,
                "std": 0.0
            }
        },
        "composition": {
            "M_percent": 20.0,
            "L_percent": 10.0,
            "BSA_percent": 70.0
        },
        "atr_file": "A50WW-02.xy",
        "ir_data": {
            "area_1647": 0.0729,
            "height_1647": 0.0085,
            "area_421": 0.0,
            "peak_pos_421": 415.3372,
            "height_421": 0.0,
            "ratio_selected_peaks": 1.0
        },
        "encapsulation_efficiency": {
            "mean": 91.027,
            "error_bar": 0.615
        },
        "lc_data": null
    },
    "50_05_WW": {
        "washing": "water_washing",
        "concentration": 50.0,
        "ternary_position": 5,
        "measurements": {
            "Round_1": "50_05_WW_01.xy",
            "Round_2": "50_05_WW_02.xy",
            "Round_3": "50_05_WW_03.xy"
        },
        "crystallinity": {
            "fractions": {
                "crystalline": {
                    "mean": 0.14544704652718088,
                    "std": 0.01767503593424434
                },
                "amorphous": {
                    "mean": 0.8545529534728192,
                    "std": 0.017675035934244285
                }
            },
            "areas": {
                "crystalline": {
                    "mean": 12071.93046597059,
                    "std": 996.4305512279008
                },
                "amorphous": {
                    "mean": 72341.18545069608,
                    "std": 16475.921669427302
                }
            },
            "per_measurement": {
                "Round_1": {
                    "file": "50_05_WW_01.txt",
                    "total_area": 68331.29925,
                    "crystalline_area": 11072.539683077055,
                    "amorphous_area": 57258.759566922934,
                    "crystalline_fraction": 0.16204198960957206,
                    "amorphous_fraction": 0.837958010390428
                },
                "Round_2": {
                    "file": "50_05_WW_02.txt",
                    "total_area": 102989.99925,
                    "crystalline_area": 13065.374164473618,
                    "amorphous_area": 89924.62508552638,
                    "crystalline_fraction": 0.12686061034682083,
                    "amorphous_fraction": 0.8731393896531792
                },
                "Round_3": {
                    "file": "50_05_WW_03.txt",
                    "total_area": 81918.04925,
                    "crystalline_area": 12077.877550361096,
                    "amorphous_area": 69840.1716996389,
                    "crystalline_fraction": 0.14743853962514977,
                    "amorphous_fraction": 0.8525614603748503
                }
            }
        },
        "phase_composition": {
            "Sodalite": {
                "mean": 0.0,
                "std": 0.0
            },
            "Diamondoid": {
                "mean": 0.0,
                "std": 0.0
            },
            "U12": {
                "mean": 0.0,
                "std": 0.0
            },
            "U13": {
                "mean": 0.0,
                "std": 0.0
            },
            "ZIF-EC-1": {
                "mean": 0.0,
                "std": 0.0
            },
            "ZIF-C": {
                "mean": 0.0,
                "std": 0.0
            },
            "ZIF-L": {
                "mean": 0.0,
                "std": 0.0
            }
        },
        "composition": {
            "M_percent": 50.0,
            "L_percent": 10.0,
            "BSA_percent": 40.0
        },
        "atr_file": "A50WW-05.xy",
        "ir_data": {
            "area_1647": 0.0059,
            "height_1647": 0.0008,
            "area_421": 0.0025,
            "peak_pos_421": 423.5618,
            "height_421": 0.0007,
            "ratio_selected_peaks": 0.5141
        },
        "encapsulation_efficiency": {
            "mean": 93.591,
            "error_bar": 2.841
        },
        "lc_data": null
    },
    "50_04_WW": {
        "washing": "water_washing",
        "concentration": 50.0,
        "ternary_position": 4,
        "measurements": {
            "Round_1": "50_04_WW_01.xy",
            "Round_2": "50_04_WW_02.xy",
            "Round_3": "50_04_WW_03.xy"
        },
        "crystallinity": {
            "fractions": {
                "crystalline": {
                    "mean": 0.1693611589099199,
                    "std": 0.08860798746190683
                },
                "amorphous": {
                    "mean": 0.8306388410900801,
                    "std": 0.08860798746190696
                }
            },
            "areas": {
                "crystalline": {
                    "mean": 12045.626206299503,
                    "std": 1982.9309590970583
                },
                "amorphous": {
                    "mean": 75275.6730437005,
                    "std": 45656.121568924726
                }
            },
            "per_measurement": {
                "Round_1": {
                    "file": "50_04_WW_01.txt",
                    "total_area": 36379.09925,
                    "crystalline_area": 9834.273598269316,
                    "amorphous_area": 26544.82565173068,
                    "crystalline_fraction": 0.27032757272760993,
                    "amorphous_fraction": 0.7296724272723899
                },
                "Round_2": {
                    "file": "50_04_WW_02.txt",
                    "total_area": 130726.74925000001,
                    "crystalline_area": 13665.554317082591,
                    "amorphous_area": 117061.19493291741,
                    "crystalline_fraction": 0.10453525690406924,
                    "amorphous_fraction": 0.8954647430959308
                },
                "Round_3": {
                    "file": "50_04_WW_03.txt",
                    "total_area": 94858.04925000001,
                    "crystalline_area": 12637.050703546602,
                    "amorphous_area": 82220.9985464534,
                    "crystalline_fraction": 0.13322064709808062,
                    "amorphous_fraction": 0.8667793529019194
                }
            }
        },
        "phase_composition": {
            "Sodalite": {
                "mean": 0.0,
                "std": 0.0
            },
            "Diamondoid": {
                "mean": 0.0,
                "std": 0.0
            },
            "U12": {
                "mean": 0.0,
                "std": 0.0
            },
            "U13": {
                "mean": 0.0,
                "std": 0.0
            },
            "ZIF-EC-1": {
                "mean": 0.0,
                "std": 0.0
            },
            "ZIF-C": {
                "mean": 0.0,
                "std": 0.0
            },
            "ZIF-L": {
                "mean": 0.0,
                "std": 0.0
            }
        },
        "composition": {
            "M_percent": 40.0,
            "L_percent": 10.0,
            "BSA_percent": 50.0
        },
        "atr_file": "A50WW-04.xy",
        "ir_data": {
            "area_1647": 0.0129,
            "height_1647": 0.0016,
            "area_421": 0.0004,
            "peak_pos_421": 425.6179,
            "height_421": 0.0002,
            "ratio_selected_peaks": 0.8975
        },
        "encapsulation_efficiency": {
            "mean": 95.744,
            "error_bar": 0.774
        },
        "lc_data": null
    },
    "50_03_WW": {
        "washing": "water_washing",
        "concentration": 50.0,
        "ternary_position": 3,
        "measurements": {
            "Round_1": "50_03_WW_01.xy",
            "Round_2": "50_03_WW_02.xy",
            "Round_3": "50_03_WW_03.xy"
        },
        "crystallinity": {
            "fractions": {
                "crystalline": {
                    "mean": 0.12903001128321448,
                    "std": 0.01109828677699689
                },
                "amorphous": {
                    "mean": 0.8709699887167854,
                    "std": 0.011098286776996875
                }
            },
            "areas": {
                "crystalline": {
                    "mean": 11888.191836956268,
                    "std": 680.3384022461258
                },
                "amorphous": {
                    "mean": 81027.04074637707,
                    "std": 13066.60705097543
                }
            },
            "per_measurement": {
                "Round_1": {
                    "file": "50_03_WW_01.txt",
                    "total_area": 83609.34925,
                    "crystalline_area": 11531.156377879253,
                    "amorphous_area": 72078.19287212077,
                    "crystalline_fraction": 0.13791706886032545,
                    "amorphous_fraction": 0.8620829311396746
                },
                "Round_2": {
                    "file": "50_03_WW_02.txt",
                    "total_area": 86441.94925,
                    "crystalline_area": 11460.694218263343,
                    "amorphous_area": 74981.25503173665,
                    "crystalline_fraction": 0.1325825518478037,
                    "amorphous_fraction": 0.8674174481521962
                },
                "Round_3": {
                    "file": "50_03_WW_03.txt",
                    "total_area": 108694.39925,
                    "crystalline_area": 12672.724914726203,
                    "amorphous_area": 96021.6743352738,
                    "crystalline_fraction": 0.1165904131415143,
                    "amorphous_fraction": 0.8834095868584857
                }
            }
        },
        "phase_composition": {
            "Sodalite": {
                "mean": 0.0,
                "std": 0.0
            },
            "Diamondoid": {
                "mean": 0.0,
                "std": 0.0
            },
            "U12": {
                "mean": 0.0,
                "std": 0.0
            },
            "U13": {
                "mean": 0.0,
                "std": 0.0
            },
            "ZIF-EC-1": {
                "mean": 0.0,
                "std": 0.0
            },
            "ZIF-C": {
                "mean": 0.0,
                "std": 0.0
            },
            "ZIF-L": {
                "mean": 0.0,
                "std": 0.0
            }
        },
        "composition": {
            "M_percent": 30.0,
            "L_percent": 10.0,
            "BSA_percent": 60.0
        },
        "atr_file": "A50WW-03.xy",
        "ir_data": {
            "area_1647": 0.0214,
            "height_1647": 0.0025,
            "area_421": 0.0,
            "peak_pos_421": 415.3372,
            "height_421": 0.0,
            "ratio_selected_peaks": 1.0
        },
        "encapsulation_efficiency": {
            "mean": 91.643,
            "error_bar": 2.017
        },
        "lc_data": null
    },
    "50_07_WW": {
        "washing": "water_washing",
        "concentration": 50.0,
        "ternary_position": 7,
        "measurements": {
            "Round_1": "50_07_WW_01.xy",
            "Round_2": "50_07_WW_02.xy",
            "Round_3": "50_07_WW_03.xy"
        },
        "crystallinity": {
            "fractions": {
                "crystalline": {
                    "mean": 0.15916544180534592,
                    "std": 0.015105297102355952
                },
                "amorphous": {
                    "mean": 0.8408345581946541,
                    "std": 0.015105297102355949
                }
            },
            "areas": {
                "crystalline": {
                    "mean": 12397.36397996769,
                    "std": 983.7400667208568
                },
                "amorphous": {
                    "mean": 66195.23527003231,
                    "std": 11188.781949738048
                }
            },
            "per_measurement": {
                "Round_1": {
                    "file": "50_07_WW_01.txt",
                    "total_area": 80642.39924999999,
                    "crystalline_area": 13166.150457306969,
                    "amorphous_area": 67476.24879269305,
                    "crystalline_fraction": 0.16326585741193664,
                    "amorphous_fraction": 0.8367341425880633
                },
                "Round_2": {
                    "file": "50_07_WW_02.txt",
                    "total_area": 89425.54924999998,
                    "crystalline_area": 12737.173774339997,
                    "amorphous_area": 76688.37547566,
                    "crystalline_fraction": 0.14243327417236967,
                    "amorphous_fraction": 0.8575667258276303
                },
                "Round_3": {
                    "file": "50_07_WW_03.txt",
                    "total_area": 65709.84925,
                    "crystalline_area": 11288.767708256106,
                    "amorphous_area": 54421.08154174389,
                    "crystalline_fraction": 0.17179719383173148,
                    "amorphous_fraction": 0.8282028061682685
                }
            }
        },
        "phase_composition": {
            "Sodalite": {
                "mean": 0.0,
                "std": 0.0
            },
            "Diamondoid": {
                "mean": 0.0,
                "std": 0.0
            },
            "U12": {
                "mean": 0.0,
                "std": 0.0
            },
            "U13": {
                "mean": 0.0,
                "std": 0.0
            },
            "ZIF-EC-1": {
                "mean": 0.0,
                "std": 0.0
            },
            "ZIF-C": {
                "mean": 0.0,
                "std": 0.0
            },
            "ZIF-L": {
                "mean": 0.0,
                "std": 0.0
            }
        },
        "composition": {
            "M_percent": 70.0,
            "L_percent": 10.0,
            "BSA_percent": 20.0
        },
        "atr_file": "A50WW-07.xy",
        "ir_data": {
            "area_1647": 0.0032,
            "height_1647": 0.0004,
            "area_421": 0.0002,
            "peak_pos_421": 423.5618,
            "height_421": 0.0001,
            "ratio_selected_peaks": 0.7978
        },
        "encapsulation_efficiency": {
            "mean": 42.841,
            "error_bar": 3.289
        },
        "lc_data": null
    },
    "50_08_WW": {
        "washing": "water_washing",
        "concentration": 50.0,
        "ternary_position": 8,
        "measurements": {
            "Round_1": "50_08_WW_01.xy",
            "Round_2": "50_08_WW_02.xy",
            "Round_3": "50_08_WW_03.xy"
        },
        "crystallinity": {
            "fractions": {
                "crystalline": {
                    "mean": 0.15567304065243046,
                    "std": 0.054190907655292234
                },
                "amorphous": {
                    "mean": 0.8443269593475696,
                    "std": 0.054190907655292206
                }
            },
            "areas": {
                "crystalline": {
                    "mean": 11502.385361982588,
                    "std": 1222.613646052762
                },
                "amorphous": {
                    "mean": 69400.0638880174,
                    "std": 29037.296785619685
                }
            },
            "per_measurement": {
                "Round_1": {
                    "file": "50_08_WW_01.txt",
                    "total_area": 46298.99924999999,
                    "crystalline_area": 10090.689375457488,
                    "amorphous_area": 36208.30987454251,
                    "crystalline_fraction": 0.2179461659845162,
                    "amorphous_fraction": 0.7820538340154839
                },
                "Round_2": {
                    "file": "50_08_WW_02.txt",
                    "total_area": 102303.59925,
                    "crystalline_area": 12197.280787686515,
                    "amorphous_area": 90106.31846231347,
                    "crystalline_fraction": 0.11922631146026387,
                    "amorphous_fraction": 0.8807736885397361
                },
                "Round_3": {
                    "file": "50_08_WW_03.txt",
                    "total_area": 94104.74925,
                    "crystalline_area": 12219.185922803756,
                    "amorphous_area": 81885.56332719623,
                    "crystalline_fraction": 0.12984664451251124,
                    "amorphous_fraction": 0.8701533554874888
                }
            }
        },
        "phase_composition": {
            "Sodalite": {
                "mean": 0.0,
                "std": 0.0
            },
            "Diamondoid": {
                "mean": 0.0,
                "std": 0.0
            },
            "U12": {
                "mean": 0.0,
                "std": 0.0
            },
            "U13": {
                "mean": 0.0,
                "std": 0.0
            },
            "ZIF-EC-1": {
                "mean": 0.0,
                "std": 0.0
            },
            "ZIF-C": {
                "mean": 0.0,
                "std": 0.0
            },
            "ZIF-L": {
                "mean": 0.0,
                "std": 0.0
            }
        },
        "composition": {
            "M_percent": 10.0,
            "L_percent": 20.0,
            "BSA_percent": 70.0
        },
        "atr_file": "A50WW-08.xy",
        "ir_data": {
            "area_1647": 0.0017,
            "height_1647": 0.0002,
            "area_421": 0.0,
            "peak_pos_421": 415.3372,
            "height_421": 0.0,
            "ratio_selected_peaks": 1.0
        },
        "encapsulation_efficiency": {
            "mean": 35.561,
            "error_bar": 2.687
        },
        "lc_data": null
    },
    "50_06_WW": {
        "washing": "water_washing",
        "concentration": 50.0,
        "ternary_position": 6,
        "measurements": {
            "Round_1": "50_06_WW_01.xy",
            "Round_2": "50_06_WW_02.xy",
            "Round_3": "50_06_WW_03.xy"
        },
        "crystallinity": {
            "fractions": {
                "crystalline": {
                    "mean": 0.16851718681231861,
                    "std": 0.052196810749964524
                },
                "amorphous": {
                    "mean": 0.8314828131876814,
                    "std": 0.05219681074996452
                }
            },
            "areas": {
                "crystalline": {
                    "mean": 11710.052448144334,
                    "std": 289.98625462601416
                },
                "amorphous": {
                    "mean": 62035.41346852233,
                    "std": 20397.3945837336
                }
            },
            "per_measurement": {
                "Round_1": {
                    "file": "50_06_WW_01.txt",
                    "total_area": 50061.69925,
                    "crystalline_area": 11437.898847744982,
                    "amorphous_area": 38623.800402255016,
                    "crystalline_fraction": 0.22847604094751103,
                    "amorphous_fraction": 0.7715239590524889
                },
                "Round_2": {
                    "file": "50_06_WW_02.txt",
                    "total_area": 87649.09924999998,
                    "crystalline_area": 11677.187420443759,
                    "amorphous_area": 75971.91182955624,
                    "crystalline_fraction": 0.13322655361394098,
                    "amorphous_fraction": 0.866773446386059
                },
                "Round_3": {
                    "file": "50_06_WW_03.txt",
                    "total_area": 83525.59925,
                    "crystalline_area": 12015.071076244254,
                    "amorphous_area": 71510.52817375574,
                    "crystalline_fraction": 0.14384896587550378,
                    "amorphous_fraction": 0.8561510341244961
                }
            }
        },
        "phase_composition": {
            "Sodalite": {
                "mean": 0.0,
                "std": 0.0
            },
            "Diamondoid": {
                "mean": 0.0,
                "std": 0.0
            },
            "U12": {
                "mean": 0.0,
                "std": 0.0
            },
            "U13": {
                "mean": 0.0,
                "std": 0.0
            },
            "ZIF-EC-1": {
                "mean": 0.0,
                "std": 0.0
            },
            "ZIF-C": {
                "mean": 0.0,
                "std": 0.0
            },
            "ZIF-L": {
                "mean": 0.0,
                "std": 0.0
            }
        },
        "composition": {
            "M_percent": 60.0,
            "L_percent": 10.0,
            "BSA_percent": 30.0
        },
        "atr_file": "A50WW-06.xy",
        "ir_data": {
            "area_1647": 0.0061,
            "height_1647": 0.0007,
            "area_421": 0.0,
            "peak_pos_421": 415.3372,
            "height_421": 0.0,
            "ratio_selected_peaks": 1.0
        },
        "encapsulation_efficiency": {
            "mean": 85.286,
            "error_bar": 1.694
        },
        "lc_data": null
    },
    "50_09_WW": {
        "washing": "water_washing",
        "concentration": 50.0,
        "ternary_position": 9,
        "measurements": {
            "Round_1": "50_09_WW_01.xy",
            "Round_2": "50_09_WW_02.xy",
            "Round_3": "50_09_WW_03.xy"
        },
        "crystallinity": {
            "fractions": {
                "crystalline": {
                    "mean": 0.19803479398845256,
                    "std": 0.06573787053519475
                },
                "amorphous": {
                    "mean": 0.8019652060115474,
                    "std": 0.06573787053519482
                }
            },
            "areas": {
                "crystalline": {
                    "mean": 13350.457529795875,
                    "std": 1426.8157868593098
                },
                "amorphous": {
                    "mean": 60170.125053537464,
                    "std": 26321.218194460656
                }
            },
            "per_measurement": {
                "Round_1": {
                    "file": "50_09_WW_01.txt",
                    "total_area": 43007.04925000001,
                    "crystalline_area": 11707.278184776973,
                    "amorphous_area": 31299.771065223038,
                    "crystalline_fraction": 0.27221765708041384,
                    "amorphous_fraction": 0.7277823429195861
                },
                "Round_2": {
                    "file": "50_09_WW_02.txt",
                    "total_area": 80446.54924999998,
                    "crystalline_area": 14068.246818354255,
                    "amorphous_area": 66378.30243164574,
                    "crystalline_fraction": 0.17487694561807765,
                    "amorphous_fraction": 0.8251230543819223
                },
                "Round_3": {
                    "file": "50_09_WW_03.txt",
                    "total_area": 97108.14925000002,
                    "crystalline_area": 14275.847586256397,
                    "amorphous_area": 82832.30166374362,
                    "crystalline_fraction": 0.14700977926686618,
                    "amorphous_fraction": 0.8529902207331339
                }
            }
        },
        "phase_composition": {
            "Sodalite": {
                "mean": 0.0,
                "std": 0.0
            },
            "Diamondoid": {
                "mean": 0.0,
                "std": 0.0
            },
            "U12": {
                "mean": 0.0,
                "std": 0.0
            },
            "U13": {
                "mean": 0.0,
                "std": 0.0
            },
            "ZIF-EC-1": {
                "mean": 0.0,
                "std": 0.0
            },
            "ZIF-C": {
                "mean": 1.0,
                "std": 0.0
            },
            "ZIF-L": {
                "mean": 0.0,
                "std": 0.0
            }
        },
        "composition": {
            "M_percent": 20.0,
            "L_percent": 20.0,
            "BSA_percent": 60.0
        },
        "atr_file": "A50WW-09.xy",
        "ir_data": {
            "area_1647": 0.0011,
            "height_1647": 0.0002,
            "area_421": 0.0025,
            "peak_pos_421": 423.5618,
            "height_421": 0.0007,
            "ratio_selected_peaks": 0.1902
        },
        "encapsulation_efficiency": {
            "mean": 17.824,
            "error_bar": 4.069
        },
        "lc_data": {
            "lc_percent": 83.0
        }
    },
    "50_10_WW": {
        "washing": "water_washing",
        "concentration": 50.0,
        "ternary_position": 10,
        "measurements": {
            "Round_1": "50_10_WW_01.xy",
            "Round_2": "50_10_WW_02.xy",
            "Round_3": "50_10_WW_03.xy"
        },
        "crystallinity": {
            "fractions": {
                "crystalline": {
                    "mean": 0.19784272010496765,
                    "std": 0.035078996527226694
                },
                "amorphous": {
                    "mean": 0.8021572798950324,
                    "std": 0.035078996527226645
                }
            },
            "areas": {
                "crystalline": {
                    "mean": 13096.608911624493,
                    "std": 2006.2681962469958
                },
                "amorphous": {
                    "mean": 55525.407005042165,
                    "std": 18592.829037986165
                }
            },
            "per_measurement": {
                "Round_1": {
                    "file": "50_10_WW_01.txt",
                    "total_area": 45589.199249999976,
                    "crystalline_area": 10841.9635505437,
                    "amorphous_area": 34747.23569945628,
                    "crystalline_fraction": 0.23781868795477265,
                    "amorphous_fraction": 0.7621813120452274
                },
                "Round_2": {
                    "file": "50_10_WW_02.txt",
                    "total_area": 85278.54925,
                    "crystalline_area": 14684.955232653982,
                    "amorphous_area": 70593.59401734603,
                    "crystalline_fraction": 0.17219987161840677,
                    "amorphous_fraction": 0.8278001283815932
                },
                "Round_3": {
                    "file": "50_10_WW_03.txt",
                    "total_area": 74998.29925000001,
                    "crystalline_area": 13762.907951675803,
                    "amorphous_area": 61235.391298324204,
                    "crystalline_fraction": 0.1835096007417235,
                    "amorphous_fraction": 0.8164903992582765
                }
            }
        },
        "phase_composition": {
            "Sodalite": {
                "mean": 0.0,
                "std": 0.0
            },
            "Diamondoid": {
                "mean": 0.0,
                "std": 0.0
            },
            "U12": {
                "mean": 0.0,
                "std": 0.0
            },
            "U13": {
                "mean": 0.0,
                "std": 0.0
            },
            "ZIF-EC-1": {
                "mean": 0.0,
                "std": 0.0
            },
            "ZIF-C": {
                "mean": 1.0,
                "std": 0.0
            },
            "ZIF-L": {
                "mean": 0.0,
                "std": 0.0
            }
        },
        "composition": {
            "M_percent": 30.0,
            "L_percent": 20.0,
            "BSA_percent": 50.0
        },
        "atr_file": "A50WW-10.xy",
        "ir_data": {
            "area_1647": 0.0087,
            "height_1647": 0.001,
            "area_421": 0.0163,
            "peak_pos_421": 423.5618,
            "height_421": 0.0018,
            "ratio_selected_peaks": 0.3569
        },
        "encapsulation_efficiency": {
            "mean": 27.667,
            "error_bar": 3.842
        },
        "lc_data": {
            "lc_percent": 83.0
        }
    },
    "50_14_WW": {
        "washing": "water_washing",
        "concentration": 50.0,
        "ternary_position": 14,
        "measurements": {
            "Round_1": "50_14_WW_01.xy",
            "Round_2": "50_14_WW_02.xy",
            "Round_3": "50_14_WW_03.xy"
        },
        "crystallinity": {
            "fractions": {
                "crystalline": {
                    "mean": 0.27592319164585616,
                    "std": 0.04210302507140932
                },
                "amorphous": {
                    "mean": 0.7240768083541438,
                    "std": 0.042103025071409235
                }
            },
            "areas": {
                "crystalline": {
                    "mean": 23400.662300698285,
                    "std": 5562.287766777589
                },
                "amorphous": {
                    "mean": 60627.50361596837,
                    "std": 3190.292774118929
                }
            },
            "per_measurement": {
                "Round_1": {
                    "file": "50_14_WW_01.txt",
                    "total_area": 75218.84925,
                    "crystalline_area": 17098.05437388333,
                    "amorphous_area": 58120.79487611666,
                    "crystalline_fraction": 0.22731076777119572,
                    "amorphous_fraction": 0.7726892322288041
                },
                "Round_2": {
                    "file": "50_14_WW_02.txt",
                    "total_area": 91841.54925,
                    "crystalline_area": 27622.89819055141,
                    "amorphous_area": 64218.65105944859,
                    "crystalline_fraction": 0.3007669014310689,
                    "amorphous_fraction": 0.6992330985689311
                },
                "Round_3": {
                    "file": "50_14_WW_03.txt",
                    "total_area": 85024.09925,
                    "crystalline_area": 25481.03433766012,
                    "amorphous_area": 59543.06491233987,
                    "crystalline_fraction": 0.2996919057353039,
                    "amorphous_fraction": 0.7003080942646961
                }
            }
        },
        "phase_composition": {
            "Sodalite": {
                "mean": 0.0,
                "std": 0.0
            },
            "Diamondoid": {
                "mean": 0.0,
                "std": 0.0
            },
            "U12": {
                "mean": 0.0,
                "std": 0.0
            },
            "U13": {
                "mean": 1.0,
                "std": 0.0
            },
            "ZIF-EC-1": {
                "mean": 0.0,
                "std": 0.0
            },
            "ZIF-C": {
                "mean": 0.0,
                "std": 0.0
            },
            "ZIF-L": {
                "mean": 0.0,
                "std": 0.0
            }
        },
        "composition": {
            "M_percent": 70.0,
            "L_percent": 20.0,
            "BSA_percent": 10.0
        },
        "atr_file": "A50WW-14.xy",
        "ir_data": {
            "area_1647": 0.0,
            "height_1647": 0.0,
            "area_421": 0.0,
            "peak_pos_421": 415.3372,
            "height_421": 0.0,
            "ratio_selected_peaks": 0.5
        },
        "encapsulation_efficiency": {
            "mean": 25.411,
            "error_bar": 8.619
        },
        "lc_data": {
            "lc_percent": 38.0
        }
    },
    "50_15_WW": {
        "washing": "water_washing",
        "concentration": 50.0,
        "ternary_position": 15,
        "measurements": {
            "Round_1": "50_15_WW_01.xy",
            "Round_2": "50_15_WW_02.xy",
            "Round_3": "50_15_WW_03.xy"
        },
        "crystallinity": {
            "fractions": {
                "crystalline": {
                    "mean": 0.1687295225231289,
                    "std": 0.04699417519089112
                },
                "amorphous": {
                    "mean": 0.831270477476871,
                    "std": 0.04699417519089108
                }
            },
            "areas": {
                "crystalline": {
                    "mean": 11786.985149359762,
                    "std": 969.2377858785885
                },
                "amorphous": {
                    "mean": 63575.84743397357,
                    "std": 28953.698656791832
                }
            },
            "per_measurement": {
                "Round_1": {
                    "file": "50_15_WW_01.txt",
                    "total_area": 52047.49925,
                    "crystalline_area": 10948.616174038612,
                    "amorphous_area": 41098.883075961385,
                    "crystalline_fraction": 0.2103581599847684,
                    "amorphous_fraction": 0.7896418400152316
                },
                "Round_2": {
                    "file": "50_15_WW_02.txt",
                    "total_area": 64944.64925,
                    "crystalline_area": 11564.083208656479,
                    "amorphous_area": 53380.566041343525,
                    "crystalline_fraction": 0.17806059994475185,
                    "amorphous_fraction": 0.8219394000552481
                },
                "Round_3": {
                    "file": "50_15_WW_03.txt",
                    "total_area": 109096.34925,
                    "crystalline_area": 12848.256065384192,
                    "amorphous_area": 96248.0931846158,
                    "crystalline_fraction": 0.11776980763986648,
                    "amorphous_fraction": 0.8822301923601334
                }
            }
        },
        "phase_composition": {
            "Sodalite": {
                "mean": 0.0,
                "std": 0.0
            },
            "Diamondoid": {
                "mean": 0.0,
                "std": 0.0
            },
            "U12": {
                "mean": 0.0,
                "std": 0.0
            },
            "U13": {
                "mean": 0.0,
                "std": 0.0
            },
            "ZIF-EC-1": {
                "mean": 0.0,
                "std": 0.0
            },
            "ZIF-C": {
                "mean": 0.0,
                "std": 0.0
            },
            "ZIF-L": {
                "mean": 0.0,
                "std": 0.0
            }
        },
        "composition": {
            "M_percent": 10.0,
            "L_percent": 30.0,
            "BSA_percent": 60.0
        },
        "atr_file": "A50WW-15.xy",
        "ir_data": {
            "area_1647": 0.0117,
            "height_1647": 0.0013,
            "area_421": 0.0516,
            "peak_pos_421": 421.5056,
            "height_421": 0.0081,
            "ratio_selected_peaks": 0.1363
        },
        "encapsulation_efficiency": {
            "mean": 47.044,
            "error_bar": 2.628
        },
        "lc_data": null
    },
    "50_12_WW": {
        "washing": "water_washing",
        "concentration": 50.0,
        "ternary_position": 12,
        "measurements": {
            "Round_1": "50_12_WW_01.xy",
            "Round_2": "50_12_WW_02.xy",
            "Round_3": "50_12_WW_03.xy"
        },
        "crystallinity": {
            "fractions": {
                "crystalline": {
                    "mean": 0.14481664715672052,
                    "std": 0.038767762023501386
                },
                "amorphous": {
                    "mean": 0.8551833528432794,
                    "std": 0.03876776202350138
                }
            },
            "areas": {
                "crystalline": {
                    "mean": 12948.655662322628,
                    "std": 1819.8167983110668
                },
                "amorphous": {
                    "mean": 84206.96025434403,
                    "std": 42485.15446537917
                }
            },
            "per_measurement": {
                "Round_1": {
                    "file": "50_12_WW_01.txt",
                    "total_area": 71528.94924999999,
                    "crystalline_area": 12473.478287197706,
                    "amorphous_area": 59055.47096280228,
                    "crystalline_fraction": 0.17438363652738414,
                    "amorphous_fraction": 0.8256163634726158
                },
                "Round_2": {
                    "file": "50_12_WW_02.txt",
                    "total_area": 148218.19925,
                    "crystalline_area": 14958.922557017502,
                    "amorphous_area": 133259.2766929825,
                    "crystalline_fraction": 0.10092500538200609,
                    "amorphous_fraction": 0.8990749946179939
                },
                "Round_3": {
                    "file": "50_12_WW_03.txt",
                    "total_area": 71719.69924999998,
                    "crystalline_area": 11413.566142752677,
                    "amorphous_area": 60306.13310724732,
                    "crystalline_fraction": 0.15914129956077136,
                    "amorphous_fraction": 0.8408587004392287
                }
            }
        },
        "phase_composition": {
            "Sodalite": {
                "mean": 0.0,
                "std": 0.0
            },
            "Diamondoid": {
                "mean": 0.0,
                "std": 0.0
            },
            "U12": {
                "mean": 0.0,
                "std": 0.0
            },
            "U13": {
                "mean": 0.0,
                "std": 0.0
            },
            "ZIF-EC-1": {
                "mean": 0.0,
                "std": 0.0
            },
            "ZIF-C": {
                "mean": 0.0,
                "std": 0.0
            },
            "ZIF-L": {
                "mean": 0.0,
                "std": 0.0
            }
        },
        "composition": {
            "M_percent": 50.0,
            "L_percent": 20.0,
            "BSA_percent": 30.0
        },
        "atr_file": "A50WW-12.xy",
        "ir_data": {
            "area_1647": 0.0025,
            "height_1647": 0.0003,
            "area_421": 0.0026,
