Repository: digital-chemistry/zif-vis

# ZIF Biocomposite Explorer

Interactive Flask app for exploring ZIF biocomposite formulations across composition, concentration, phase assignment, crystallinity, encapsulation efficiency, and experiment-level spectra.

## What this app shows

The explorer combines a summary dataset with repeat-level ATR-IR and XRD measurements.

- The main plot shows sample points in ternary composition space.
- The 3D view stacks concentration layers vertically.
- The 2D view isolates one concentration layer at a time.
- The right inspector explains the selected sample with parameters, phase composition, ATR-IR, and repeated XRD measurements.

File: project/zif_biocomposite_summary_manual.json (part 23 of 39)
{
            "height_1647": 0.0018,
            "area_421": 0.2825,
            "peak_pos_421": 421.5056,
            "height_421": 0.0423,
            "ratio_selected_peaks": 0.0398,
            "adaptive": {
                "method": "adaptive peak-finding; Amide I search 1620-1680 cm^-1, integrate ±25 cm^-1; Zn-N search 405-440 cm^-1, integrate ±10 cm^-1; optional nu-correction (A·nu); response factors f_BSA=600, f_MOF=30",
                "peak_1647_found": 1653.1245,
                "peak_1647_shift_cm1": 6.1245,
                "height_1647": 0.024,
                "area_1647_raw": 0.5575,
                "area_1647_nu": 921.5044,
                "peak_421_found": 421.5056,
                "peak_421_shift_cm1": 0.5056,
                "height_421": 0.0571,
                "area_421_raw": 0.3943,
                "area_421_nu": 166.1201,
                "ratio_raw": 0.5857,
                "ratio_nu": 0.8473,
                "ratio_response": 0.2171
            },
            "ratio_raw_adaptive": 0.5857,
            "ratio_nu_corrected": 0.8473,
            "ratio_response_scaled": 0.2171
        },
        "LC_percent": 53
    },
    "25_31_WW": {
        "washing": "water_washing",
        "concentration": 25.0,
        "ternary_position": 31,
        "measurements": {
            "Round_1": "25_31_WW_01.xy",
            "Round_2": "25_31_WW_02.xy",
            "Round_3": "25_31_WW_03.xy"
        },
        "crystallinity": {
            "fractions": {
                "crystalline": {
                    "mean": 0.204009558060766,
                    "std": 0.029981679891312788
                },
                "amorphous": {
                    "mean": 0.795990441939234,
                    "std": 0.0299816798913128
                }
            },
            "areas": {
                "crystalline": {
                    "mean": 14663.688778094283,
                    "std": 2931.4474792288224
                },
                "amorphous": {
                    "mean": 56882.52713857238,
                    "std": 2270.2894116039597
                }
            },
            "per_measurement": {
                "Round_1": {
                    "file": "25_31_WW_01.txt",
                    "total_area": 66817.09925,
                    "crystalline_area": 12406.807288404803,
                    "amorphous_area": 54410.29196159519,
                    "crystalline_fraction": 0.1856831174604576,
                    "amorphous_fraction": 0.8143168825395423
                },
                "Round_2": {
                    "file": "25_31_WW_02.txt",
                    "total_area": 72481.14925,
                    "crystalline_area": 13607.352925755738,
                    "amorphous_area": 58873.796324244264,
                    "crystalline_fraction": 0.18773643997864367,
                    "amorphous_fraction": 0.8122635600213564
                },
                "Round_3": {
                    "file": "25_31_WW_03.txt",
                    "total_area": 75340.39925,
                    "crystalline_area": 17976.906120122305,
                    "amorphous_area": 57363.493129877694,
                    "crystalline_fraction": 0.23860911674319676,
                    "amorphous_fraction": 0.7613908832568032
                }
            }
        },
        "phase_composition": {
            "Sodalite": {
                "mean": 0.17333333,
                "std": 0.024944380000000002
            },
            "Diamondoid": {
                "mean": 0.0,
                "std": 0.0
            },
            "U12": {
                "mean": 0.0,
                "std": 0.0
            },
            "U13": {
                "mean": 0.0,
                "std": 0.0
            },
            "ZIF-EC-1": {
                "mean": 0.0,
                "std": 0.0
            },
            "ZIF-C": {
                "mean": 0.82666667,
                "std": 0.024944380000000002
            },
            "ZIF-L": {
                "mean": 0.0,
                "std": 0.0
            }
        },
        "composition": {
            "M_percent": 20.0,
            "L_percent": 60.0,
            "BSA_percent": 20.0
        },
        "encapsulation_efficiency": {
            "mean": 96.396,
            "error_bar": 2.718
        },
        "atr_file": "A25WW-31.xy",
        "ir_data": {
            "area_1647": 0.0098,
            "height_1647": 0.0015,
            "area_421": 0.0505,
            "peak_pos_421": 419.4495,
            "height_421": 0.0075,
            "ratio_selected_peaks": 0.1625,
            "adaptive": {
                "method": "adaptive peak-finding; Amide I search 1620-1680 cm^-1, integrate ±25 cm^-1; Zn-N search 405-440 cm^-1, integrate ±10 cm^-1; optional nu-correction (A·nu); response factors f_BSA=600, f_MOF=30",
                "peak_1647_found": 1651.0684,
                "peak_1647_shift_cm1": 4.0684,
                "height_1647": 0.0192,
                "area_1647_raw": 0.4175,
                "area_1647_nu": 688.7928,
                "peak_421_found": 417.3934,
                "peak_421_shift_cm1": -3.6066,
                "height_421": 0.0348,
                "area_421_raw": 0.1814,
                "area_421_nu": 75.7002,
                "ratio_raw": 0.6971,
                "ratio_nu": 0.901,
                "ratio_response": 0.3127
            },
            "ratio_raw_adaptive": 0.6971,
            "ratio_nu_corrected": 0.901,
            "ratio_response_scaled": 0.3127
        },
        "LC_percent": 52
    },
    "25_32_EW": {
        "washing": "ethanol_washing",
        "concentration": 25.0,
        "ternary_position": 32,
        "measurements": {
            "Round_1": "25_32_EW_01.xy",
            "Round_2": "25_32_EW_02.xy",
            "Round_3": "25_32_EW_03.xy"
        },
        "crystallinity": {
            "fractions": {
                "crystalline": {
                    "mean": 0.6333411849890699,
                    "std": 0.10803600150982298
                },
                "amorphous": {
                    "mean": 0.3666588150109303,
                    "std": 0.10803600150982304
                }
            },
            "areas": {
                "crystalline": {
                    "mean": 73834.01976754646,
                    "std": 19049.886790445704
                },
                "amorphous": {
                    "mean": 43513.646149120206,
                    "std": 19474.451526781577
                }
            },
            "per_measurement": {
                "Round_1": {
                    "file": "25_32_EW_01.txt",
                    "total_area": 87108.44925,
                    "crystalline_area": 55451.31051966181,
                    "amorphous_area": 31657.13873033818,
                    "crystalline_fraction": 0.6365778635378682,
                    "amorphous_fraction": 0.36342213646213184
                },
                "Round_2": {
                    "file": "25_32_EW_02.txt",
                    "total_area": 138552.74925,
                    "crystalline_area": 72563.29107794173,
                    "amorphous_area": 65989.45817205828,
                    "crystalline_fraction": 0.5237232135106242,
                    "amorphous_fraction": 0.4762767864893759
                },
                "Round_3": {
                    "file": "25_32_EW_03.txt",
                    "total_area": 126381.79925000001,
                    "crystalline_area": 93487.45770503585,
                    "amorphous_area": 32894.34154496416,
                    "crystalline_fraction": 0.7397224779187169,
                    "amorphous_fraction": 0.2602775220812831
                }
            }
        },
        "phase_composition": {
            "Sodalite": {
                "mean": 1.0,
                "std": 0.0
            },
            "Diamondoid": {
                "mean": 0.0,
                "std": 0.0
            },
            "U12": {
                "mean": 0.0,
                "std": 0.0
            },
            "U13": {
                "mean": 0.0,
                "std": 0.0
            },
            "ZIF-EC-1": {
                "mean": 0.0,
                "std": 0.0
            },
            "ZIF-C": {
                "mean": 0.0,
                "std": 0.0
            },
            "ZIF-L": {
                "mean": 0.0,
                "std": 0.0
            }
        },
        "composition": {
            "M_percent": 30.0,
            "L_percent": 60.0,
            "BSA_percent": 10.0
        },
        "encapsulation_efficiency": {
            "mean": 92.038,
            "error_bar": 2.417
        },
        "atr_file": "A25EW-32.xy",
        "ir_data": {
            "area_1647": 0.0032,
            "height_1647": 0.0007,
            "area_421": 0.1085,
            "peak_pos_421": 421.5056,
            "height_421": 0.0149,
            "ratio_selected_peaks": 0.0287,
            "adaptive": {
                "method": "adaptive peak-finding; Amide I search 1620-1680 cm^-1, integrate ±25 cm^-1; Zn-N search 405-440 cm^-1, integrate ±10 cm^-1; optional nu-correction (A·nu); response factors f_BSA=600, f_MOF=30",
                "peak_1647_found": 1653.1245,
                "peak_1647_shift_cm1": 6.1245,
                "height_1647": 0.0069,
                "area_1647_raw": 0.1491,
                "area_1647_nu": 246.5567,
                "peak_421_found": 423.5618,
                "peak_421_shift_cm1": 2.5618,
                "height_421": 0.0306,
                "area_421_raw": 0.2171,
                "area_421_nu": 91.9172,
                "ratio_raw": 0.4072,
                "ratio_nu": 0.7284,
                "ratio_response": 0.1183
            },
            "ratio_raw_adaptive": 0.4072,
            "ratio_nu_corrected": 0.7284,
            "ratio_response_scaled": 0.1183
        },
        "LC_percent": 27
    },
    "25_32_WW": {
        "washing": "water_washing",
        "concentration": 25.0,
        "ternary_position": 32,
        "measurements": {
            "Round_1": "25_32_WW_01.xy",
            "Round_2": "25_32_WW_02.xy",
            "Round_3": "25_32_WW_03.xy"
        },
        "crystallinity": {
            "fractions": {
                "crystalline": {
                    "mean": 0.32108981463462155,
                    "std": 0.08048405119375632
                },
                "amorphous": {
                    "mean": 0.6789101853653783,
                    "std": 0.08048405119375637
                }
            },
            "areas": {
                "crystalline": {
                    "mean": 25082.577167413994,
                    "std": 5148.459093721274
                },
                "amorphous": {
                    "mean": 55092.222082586006,
                    "std": 16365.331496863086
                }
            },
            "per_measurement": {
                "Round_1": {
                    "file": "25_32_WW_01.txt",
                    "total_area": 60490.299250000004,
                    "crystalline_area": 23644.26791801223,
                    "amorphous_area": 36846.031331987775,
                    "crystalline_fraction": 0.3908770201366168,
                    "amorphous_fraction": 0.6091229798633832
                },
                "Round_2": {
                    "file": "25_32_WW_02.txt",
                    "total_area": 90754.44924999999,
                    "crystalline_area": 30797.23786427966,
                    "amorphous_area": 59957.21138572033,
                    "crystalline_fraction": 0.33934686529189273,
                    "amorphous_fraction": 0.6606531347081073
                },
                "Round_3": {
                    "file": "25_32_WW_03.txt",
                    "total_area": 89279.64924999999,
                    "crystalline_area": 20806.225719950082,
                    "amorphous_area": 68473.42353004991,
                    "crystalline_fraction": 0.2330455584753553,
                    "amorphous_fraction": 0.7669544415246448
                }
            }
        },
        "phase_composition": {
            "Sodalite": {
                "mean": 0.0,
                "std": 0.0
            },
            "Diamondoid": {
                "mean": 0.54,
                "std": 0.20461346
            },
            "U12": {
                "mean": 0.0,
                "std": 0.0
            },
            "U13": {
                "mean": 0.0,
                "std": 0.0
            },
            "ZIF-EC-1": {
                "mean": 0.0,
                "std": 0.0
            },
            "ZIF-C": {
                "mean": 0.46,
                "std": 0.20461346
            },
            "ZIF-L": {
                "mean": 0.0,
                "std": 0.0
            }
        },
        "composition": {
            "M_percent": 30.0,
            "L_percent": 60.0,
            "BSA_percent": 10.0
        },
        "encapsulation_efficiency": {
            "mean": 93.927,
            "error_bar": 1.62
        },
        "atr_file": "A25WW-32.xy",
        "ir_data": {
            "area_1647": 0.0024,
            "height_1647": 0.0007,
            "area_421": 0.1059,
            "peak_pos_421": 419.4495,
            "height_421": 0.0126,
            "ratio_selected_peaks": 0.0226,
            "adaptive": {
                "method": "adaptive peak-finding; Amide I search 1620-1680 cm^-1, integrate ±25 cm^-1; Zn-N search 405-440 cm^-1, integrate ±10 cm^-1; optional nu-correction (A·nu); response factors f_BSA=600, f_MOF=30",
                "peak_1647_found": 1653.1245,
                "peak_1647_shift_cm1": 6.1245,
                "height_1647": 0.0086,
                "area_1647_raw": 0.1767,
                "area_1647_nu": 291.9265,
                "peak_421_found": 419.4495,
                "peak_421_shift_cm1": -1.5505,
                "height_421": 0.0395,
                "area_421_raw": 0.1922,
                "area_421_nu": 80.733,
                "ratio_raw": 0.4789,
                "ratio_nu": 0.7834,
                "ratio_response": 0.1531
            },
            "ratio_raw_adaptive": 0.4789,
            "ratio_nu_corrected": 0.7834,
            "ratio_response_scaled": 0.1531
        },
        "LC_percent": 29
    },
    "25_33_EW": {
        "washing": "ethanol_washing",
        "concentration": 25.0,
        "ternary_position": 33,
        "measurements": {
            "Round_1": "25_33_EW_01.xy",
            "Round_2": "25_33_EW_02.xy",
            "Round_3": "25_33_EW_03.xy"
        },
        "crystallinity": {
            "fractions": {
                "crystalline": {
                    "mean": 0.4005098558933949,
                    "std": 0.13039121219265182
                },
                "amorphous": {
                    "mean": 0.5994901441066051,
                    "std": 0.13039121219265187
                }
            },
            "areas": {
                "crystalline": {
                    "mean": 26543.490281062946,
                    "std": 11193.379429397271
                },
                "amorphous": {
                    "mean": 39575.97563560372,
                    "std": 14636.428720901144
                }
            },
            "per_measurement": {
                "Round_1": {
                    "file": "25_33_EW_01.txt",
                    "total_area": 46950.49924999999,
                    "crystalline_area": 16234.37313378413,
                    "amorphous_area": 30716.126116215866,
                    "crystalline_fraction": 0.3457763685821537,
                    "amorphous_fraction": 0.6542236314178463
                },
                "Round_2": {
                    "file": "25_33_EW_02.txt",
                    "total_area": 81416.44925,
                    "crystalline_area": 24946.506750618628,
                    "amorphous_area": 56469.94249938137,
                    "crystalline_fraction": 0.30640622356321473,
                    "amorphous_fraction": 0.6935937764367852
                },
                "Round_3": {
                    "file": "25_33_EW_03.txt",
                    "total_area": 69991.44925,
                    "crystalline_area": 38449.59095878609,
                    "amorphous_area": 31541.85829121391,
                    "crystalline_fraction": 0.5493469755348163,
                    "amorphous_fraction": 0.4506530244651836
                }
            }
        },
        "phase_composition": {
            "Sodalite": {
                "mean": 1.0,
                "std": 0.0
            },
            "Diamondoid": {
                "mean": 0.0,
                "std": 0.0
            },
            "U12": {
                "mean": 0.0,
                "std": 0.0
            },
            "U13": {
                "mean": 0.0,
                "std": 0.0
            },
            "ZIF-EC-1": {
                "mean": 0.0,
                "std": 0.0
            },
            "ZIF-C": {
                "mean": 0.0,
                "std": 0.0
            },
            "ZIF-L": {
                "mean": 0.0,
                "std": 0.0
            }
        },
        "composition": {
            "M_percent": 10.0,
            "L_percent": 70.0,
            "BSA_percent": 20.0
        },
        "encapsulation_efficiency": {
            "mean": 90.42,
            "error_bar": 0.679
        },
        "atr_file": "A25EW-33.xy",
        "ir_data": {
            "area_1647": 0.0159,
            "height_1647": 0.0023,
            "area_421": 0.1736,
            "peak_pos_421": 421.5056,
            "height_421": 0.0253,
            "ratio_selected_peaks": 0.084,
            "adaptive": {
                "method": "adaptive peak-finding; Amide I search 1620-1680 cm^-1, integrate ±25 cm^-1; Zn-N search 405-440 cm^-1, integrate ±10 cm^-1; optional nu-correction (A·nu); response factors f_BSA=600, f_MOF=30",
                "peak_1647_found": 1651.0684,
                "peak_1647_shift_cm1": 4.0684,
                "height_1647": 0.0282,
                "area_1647_raw": 0.6477,
                "area_1647_nu": 1069.2957,
                "peak_421_found": 421.5056,
                "peak_421_shift_cm1": 0.5056,
                "height_421": 0.0395,
                "area_421_raw": 0.2603,
                "area_421_nu": 109.6004,
                "ratio_raw": 0.7134,
                "ratio_nu": 0.907,
                "ratio_response": 0.3279
            },
            "ratio_raw_adaptive": 0.7134,
            "ratio_nu_corrected": 0.907,
            "ratio_response_scaled": 0.3279
        },
        "LC_percent": 65
    },
    "25_33_WW": {
        "washing": "water_washing",
        "concentration": 25.0,
        "ternary_position": 33,
        "measurements": {
            "Round_1": "25_33_WW_01.xy",
            "Round_2": "25_33_WW_02.xy",
            "Round_3": "25_33_WW_03.xy"
        },
        "crystallinity": {
            "fractions": {
                "crystalline": {
                    "mean": 0.0,
                    "std": 0.0
                },
                "amorphous": {
                    "mean": 1.0,
                    "std": 0.0
                }
            },
            "areas": {
                "crystalline": {
                    "mean": 0.0,
                    "std": 0.0
                },
                "amorphous": {
                    "mean": 71046.98258333333,
                    "std": 11064.412703159313
                }
            },
            "per_measurement": {
                "Round_1": {
                    "file": "25_33_WW_01.txt",
                    "total_area": 58996.59925,
                    "crystalline_area": 0.0,
                    "amorphous_area": 58996.59925,
                    "crystalline_fraction": 0.0,
                    "amorphous_fraction": 1.0
                },
                "Round_2": {
                    "file": "25_33_WW_02.txt",
                    "total_area": 80748.09924999998,
                    "crystalline_area": 0.0,
                    "amorphous_area": 80748.09924999998,
                    "crystalline_fraction": 0.0,
                    "amorphous_fraction": 1.0
                },
                "Round_3": {
                    "file": "25_33_WW_03.txt",
                    "total_area": 73396.24925,
                    "crystalline_area": 0.0,
                    "amorphous_area": 73396.24925,
                    "crystalline_fraction": 0.0,
                    "amorphous_fraction": 1.0
                }
            }
        },
        "phase_composition": {
            "Sodalite": {
                "mean": 0,
                "std": 0
            },
            "Diamondoid": {
                "mean": 0,
                "std": 0
            },
            "U12": {
                "mean": 0,
                "std": 0
            },
            "U13": {
                "mean": 0,
                "std": 0
            },
            "ZIF-EC-1": {
                "mean": 0,
                "std": 0
            },
            "ZIF-C": {
                "mean": 0,
                "std": 0
            },
            "ZIF-L": {
                "mean": 0,
                "std": 0
            }
        },
        "composition": {
            "M_percent": 10.0,
            "L_percent": 70.0,
            "BSA_percent": 20.0
        },
        "encapsulation_efficiency": {
            "mean": 89.557,
            "error_bar": 0.57
        },
        "atr_file": "A25WW-33.xy",
        "ir_data": {
            "area_1647": 0.0175,
            "height_1647": 0.0024,
            "area_421": 0.0622,
            "peak_pos_421": 419.4495,
            "height_421": 0.0087,
            "ratio_selected_peaks": 0.2195,
            "adaptive": {
                "method": "adaptive peak-finding; Amide I search 1620-1680 cm^-1, integrate ±25 cm^-1; Zn-N search 405-440 cm^-1, integrate ±10 cm^-1; optional nu-correction (A·nu); response factors f_BSA=600, f_MOF=30",
                "peak_1647_found": 1651.0684,
                "peak_1647_shift_cm1": 4.0684,
                "height_1647": 0.031,
                "area_1647_raw": 0.6771,
                "area_1647_nu": 1117.0839,
                "peak_421_found": 417.3934,
                "peak_421_shift_cm1": -3.6066,
                "height_421": 0.031,
                "area_421_raw": 0.1661,
                "area_421_nu": 69.3556,
                "ratio_raw": 0.8031,
                "ratio_nu": 0.9415,
                "ratio_response": 0.4461
            },
            "ratio_raw_adaptive": 0.8031,
            "ratio_nu_corrected": 0.9415,
            "ratio_response_scaled": 0.4461
        },
        "LC_percent": null
    },
    "25_34_EW": {
        "washing": "ethanol_washing",
        "concentration": 25.0,
        "ternary_position": 34,
        "measurements": {
            "Round_1": "25_34_EW_01.xy",
            "Round_2": "25_34_EW_02.xy",
            "Round_3": "25_34_EW_03.xy"
        },
        "crystallinity": {
            "fractions": {
                "crystalline": {
                    "mean": 0.6329414996961492,
                    "std": 0.061406661877825584
                },
                "amorphous": {
                    "mean": 0.36705850030385084,
                    "std": 0.06140666187782563
                }
            },
            "areas": {
                "crystalline": {
                    "mean": 101777.23428209417,
                    "std": 11556.797232234616
                },
                "amorphous": {
                    "mean": 61182.914967905825,
                    "std": 22215.630208325234
                }
            },
            "per_measurement": {
                "Round_1": {
                    "file": "25_34_EW_01.txt",
                    "total_area": 161854.24925,
                    "crystalline_area": 101062.30631225403,
                    "amorphous_area": 60791.94293774599,
                    "crystalline_fraction": 0.6244031700159643,
                    "amorphous_fraction": 0.37559682998403565
                },
                "Round_2": {
                    "file": "25_34_EW_02.txt",
                    "total_area": 129759.84925,
                    "crystalline_area": 90594.49806227599,
                    "amorphous_area": 39165.35118772402,
                    "crystalline_fraction": 0.6981704940773579,
                    "amorphous_fraction": 0.30182950592264207
                },
                "Round_3": {
                    "file": "25_34_EW_03.txt",
                    "total_area": 197266.34925000003,
                    "crystalline_area": 113674.8984717525,
                    "amorphous_area": 83591.45077824748,
                    "crystalline_fraction": 0.5762508349951253,
                    "amorphous_fraction": 0.42374916500487475
                }
            }
        },
        "phase_composition": {
            "Sodalite": {
                "mean": 1.0,
                "std": 0.0
            },
            "Diamondoid": {
                "mean": 0.0,
                "std": 0.0
            },
            "U12": {
                "mean": 0.0,
                "std": 0.0
            },
            "U13": {
                "mean": 0.0,
                "std": 0.0
            },
            "ZIF-EC-1": {
                "mean": 0.0,
                "std": 0.0
            },
            "ZIF-C": {
                "mean": 0.0,
                "std": 0.0
            },
            "ZIF-L": {
                "mean": 0.0,
                "std": 0.0
            }
        },
        "composition": {
            "M_percent": 20.0,
            "L_percent": 70.0,
            "BSA_percent": 10.0
        },
        "encapsulation_efficiency": {
            "mean": 93.206,
            "error_bar": 1.348
        },
        "atr_file": "A25EW-34.xy",
        "ir_data": {
            "area_1647": 0.0063,
            "height_1647": 0.0011,
            "area_421": 0.6469,
            "peak_pos_421": 421.5056,
            "height_421": 0.0957,
            "ratio_selected_peaks": 0.0096,
            "adaptive": {
                "method": "adaptive peak-finding; Amide I search 1620-1680 cm^-1, integrate ±25 cm^-1; Zn-N search 405-440 cm^-1, integrate ±10 cm^-1; optional nu-correction (A·nu); response factors f_BSA=600, f_MOF=30",
                "peak_1647_found": 1653.1245,
                "peak_1647_shift_cm1": 6.1245,
                "height_1647": 0.0207,
                "area_1647_raw": 0.4892,
                "area_1647_nu": 809.1103,
                "peak_421_found": 421.5056,
                "peak_421_shift_cm1": 0.5056,
                "height_421": 0.1359,
                "area_421_raw": 0.9276,
                "area_421_nu": 390.5916,
                "ratio_raw": 0.3453,
                "ratio_nu": 0.6744,
                "ratio_response": 0.0939
            },
            "ratio_raw_adaptive": 0.3453,
            "ratio_nu_corrected": 0.6744,
            "ratio_response_scaled": 0.0939
        },
        "LC_percent": 39
    },
    "25_34_WW": {
        "washing": "water_washing",
        "concentration": 25.0,
        "ternary_position": 34,
        "measurements": {
            "Round_1": "25_34_WW_01.xy",
            "Round_2": "25_34_WW_02.xy",
            "Round_3": "25_34_WW_03.xy"
        },
        "crystallinity": {
            "fractions": {
                "crystalline": {
                    "mean": 0.3566244987691955,
                    "std": 0.05948340807815479
                },
                "amorphous": {
                    "mean": 0.6433755012308046,
                    "std": 0.05948340807815479
                }
            },
            "areas": {
                "crystalline": {
                    "mean": 33941.910207553796,
                    "std": 6783.499562307002
                },
                "amorphous": {
                    "mean": 61205.72237577953,
                    "std": 9466.384903787331
                }
            },
            "per_measurement": {
                "Round_1": {
                    "file": "25_34_WW_01.txt",
                    "total_area": 108954.89925,
                    "crystalline_area": 37834.93986212988,
                    "amorphous_area": 71119.95938787011,
                    "crystalline_fraction": 0.34725322241193196,
                    "amorphous_fraction": 0.6527467775880681
                },
                "Round_2": {
                    "file": "25_34_WW_02.txt",
                    "total_area": 86344.29925,
                    "crystalline_area": 26109.046223677884,
                    "amorphous_area": 60235.25302632211,
                    "crystalline_fraction": 0.30238297664657793,
                    "amorphous_fraction": 0.6976170233534221
                },
                "Round_3": {
                    "file": "25_34_WW_03.txt",
                    "total_area": 90143.69925,
                    "crystalline_area": 37881.744536853614,
                    "amorphous_area": 52261.95471314639,
                    "crystalline_fraction": 0.4202372972490766,
                    "amorphous_fraction": 0.5797627027509235
                }
            }
        },
        "phase_composition": {
            "Sodalite": {
                "mean": 0.24333333,
                "std": 0.11585431
            },
            "Diamondoid": {
                "mean": 0.75666667,
                "std": 0.11585431
            },
            "U12": {
                "mean": 0.0,
                "std": 0.0
            },
            "U13": {
                "mean": 0.0,
                "std": 0.0
            },
            "ZIF-EC-1": {
                "mean": 0.0,
                "std": 0.0
            },
            "ZIF-C": {
                "mean": 0.0,
                "std": 0.0
            },
            "ZIF-L": {
                "mean": 0.0,
                "std": 0.0
            }
        },
        "composition": {
            "M_percent": 20.0,
            "L_percent": 70.0,
            "BSA_percent": 10.0
        },
        "encapsulation_efficiency": {
            "mean": 91.362,
            "error_bar": 1.079
        },
        "atr_file": "A25WW-34.xy",
        "ir_data": {
            "area_1647": 0.0085,
            "height_1647": 0.0015,
            "area_421": 0.0746,
            "peak_pos_421": 419.4495,
            "height_421": 0.0104,
            "ratio_selected_peaks": 0.1023,
            "adaptive": {
                "method": "adaptive peak-finding; Amide I search 1620-1680 cm^-1, integrate ±25 cm^-1; Zn-N search 405-440 cm^-1, integrate ±10 cm^-1; optional nu-correction (A·nu); response factors f_BSA=600, f_MOF=30",
                "peak_1647_found": 1653.1245,
                "peak_1647_shift_cm1": 6.1245,
                "height_1647": 0.0183,
                "area_1647_raw": 0.4022,
                "area_1647_nu": 664.3283,
                "peak_421_found": 417.3934,
                "peak_421_shift_cm1": -3.6066,
                "height_421": 0.0463,
                "area_421_raw": 0.233,
                "area_421_nu": 97.2878,
                "ratio_raw": 0.6331,
                "ratio_nu": 0.8723,
                "ratio_response": 0.2545
            },
            "ratio_raw_adaptive": 0.6331,
            "ratio_nu_corrected": 0.8723,
            "ratio_response_scaled": 0.2545
        },
        "LC_percent": 40
    },
    "25_35_EW": {
        "washing": "ethanol_washing",
        "concentration": 25.0,
        "ternary_position": 35,
        "measurements": {
            "Round_1": "25_35_EW_01.xy",
            "Round_2": "25_35_EW_02.xy",
            "Round_3": "25_35_EW_03.xy"
        },
        "crystallinity": {
            "fractions": {
                "crystalline": {
                    "mean": 0.25890069944286914,
                    "std": 0.03260161261900948
                },
                "amorphous": {
                    "mean": 0.7410993005571309,
                    "std": 0.03260161261900947
                }
            },
            "areas": {
                "crystalline": {
                    "mean": 13197.275532225467,
                    "std": 1867.326758901424
                },
                "amorphous": {
                    "mean": 37705.67371777453,
                    "std": 1121.766149761896
                }
            },
            "per_measurement": {
                "Round_1": {
                    "file": "25_35_EW_01.txt",
                    "total_area": 51136.449250000005,
                    "crystalline_area": 14675.787573245058,
                    "amorphous_area": 36460.66167675495,
                    "crystalline_fraction": 0.2869926987205717,
                    "amorphous_fraction": 0.7130073012794284
                },
                "Round_2": {
                    "file": "25_35_EW_02.txt",
                    "total_area": 49736.54925,
                    "crystalline_area": 11098.824590841788,
                    "amorphous_area": 38637.72465915821,
                    "crystalline_fraction": 0.2231522845514215,
                    "amorphous_fraction": 0.7768477154485786
                },
                "Round_3": {
                    "file": "25_35_EW_03.txt",
                    "total_area": 51835.84925,
                    "crystalline_area": 13817.214432589553,
                    "amorphous_area": 38018.634817410435,
                    "crystalline_fraction": 0.26655711505661417,
                    "amorphous_fraction": 0.7334428849433859
                }
            }
        },
        "phase_composition": {
            "Sodalite": {
                "mean": 1.0,
                "std": 0.0
            },
            "Diamondoid": {
                "mean": 0.0,
                "std": 0.0
            },
            "U12": {
                "mean": 0.0,
                "std": 0.0
            },
            "U13": {
                "mean": 0.0,
                "std": 0.0
            },
            "ZIF-EC-1": {
                "mean": 0.0,
                "std": 0.0
            },
            "ZIF-C": {
                "mean": 0.0,
                "std": 0.0
            },
            "ZIF-L": {
                "mean": 0.0,
                "std": 0.0
            }
        },
        "composition": {
            "M_percent": 10.0,
            "L_percent": 80.0,
            "BSA_percent": 10.0
        },
        "encapsulation_efficiency": {
            "mean": 90.42,
            "error_bar": 0.824
        },
        "atr_file": "A25EW-35.xy",
        "ir_data": {
            "area_1647": 0.011,
            "height_1647": 0.0015,
            "area_421": 0.0962,
            "peak_pos_421": 421.5056,
            "height_421": 0.0124,
            "ratio_selected_peaks": 0.1026,
            "adaptive": {
                "method": "adaptive peak-finding; Amide I search 1620-1680 cm^-1, integrate ±25 cm^-1; Zn-N search 405-440 cm^-1, integrate ±10 cm^-1; optional nu-correction (A·nu); response factors f_BSA=600, f_MOF=30",
                "peak_1647_found": 1651.0684,
                "peak_1647_shift_cm1": 4.0684,
                "height_1647": 0.019,
                "area_1647_raw": 0.4329,
                "area_1647_nu": 714.7958,
                "peak_421_found": 419.4495,
                "peak_421_shift_cm1": -1.5505,
                "height_421": 0.0349,
                "area_421_raw": 0.2208,
                "area_421_nu": 92.6068,
                "ratio_raw": 0.6622,
                "ratio_nu": 0.8853,
                "ratio_response": 0.2785
            },
            "ratio_raw_adaptive": 0.6622,
            "ratio_nu_corrected": 0.8853,
            "ratio_response_scaled": 0.2785
        },
        "LC_percent": 57
    },
    "25_35_WW": {
        "washing": "water_washing",
        "concentration": 25.0,
        "ternary_position": 35,
        "measurements": {
            "Round_1": "25_35_WW_01.xy",
            "Round_2": "25_35_WW_02.xy",
            "Round_3": "25_35_WW_03.xy"
        },
        "crystallinity": {
            "fractions": {
                "crystalline": {
                    "mean": 0.1905333999632911,
                    "std": 0.006435925584413353
                },
                "amorphous": {
                    "mean": 0.8094666000367088,
                    "std": 0.006435925584413295
                }
            },
            "areas": {
                "crystalline": {
                    "mean": 16235.930038407832,
                    "std": 2108.596414427158
                },
                "amorphous": {
                    "mean": 68791.2525449255,
                    "std": 6281.860704091164
                }
            },
            "per_measurement": {
                "Round_1": {
                    "file": "25_35_WW_01.txt",
                    "total_area": 75343.19924999999,
                    "crystalline_area": 13805.484122904149,
                    "amorphous_area": 61537.71512709585,
                    "crystalline_fraction": 0.18323464175041848,
                    "amorphous_fraction": 0.8167653582495814
                },
                "Round_2": {
                    "file": "25_35_WW_02.txt",
                    "total_area": 89780.84925,
                    "crystalline_area": 17325.143759221828,
                    "amorphous_area": 72455.70549077817,
                    "crystalline_fraction": 0.19297148449753418,
                    "amorphous_fraction": 0.8070285155024658
                },
                "Round_3": {
                    "file": "25_35_WW_03.txt",
                    "total_area": 89957.49925,
                    "crystalline_area": 17577.162233097522,
                    "amorphous_area": 72380.33701690249,
                    "crystalline_fraction": 0.19539407364192063,
                    "amorphous_fraction": 0.8046059263580794
                }
            }
        },
        "phase_composition": {
            "Sodalite": {
                "mean": 0.93333333,
                "std": 0.023570229999999998
            },
            "Diamondoid": {
                "mean": 0.0,
                "std": 0.0
            },
            "U12": {
                "mean": 0.0,
                "std": 0.0
            },
            "U13": {
                "mean": 0.0,
                "std": 0.0
            },
            "ZIF-EC-1": {
                "mean": 0.0,
                "std": 0.0
            },
            "ZIF-C": {
                "mean": 0.05666667,
                "std": 0.03299832
            },
            "ZIF-L": {
                "mean": 0.0,
                "std": 0.0
            }
        },
        "composition": {
            "M_percent": 10.0,
            "L_percent": 80.0,
            "BSA_percent": 10.0
        },
        "encapsulation_efficiency": {
            "mean": 93.262,
            "error_bar": 2.612
        },
        "atr_file": "A25WW-35.xy",
        "ir_data": {
            "area_1647": 0.0171,
            "height_1647": 0.0022,
            "area_421": 0.0715,
            "peak_pos_421": 419.4495,
            "height_421": 0.0089,
            "ratio_selected_peaks": 0.1927,
            "adaptive": {
                "method": "adaptive peak-finding; Amide I search 1620-1680 cm^-1, integrate ±25 cm^-1; Zn-N search 405-440 cm^-1, integrate ±10 cm^-1; optional nu-correction (A·nu); response factors f_BSA=600, f_MOF=30",
                "peak_1647_found": 1651.0684,
                "peak_1647_shift_cm1": 4.0684,
                "height_1647": 0.0273,
                "area_1647_raw": 0.5995,
                "area_1647_nu": 989.1585,
                "peak_421_found": 417.3934,
                "peak_421_shift_cm1": -3.6066,
                "height_421": 0.0418,
                "area_421_raw": 0.2152,
