Repository: digital-chemistry/zif-vis

# ZIF Biocomposite Explorer

Interactive Flask app for exploring ZIF biocomposite formulations across composition, concentration, phase assignment, crystallinity, encapsulation efficiency, and experiment-level spectra.

## What this app shows

The explorer combines a summary dataset with repeat-level ATR-IR and XRD measurements.

- The main plot shows sample points in ternary composition space.
- The 3D view stacks concentration layers vertically.
- The 2D view isolates one concentration layer at a time.
- The right inspector explains the selected sample with parameters, phase composition, ATR-IR, and repeated XRD measurements.

File: project/Exp-A.json (part 24 of 32)
{
            "peak_pos_421": 423.5618,
            "height_421": 0.0009,
            "ratio_selected_peaks": 0.2603
        },
        "encapsulation_efficiency": {
            "mean": 34.844,
            "error_bar": 3.081
        },
        "lc_data": {
            "lc_percent": 79.0
        }
    },
    "50_11_WW": {
        "washing": "water_washing",
        "concentration": 50.0,
        "ternary_position": 11,
        "measurements": {
            "Round_1": "50_11_WW_01.xy",
            "Round_2": "50_11_WW_02.xy",
            "Round_3": "50_11_WW_03.xy"
        },
        "crystallinity": {
            "fractions": {
                "crystalline": {
                    "mean": 0.16900201765221842,
                    "std": 0.09394484222762182
                },
                "amorphous": {
                    "mean": 0.8309979823477817,
                    "std": 0.09394484222762185
                }
            },
            "areas": {
                "crystalline": {
                    "mean": 11711.899928776527,
                    "std": 1598.0903789509941
                },
                "amorphous": {
                    "mean": 76731.7326545568,
                    "std": 55505.09576425468
                }
            },
            "per_measurement": {
                "Round_1": {
                    "file": "50_11_WW_01.txt",
                    "total_area": 39513.44925,
                    "crystalline_area": 10778.159002282075,
                    "amorphous_area": 28735.290247717916,
                    "crystalline_fraction": 0.2727719094855299,
                    "amorphous_fraction": 0.7272280905144701
                },
                "Round_2": {
                    "file": "50_11_WW_02.txt",
                    "total_area": 151071.24925,
                    "crystalline_area": 13557.171194017752,
                    "amorphous_area": 137514.07805598225,
                    "crystalline_fraction": 0.08974024681283128,
                    "amorphous_fraction": 0.9102597531871688
                },
                "Round_3": {
                    "file": "50_11_WW_03.txt",
                    "total_area": 74746.19924999999,
                    "crystalline_area": 10800.36959002976,
                    "amorphous_area": 63945.82965997023,
                    "crystalline_fraction": 0.14449389665829412,
                    "amorphous_fraction": 0.8555061033417058
                }
            }
        },
        "phase_composition": {
            "Sodalite": {
                "mean": 0.0,
                "std": 0.0
            },
            "Diamondoid": {
                "mean": 0.0,
                "std": 0.0
            },
            "U12": {
                "mean": 0.0,
                "std": 0.0
            },
            "U13": {
                "mean": 0.0,
                "std": 0.0
            },
            "ZIF-EC-1": {
                "mean": 0.0,
                "std": 0.0
            },
            "ZIF-C": {
                "mean": 0.0,
                "std": 0.0
            },
            "ZIF-L": {
                "mean": 0.0,
                "std": 0.0
            }
        },
        "composition": {
            "M_percent": 40.0,
            "L_percent": 20.0,
            "BSA_percent": 40.0
        },
        "atr_file": "A50WW-11.xy",
        "ir_data": {
            "area_1647": 0.0139,
            "height_1647": 0.0017,
            "area_421": 0.0044,
            "peak_pos_421": 421.5056,
            "height_421": 0.0008,
            "ratio_selected_peaks": 0.6764
        },
        "encapsulation_efficiency": {
            "mean": 42.328,
            "error_bar": 3.157
        },
        "lc_data": null
    },
    "50_13_WW": {
        "washing": "water_washing",
        "concentration": 50.0,
        "ternary_position": 13,
        "measurements": {
            "Round_1": "50_13_WW_01.xy",
            "Round_2": "50_13_WW_02.xy",
            "Round_3": "50_13_WW_03.xy"
        },
        "crystallinity": {
            "fractions": {
                "crystalline": {
                    "mean": 0.16302163611087542,
                    "std": 0.009310176773640476
                },
                "amorphous": {
                    "mean": 0.8369783638891245,
                    "std": 0.009310176773640405
                }
            },
            "areas": {
                "crystalline": {
                    "mean": 11518.304055483888,
                    "std": 674.3013885009383
                },
                "amorphous": {
                    "mean": 59231.26186118278,
                    "std": 4103.238737105011
                }
            },
            "per_measurement": {
                "Round_1": {
                    "file": "50_13_WW_01.txt",
                    "total_area": 65639.09925,
                    "crystalline_area": 11134.634348384197,
                    "amorphous_area": 54504.4649016158,
                    "crystalline_fraction": 0.16963417346687915,
                    "amorphous_fraction": 0.8303658265331209
                },
                "Round_2": {
                    "file": "50_13_WW_02.txt",
                    "total_area": 73609.39924999999,
                    "crystalline_area": 12296.893141591812,
                    "amorphous_area": 61312.50610840818,
                    "crystalline_fraction": 0.16705601821076965,
                    "amorphous_fraction": 0.8329439817892305
                },
                "Round_3": {
                    "file": "50_13_WW_03.txt",
                    "total_area": 73000.19924999999,
                    "crystalline_area": 11123.38467647565,
                    "amorphous_area": 61876.81457352434,
                    "crystalline_fraction": 0.1523747166549775,
                    "amorphous_fraction": 0.8476252833450224
                }
            }
        },
        "phase_composition": {
            "Sodalite": {
                "mean": 0.0,
                "std": 0.0
            },
            "Diamondoid": {
                "mean": 0.0,
                "std": 0.0
            },
            "U12": {
                "mean": 0.0,
                "std": 0.0
            },
            "U13": {
                "mean": 0.0,
                "std": 0.0
            },
            "ZIF-EC-1": {
                "mean": 0.0,
                "std": 0.0
            },
            "ZIF-C": {
                "mean": 0.0,
                "std": 0.0
            },
            "ZIF-L": {
                "mean": 0.0,
                "std": 0.0
            }
        },
        "composition": {
            "M_percent": 60.0,
            "L_percent": 20.0,
            "BSA_percent": 20.0
        },
        "atr_file": "A50WW-13.xy",
        "ir_data": {
            "area_1647": 0.0021,
            "height_1647": 0.0004,
            "area_421": 0.0,
            "peak_pos_421": 427.674,
            "height_421": 0.0,
            "ratio_selected_peaks": 1.0
        },
        "encapsulation_efficiency": {
            "mean": 18.747,
            "error_bar": 5.646
        },
        "lc_data": {
            "lc_percent": 79.0
        }
    },
    "50_17_WW": {
        "washing": "water_washing",
        "concentration": 50.0,
        "ternary_position": 17,
        "measurements": {
            "Round_1": "50_17_WW_01.xy",
            "Round_2": "50_17_WW_02.xy",
            "Round_3": "50_17_WW_03.xy"
        },
        "crystallinity": {
            "fractions": {
                "crystalline": {
                    "mean": 0.21173682294139096,
                    "std": 0.013725009090307846
                },
                "amorphous": {
                    "mean": 0.7882631770586092,
                    "std": 0.013725009090307768
                }
            },
            "areas": {
                "crystalline": {
                    "mean": 14555.551688777045,
                    "std": 1407.8081446213444
                },
                "amorphous": {
                    "mean": 54211.11422788962,
                    "std": 4623.44217036936
                }
            },
            "per_measurement": {
                "Round_1": {
                    "file": "50_17_WW_01.txt",
                    "total_area": 75228.74925,
                    "crystalline_area": 15708.03229823695,
                    "amorphous_area": 59520.71695176304,
                    "crystalline_fraction": 0.2088035818066848,
                    "amorphous_fraction": 0.7911964181933152
                },
                "Round_2": {
                    "file": "50_17_WW_02.txt",
                    "total_area": 66046.49925,
                    "crystalline_area": 14972.168425960168,
                    "amorphous_area": 51074.33082403983,
                    "crystalline_fraction": 0.22669132499040318,
                    "amorphous_fraction": 0.773308675009597
                },
                "Round_3": {
                    "file": "50_17_WW_03.txt",
                    "total_area": 65024.74924999999,
                    "crystalline_area": 12986.454342134015,
                    "amorphous_area": 52038.29490786598,
                    "crystalline_fraction": 0.19971556202708488,
                    "amorphous_fraction": 0.8002844379729152
                }
            }
        },
        "phase_composition": {
            "Sodalite": {
                "mean": 0.0,
                "std": 0.0
            },
            "Diamondoid": {
                "mean": 0.0,
                "std": 0.0
            },
            "U12": {
                "mean": 0.0,
                "std": 0.0
            },
            "U13": {
                "mean": 0.0,
                "std": 0.0
            },
            "ZIF-EC-1": {
                "mean": 0.0,
                "std": 0.0
            },
            "ZIF-C": {
                "mean": 1.0,
                "std": 0.0
            },
            "ZIF-L": {
                "mean": 0.0,
                "std": 0.0
            }
        },
        "composition": {
            "M_percent": 30.0,
            "L_percent": 30.0,
            "BSA_percent": 40.0
        },
        "atr_file": "A50WW-17.xy",
        "ir_data": {
            "area_1647": 0.0002,
            "height_1647": 0.0001,
            "area_421": 0.0178,
            "peak_pos_421": 421.5056,
            "height_421": 0.003,
            "ratio_selected_peaks": 0.0262
        },
        "encapsulation_efficiency": {
            "mean": 14.441,
            "error_bar": 4.138
        },
        "lc_data": {
            "lc_percent": 82.0
        }
    },
    "50_18_WW": {
        "washing": "water_washing",
        "concentration": 50.0,
        "ternary_position": 18,
        "measurements": {
            "Round_1": "50_18_WW_01.xy",
            "Round_2": "50_18_WW_02.xy",
            "Round_3": "50_18_WW_03.xy"
        },
        "crystallinity": {
            "fractions": {
                "crystalline": {
                    "mean": 0.3094970558896764,
                    "std": 0.07407009077666032
                },
                "amorphous": {
                    "mean": 0.6905029441103236,
                    "std": 0.07407009077666035
                }
            },
            "areas": {
                "crystalline": {
                    "mean": 15963.323989853752,
                    "std": 4077.2454377064173
                },
                "amorphous": {
                    "mean": 39281.25859347958,
                    "std": 20604.50688471942
                }
            },
            "per_measurement": {
                "Round_1": {
                    "file": "50_18_WW_01.txt",
                    "total_area": 31304.249249999993,
                    "crystalline_area": 12312.012212775808,
                    "amorphous_area": 18992.237037224182,
                    "crystalline_fraction": 0.3933016286207794,
                    "amorphous_fraction": 0.6066983713792206
                },
                "Round_2": {
                    "file": "50_18_WW_02.txt",
                    "total_area": 53879.24925000001,
                    "crystalline_area": 15215.097190851058,
                    "amorphous_area": 38664.152059148946,
                    "crystalline_fraction": 0.28239252407272647,
                    "amorphous_fraction": 0.7176074759272735
                },
                "Round_3": {
                    "file": "50_18_WW_03.txt",
                    "total_area": 80550.24925,
                    "crystalline_area": 20362.862565934392,
                    "amorphous_area": 60187.386684065605,
                    "crystalline_fraction": 0.2527970149755234,
                    "amorphous_fraction": 0.7472029850244766
                }
            }
        },
        "phase_composition": {
            "Sodalite": {
                "mean": 0.0,
                "std": 0.0
            },
            "Diamondoid": {
                "mean": 0.0,
                "std": 0.0
            },
            "U12": {
                "mean": 0.0,
                "std": 0.0
            },
            "U13": {
                "mean": 0.0,
                "std": 0.0
            },
            "ZIF-EC-1": {
                "mean": 0.0,
                "std": 0.0
            },
            "ZIF-C": {
                "mean": 1.0,
                "std": 0.0
            },
            "ZIF-L": {
                "mean": 0.0,
                "std": 0.0
            }
        },
        "composition": {
            "M_percent": 40.0,
            "L_percent": 30.0,
            "BSA_percent": 30.0
        },
        "atr_file": "A50WW-18.xy",
        "ir_data": {
            "area_1647": 0.0091,
            "height_1647": 0.0011,
            "area_421": 0.0669,
            "peak_pos_421": 421.5056,
            "height_421": 0.0092,
            "ratio_selected_peaks": 0.1109
        },
        "encapsulation_efficiency": {
            "mean": 11.775,
            "error_bar": 7.549
        },
        "lc_data": {
            "lc_percent": 55.0
        }
    },
    "50_16_WW": {
        "washing": "water_washing",
        "concentration": 50.0,
        "ternary_position": 16,
        "measurements": {
            "Round_1": "50_16_WW_01.xy",
            "Round_2": "50_16_WW_02.xy",
            "Round_3": "50_16_WW_03.xy"
        },
        "crystallinity": {
            "fractions": {
                "crystalline": {
                    "mean": 0.16277327736365468,
                    "std": 0.0453285206321711
                },
                "amorphous": {
                    "mean": 0.8372267226363453,
                    "std": 0.04532852063217116
                }
            },
            "areas": {
                "crystalline": {
                    "mean": 11386.900766876293,
                    "std": 554.6567762969614
                },
                "amorphous": {
                    "mean": 63071.181816457036,
                    "std": 24008.064862842544
                }
            },
            "per_measurement": {
                "Round_1": {
                    "file": "50_16_WW_01.txt",
                    "total_area": 51673.849249999985,
                    "crystalline_area": 10808.977964636257,
                    "amorphous_area": 40864.87128536373,
                    "crystalline_fraction": 0.2091769458153199,
                    "amorphous_fraction": 0.79082305418468
                },
                "Round_2": {
                    "file": "50_16_WW_02.txt",
                    "total_area": 100460.99925,
                    "crystalline_area": 11914.918783634543,
                    "amorphous_area": 88546.08046636544,
                    "crystalline_fraction": 0.1186024315165723,
                    "amorphous_fraction": 0.8813975684834278
                },
                "Round_3": {
                    "file": "50_16_WW_03.txt",
                    "total_area": 71239.39925,
                    "crystalline_area": 11436.805552358084,
                    "amorphous_area": 59802.59369764192,
                    "crystalline_fraction": 0.1605404547590719,
                    "amorphous_fraction": 0.8394595452409281
                }
            }
        },
        "phase_composition": {
            "Sodalite": {
                "mean": 0.0,
                "std": 0.0
            },
            "Diamondoid": {
                "mean": 0.0,
                "std": 0.0
            },
            "U12": {
                "mean": 0.0,
                "std": 0.0
            },
            "U13": {
                "mean": 0.0,
                "std": 0.0
            },
            "ZIF-EC-1": {
                "mean": 0.0,
                "std": 0.0
            },
            "ZIF-C": {
                "mean": 0.0,
                "std": 0.0
            },
            "ZIF-L": {
                "mean": 0.0,
                "std": 0.0
            }
        },
        "composition": {
            "M_percent": 20.0,
            "L_percent": 30.0,
            "BSA_percent": 50.0
        },
        "atr_file": "A50WW-16.xy",
        "ir_data": {
            "area_1647": 0.0083,
            "height_1647": 0.0009,
            "area_421": 0.032,
            "peak_pos_421": 421.5056,
            "height_421": 0.0044,
            "ratio_selected_peaks": 0.1709
        },
        "encapsulation_efficiency": {
            "mean": 58.834,
            "error_bar": 4.944
        },
        "lc_data": null
    },
    "50_19_WW": {
        "washing": "water_washing",
        "concentration": 50.0,
        "ternary_position": 19,
        "measurements": {
            "Round_1": "50_19_WW_01.xy",
            "Round_2": "50_19_WW_02.xy",
            "Round_3": "50_19_WW_03.xy"
        },
        "crystallinity": {
            "fractions": {
                "crystalline": {
                    "mean": 0.31385297303827836,
                    "std": 0.021248098952023592
                },
                "amorphous": {
                    "mean": 0.6861470269617215,
                    "std": 0.0212480989520236
                }
            },
            "areas": {
                "crystalline": {
                    "mean": 12162.547462268283,
                    "std": 1757.622966001476
                },
                "amorphous": {
                    "mean": 26972.451787731716,
                    "std": 6724.738279460332
                }
            },
            "per_measurement": {
                "Round_1": {
                    "file": "50_19_WW_01.txt",
                    "total_area": 32288.799249999996,
                    "crystalline_area": 10704.756276335529,
                    "amorphous_area": 21584.042973664466,
                    "crystalline_fraction": 0.33153156899557146,
                    "amorphous_fraction": 0.6684684310044285
                },
                "Round_2": {
                    "file": "50_19_WW_02.txt",
                    "total_area": 36493.14925,
                    "crystalline_area": 11668.588961616617,
                    "amorphous_area": 24824.56028838338,
                    "crystalline_fraction": 0.31974738276709885,
                    "amorphous_fraction": 0.6802526172329011
                },
                "Round_3": {
                    "file": "50_19_WW_03.txt",
                    "total_area": 48623.04925,
                    "crystalline_area": 14114.297148852704,
                    "amorphous_area": 34508.75210114729,
                    "crystalline_fraction": 0.2902799673521649,
                    "amorphous_fraction": 0.7097200326478351
                }
            }
        },
        "phase_composition": {
            "Sodalite": {
                "mean": 0.36,
                "std": 0.0
            },
            "Diamondoid": {
                "mean": 0.0,
                "std": 0.0
            },
            "U12": {
                "mean": 0.0,
                "std": 0.0
            },
            "U13": {
                "mean": 0.0,
                "std": 0.0
            },
            "ZIF-EC-1": {
                "mean": 0.0,
                "std": 0.0
            },
            "ZIF-C": {
                "mean": 0.64,
                "std": 0.0
            },
            "ZIF-L": {
                "mean": 0.0,
                "std": 0.0
            }
        },
        "composition": {
            "M_percent": 50.0,
            "L_percent": 30.0,
            "BSA_percent": 20.0
        },
        "atr_file": "A50WW-19.xy",
        "ir_data": {
            "area_1647": 0.0019,
            "height_1647": 0.0003,
            "area_421": 0.0191,
            "peak_pos_421": 423.5618,
            "height_421": 0.0031,
            "ratio_selected_peaks": 0.0813
        },
        "encapsulation_efficiency": {
            "mean": 9.827,
            "error_bar": 6.51
        },
        "lc_data": {
            "lc_percent": 57.0
        }
    },
    "50_21_WW": {
        "washing": "water_washing",
        "concentration": 50.0,
        "ternary_position": 21,
        "measurements": {
            "Round_1": "50_21_WW_01.xy",
            "Round_2": "50_21_WW_02.xy",
            "Round_3": "50_21_WW_03.xy"
        },
        "crystallinity": {
            "fractions": {
                "crystalline": {
                    "mean": 0.1635385207795855,
                    "std": 0.021236225384741906
                },
                "amorphous": {
                    "mean": 0.8364614792204145,
                    "std": 0.021236225384741906
                }
            },
            "areas": {
                "crystalline": {
                    "mean": 16270.924611110173,
                    "std": 2199.174437017221
                },
                "amorphous": {
                    "mean": 83242.52463888982,
                    "std": 4517.086559953684
                }
            },
            "per_measurement": {
                "Round_1": {
                    "file": "50_21_WW_01.txt",
                    "total_area": 94832.74925000001,
                    "crystalline_area": 14542.404515706228,
                    "amorphous_area": 80290.34473429377,
                    "crystalline_fraction": 0.15334791652374488,
                    "amorphous_fraction": 0.8466520834762552
                },
                "Round_2": {
                    "file": "50_21_WW_02.txt",
                    "total_area": 103966.64925000002,
                    "crystalline_area": 15524.1191994752,
                    "amorphous_area": 88442.53005052479,
                    "crystalline_fraction": 0.14931826034082946,
                    "amorphous_fraction": 0.8506817396591705
                },
                "Round_3": {
                    "file": "50_21_WW_03.txt",
                    "total_area": 99740.94925,
                    "crystalline_area": 18746.25011814909,
                    "amorphous_area": 80994.69913185091,
                    "crystalline_fraction": 0.18794938547418216,
                    "amorphous_fraction": 0.8120506145258178
                }
            }
        },
        "phase_composition": {
            "Sodalite": {
                "mean": 1.0,
                "std": 0.0
            },
            "Diamondoid": {
                "mean": 0.0,
                "std": 0.0
            },
            "U12": {
                "mean": 0.0,
                "std": 0.0
            },
            "U13": {
                "mean": 0.0,
                "std": 0.0
            },
            "ZIF-EC-1": {
                "mean": 0.0,
                "std": 0.0
            },
            "ZIF-C": {
                "mean": 0.0,
                "std": 0.0
            },
            "ZIF-L": {
                "mean": 0.0,
                "std": 0.0
            }
        },
        "composition": {
            "M_percent": 10.0,
            "L_percent": 40.0,
            "BSA_percent": 50.0
        },
        "atr_file": "A50WW-21.xy",
        "ir_data": {
            "area_1647": 0.0,
            "height_1647": 0.0,
            "area_421": 0.0065,
            "peak_pos_421": 423.5618,
            "height_421": 0.0016,
            "ratio_selected_peaks": 0.0
        },
        "encapsulation_efficiency": {
            "mean": 69.6,
            "error_bar": 4.972
        },
        "lc_data": {
            "lc_percent": 74.0
        }
    },
    "50_20_WW": {
        "washing": "water_washing",
        "concentration": 50.0,
        "ternary_position": 20,
        "measurements": {
            "Round_1": "50_20_WW_01.xy",
            "Round_2": "50_20_WW_02.xy",
            "Round_3": "50_20_WW_03.xy"
        },
        "crystallinity": {
            "fractions": {
                "crystalline": {
                    "mean": 0.25535167437015494,
                    "std": 0.004228875908660662
                },
                "amorphous": {
                    "mean": 0.7446483256298451,
                    "std": 0.004228875908660578
                }
            },
            "areas": {
                "crystalline": {
                    "mean": 19604.32087331588,
                    "std": 2440.076352923513
                },
                "amorphous": {
                    "mean": 57080.32837668413,
                    "std": 5854.005095788772
                }
            },
            "per_measurement": {
                "Round_1": {
                    "file": "50_20_WW_01.txt",
                    "total_area": 69362.69925,
                    "crystalline_area": 17410.028273877593,
                    "amorphous_area": 51952.670976122405,
                    "crystalline_fraction": 0.2509998668178645,
                    "amorphous_fraction": 0.7490001331821353
                },
                "Round_2": {
                    "file": "50_20_WW_02.txt",
                    "total_area": 85690.64925,
                    "crystalline_area": 22232.082277865196,
                    "amorphous_area": 63458.566972134795,
                    "crystalline_fraction": 0.25944583770165797,
                    "amorphous_fraction": 0.740554162298342
                },
                "Round_3": {
                    "file": "50_20_WW_03.txt",
                    "total_area": 75000.59924999998,
                    "crystalline_area": 19170.85206820484,
                    "amorphous_area": 55829.74718179516,
                    "crystalline_fraction": 0.2556093185909423,
                    "amorphous_fraction": 0.7443906814090576
                }
            }
        },
        "phase_composition": {
            "Sodalite": {
                "mean": 0.0,
                "std": 0.0
            },
            "Diamondoid": {
                "mean": 0.0,
                "std": 0.0
            },
            "U12": {
                "mean": 0.0,
                "std": 0.0
            },
            "U13": {
                "mean": 1.0,
                "std": 0.0
            },
            "ZIF-EC-1": {
                "mean": 0.0,
                "std": 0.0
            },
            "ZIF-C": {
                "mean": 0.0,
                "std": 0.0
            },
            "ZIF-L": {
                "mean": 0.0,
                "std": 0.0
            }
        },
        "composition": {
            "M_percent": 60.0,
            "L_percent": 30.0,
            "BSA_percent": 10.0
        },
        "atr_file": "A50WW-20.xy",
        "ir_data": {
            "area_1647": 0.0,
            "height_1647": 0.0,
            "area_421": 0.0035,
            "peak_pos_421": 423.5618,
            "height_421": 0.0009,
            "ratio_selected_peaks": 0.0
        },
        "encapsulation_efficiency": {
            "mean": 47.967,
            "error_bar": 4.339
        },
        "lc_data": {
            "lc_percent": 34.0
        }
    },
    "50_22_WW": {
        "washing": "water_washing",
        "concentration": 50.0,
        "ternary_position": 22,
        "measurements": {
            "Round_1": "50_22_WW_01.xy",
            "Round_2": "50_22_WW_02.xy",
            "Round_3": "50_22_WW_03.xy"
        },
        "crystallinity": {
            "fractions": {
                "crystalline": {
                    "mean": 0.1688019236355257,
                    "std": 0.04208802177843743
                },
                "amorphous": {
                    "mean": 0.8311980763644743,
                    "std": 0.04208802177843738
                }
            },
            "areas": {
                "crystalline": {
                    "mean": 11057.120457237897,
                    "std": 1121.2413647543833
                },
                "amorphous": {
                    "mean": 58179.14545942876,
                    "std": 21431.29511829381
                }
            },
            "per_measurement": {
                "Round_1": {
                    "file": "50_22_WW_01.txt",
                    "total_area": 45650.89925000002,
                    "crystalline_area": 9771.656384964843,
                    "amorphous_area": 35879.242865035165,
                    "crystalline_fraction": 0.21405178310840922,
                    "amorphous_fraction": 0.7859482168915908
                },
                "Round_2": {
                    "file": "50_22_WW_02.txt",
                    "total_area": 90454.34925,
                    "crystalline_area": 11833.526676400368,
                    "amorphous_area": 78620.82257359962,
                    "crystalline_fraction": 0.13082319174829915,
                    "amorphous_fraction": 0.8691768082517007
                },
                "Round_3": {
                    "file": "50_22_WW_03.txt",
                    "total_area": 71603.54924999998,
                    "crystalline_area": 11566.178310348481,
                    "amorphous_area": 60037.370939651504,
                    "crystalline_fraction": 0.16153079604986878,
                    "amorphous_fraction": 0.8384692039501312
                }
            }
        },
        "phase_composition": {
            "Sodalite": {
                "mean": 0.0,
                "std": 0.0
            },
            "Diamondoid": {
                "mean": 0.0,
                "std": 0.0
            },
            "U12": {
                "mean": 0.0,
                "std": 0.0
            },
            "U13": {
                "mean": 0.0,
                "std": 0.0
            },
            "ZIF-EC-1": {
                "mean": 0.0,
                "std": 0.0
            },
            "ZIF-C": {
                "mean": 0.0,
                "std": 0.0
            },
            "ZIF-L": {
                "mean": 0.0,
                "std": 0.0
            }
        },
        "composition": {
            "M_percent": 20.0,
            "L_percent": 40.0,
            "BSA_percent": 40.0
        },
        "atr_file": "A50WW-22.xy",
        "ir_data": {
            "area_1647": 0.0037,
            "height_1647": 0.0005,
            "area_421": 0.0349,
            "peak_pos_421": 419.4495,
            "height_421": 0.0042,
            "ratio_selected_peaks": 0.1063
        },
        "encapsulation_efficiency": {
            "mean": 80.775,
            "error_bar": 0.774
        },
        "lc_data": null
    },
    "50_23_WW": {
        "washing": "water_washing",
        "concentration": 50.0,
        "ternary_position": 23,
        "measurements": {
            "Round_1": "50_23_WW_01.xy",
            "Round_2": "50_23_WW_02.xy",
            "Round_3": "50_23_WW_03.xy"
        },
        "crystallinity": {
            "fractions": {
                "crystalline": {
                    "mean": 0.20069184897300216,
                    "std": 0.023617732275217882
                },
                "amorphous": {
                    "mean": 0.7993081510269979,
                    "std": 0.023617732275217792
                }
            },
            "areas": {
                "crystalline": {
                    "mean": 14121.119699417606,
                    "std": 1104.1595278456782
                },
                "amorphous": {
                    "mean": 57021.612883915725,
                    "std": 10761.241632049634
                }
            },
            "per_measurement": {
                "Round_1": {
                    "file": "50_23_WW_01.txt",
                    "total_area": 61619.199250000005,
                    "crystalline_area": 12860.490865954986,
                    "amorphous_area": 48758.70838404502,
                    "crystalline_fraction": 0.20870915270705964,
                    "amorphous_fraction": 0.7912908472929404
                },
                "Round_2": {
                    "file": "50_23_WW_02.txt",
                    "total_area": 83776.59924999998,
                    "crystalline_area": 14586.269134647398,
                    "amorphous_area": 69190.3301153526,
                    "crystalline_fraction": 0.17410911000481316,
                    "amorphous_fraction": 0.8258908899951868
                },
                "Round_3": {
                    "file": "50_23_WW_03.txt",
                    "total_area": 68032.39925,
                    "crystalline_area": 14916.599097650433,
                    "amorphous_area": 53115.80015234956,
                    "crystalline_fraction": 0.21925728420713364,
                    "amorphous_fraction": 0.7807427157928665
                }
            }
        },
        "phase_composition": {
            "Sodalite": {
                "mean": 0.0,
                "std": 0.0
            },
            "Diamondoid": {
                "mean": 0.0,
                "std": 0.0
            },
            "U12": {
                "mean": 0.0,
                "std": 0.0
            },
            "U13": {
                "mean": 0.0,
                "std": 0.0
            },
            "ZIF-EC-1": {
                "mean": 0.0,
                "std": 0.0
            },
            "ZIF-C": {
                "mean": 1.0,
                "std": 0.0
            },
            "ZIF-L": {
                "mean": 0.0,
                "std": 0.0
            }
        },
        "composition": {
            "M_percent": 30.0,
            "L_percent": 40.0,
            "BSA_percent": 30.0
        },
        "atr_file": "A50WW-23.xy",
        "ir_data": {
            "area_1647": 0.0013,
            "height_1647": 0.0002,
            "area_421": 0.0156,
            "peak_pos_421": 423.5618,
            "height_421": 0.0018,
            "ratio_selected_peaks": 0.0942
        },
        "encapsulation_efficiency": {
            "mean": 30.64,
            "error_bar": 3.87
        },
        "lc_data": {
            "lc_percent": 50.0
        }
    },
    "50_24_WW": {
        "washing": "water_washing",
        "concentration": 50.0,
        "ternary_position": 24,
        "measurements": {
            "Round_1": "50_24_WW_01.xy",
            "Round_2": "50_24_WW_02.xy",
            "Round_3": "50_24_WW_03.xy"
        },
        "crystallinity": {
            "fractions": {
                "crystalline": {
                    "mean": 0.27378853339986287,
                    "std": 0.05384727012702955
                },
                "amorphous": {
                    "mean": 0.726211466600137,
                    "std": 0.05384727012702955
                }
            },
            "areas": {
                "crystalline": {
                    "mean": 15742.49513321791,
                    "std": 681.1048039035541
                },
                "amorphous": {
                    "mean": 43339.087450115425,
                    "std": 11618.122038203699
                }
            },
            "per_measurement": {
                "Round_1": {
                    "file": "50_24_WW_01.txt",
                    "total_area": 45045.84925,
                    "crystalline_area": 15116.764233802562,
                    "amorphous_area": 29929.085016197438,
                    "crystalline_fraction": 0.3355861746529856,
                    "amorphous_fraction": 0.6644138253470143
                },
                "Round_2": {
                    "file": "50_24_WW_02.txt",
                    "total_area": 66180.94925,
                    "crystalline_area": 16467.973458437416,
                    "amorphous_area": 49712.97579156258,
                    "crystalline_fraction": 0.24883253632747515,
                    "amorphous_fraction": 0.7511674636725247
                },
                "Round_3": {
                    "file": "50_24_WW_03.txt",
                    "total_area": 66017.94925,
                    "crystalline_area": 15642.747707413748,
                    "amorphous_area": 50375.201542586256,
                    "crystalline_fraction": 0.23694688921912774,
                    "amorphous_fraction": 0.7630531107808722
                }
            }
        },
        "phase_composition": {
            "Sodalite": {
                "mean": 0.0,
                "std": 0.0
            },
            "Diamondoid": {
                "mean": 0.0,
                "std": 0.0
            },
            "U12": {
                "mean": 0.0,
                "std": 0.0
            },
            "U13": {
                "mean": 0.0,
                "std": 0.0
            },
            "ZIF-EC-1": {
                "mean": 0.0,
                "std": 0.0
            },
            "ZIF-C": {
                "mean": 1.0,
                "std": 0.0
            },
            "ZIF-L": {
                "mean": 0.0,
                "std": 0.0
            }
        },
        "composition": {
            "M_percent": 40.0,
            "L_percent": 40.0,
            "BSA_percent": 20.0
        },
        "atr_file": "A50WW-24.xy",
        "ir_data": {
            "area_1647": 0.0047,
            "height_1647": 0.0006,
            "area_421": 0.0464,
            "peak_pos_421": 421.5056,
            "height_421": 0.0065,
            "ratio_selected_peaks": 0.0853
        },
        "encapsulation_efficiency": {
            "mean": 32.383,
            "error_bar": 8.47
        },
        "lc_data": {
            "lc_percent": 44.0
        }
    },
    "50_25_WW": {
        "washing": "water_washing",
        "concentration": 50.0,
        "ternary_position": 25,
        "measurements": {
            "Round_1": "50_25_WW_01.xy",
            "Round_2": "50_25_WW_02.xy",
            "Round_3": "50_25_WW_03.xy"
        },
        "crystallinity": {
            "fractions": {
                "crystalline": {
                    "mean": 0.2194553056148597,
                    "std": 0.06219482416846717
                },
                "amorphous": {
                    "mean": 0.7805446943851403,
                    "std": 0.062194824168467194
                }
            },
            "areas": {
                "crystalline": {
                    "mean": 24922.561206469894,
                    "std": 2360.0620221165186
                },
                "amorphous": {
                    "mean": 95902.20471019676,
                    "std": 36172.19740589273
                }
            },
            "per_measurement": {
                "Round_1": {
                    "file": "50_25_WW_01.txt",
                    "total_area": 76411.79925000001,
                    "crystalline_area": 22255.478937921653,
                    "amorphous_area": 54156.320312078344,
                    "crystalline_fraction": 0.29125709846338493,
                    "amorphous_fraction": 0.708742901536615
                },
                "Round_2": {
                    "file": "50_25_WW_02.txt",
                    "total_area": 141368.14925,
                    "crystalline_area": 25771.440729066984,
