Repository: digital-chemistry/zif-vis

# ZIF Biocomposite Explorer

Interactive Flask app for exploring ZIF biocomposite formulations across composition, concentration, phase assignment, crystallinity, encapsulation efficiency, and experiment-level spectra.

## What this app shows

The explorer combines a summary dataset with repeat-level ATR-IR and XRD measurements.

- The main plot shows sample points in ternary composition space.
- The 3D view stacks concentration layers vertically.
- The 2D view isolates one concentration layer at a time.
- The right inspector explains the selected sample with parameters, phase composition, ATR-IR, and repeated XRD measurements.

File: project/zif_biocomposite_summary_manual.json (part 24 of 39)
{
                "area_421_nu": 89.8243,
                "ratio_raw": 0.7359,
                "ratio_nu": 0.9168,
                "ratio_response": 0.3551
            },
            "ratio_raw_adaptive": 0.7359,
            "ratio_nu_corrected": 0.9168,
            "ratio_response_scaled": 0.3551
        },
        "LC_percent": 48
    },
    "25_36_EW": {
        "washing": "ethanol_washing",
        "concentration": 25.0,
        "ternary_position": 36,
        "measurements": {
            "Round_1": "25_36_EW_01.xy",
            "Round_2": "25_36_EW_02.xy",
            "Round_3": "25_36_EW_03.xy"
        },
        "crystallinity": {
            "fractions": {
                "crystalline": {
                    "mean": 0.2689434134218293,
                    "std": 0.01825969244573868
                },
                "amorphous": {
                    "mean": 0.7310565865781706,
                    "std": 0.018259692445738773
                }
            },
            "areas": {
                "crystalline": {
                    "mean": 14506.096092961698,
                    "std": 1659.5328233427035
                },
                "amorphous": {
                    "mean": 39591.453157038304,
                    "std": 5687.119653245248
                }
            },
            "per_measurement": {
                "Round_1": {
                    "file": "25_36_EW_01.txt",
                    "total_area": 59351.09925000001,
                    "crystalline_area": 14730.445383290156,
                    "amorphous_area": 44620.65386670985,
                    "crystalline_fraction": 0.2481916185114323,
                    "amorphous_fraction": 0.7518083814885678
                },
                "Round_2": {
                    "file": "25_36_EW_02.txt",
                    "total_area": 56775.899249999995,
                    "crystalline_area": 16042.041509776765,
                    "amorphous_area": 40733.85774022323,
                    "crystalline_fraction": 0.2825501968562262,
                    "amorphous_fraction": 0.7174498031437737
                },
                "Round_3": {
                    "file": "25_36_EW_03.txt",
                    "total_area": 46165.64925,
                    "crystalline_area": 12745.801385818171,
                    "amorphous_area": 33419.84786418184,
                    "crystalline_fraction": 0.2760884248978296,
                    "amorphous_fraction": 0.7239115751021703
                }
            }
        },
        "phase_composition": {
            "Sodalite": {
                "mean": 0.0,
                "std": 0.0
            },
            "Diamondoid": {
                "mean": 0.0,
                "std": 0.0
            },
            "U12": {
                "mean": 0.0,
                "std": 0.0
            },
            "U13": {
                "mean": 1.0,
                "std": 0.0
            },
            "ZIF-EC-1": {
                "mean": 0.0,
                "std": 0.0
            },
            "ZIF-C": {
                "mean": 0.0,
                "std": 0.0
            },
            "ZIF-L": {
                "mean": 0.0,
                "std": 0.0
            }
        },
        "composition": {
            "M_percent": 80.0,
            "L_percent": 10.0,
            "BSA_percent": 10.0
        },
        "encapsulation_efficiency": {
            "mean": 54.11,
            "error_bar": 0.809
        },
        "atr_file": "A25EW-36.xy",
        "ir_data": {
            "area_1647": 0.0043,
            "height_1647": 0.0009,
            "area_421": 0.0278,
            "peak_pos_421": 421.5056,
            "height_421": 0.0041,
            "ratio_selected_peaks": 0.135,
            "adaptive": {
                "method": "adaptive peak-finding; Amide I search 1620-1680 cm^-1, integrate ±25 cm^-1; Zn-N search 405-440 cm^-1, integrate ±10 cm^-1; optional nu-correction (A·nu); response factors f_BSA=600, f_MOF=30",
                "peak_1647_found": 1653.1245,
                "peak_1647_shift_cm1": 6.1245,
                "height_1647": 0.0132,
                "area_1647_raw": 0.3007,
                "area_1647_nu": 497.2329,
                "peak_421_found": 421.5056,
                "peak_421_shift_cm1": 0.5056,
                "height_421": 0.0042,
                "area_421_raw": 0.035,
                "area_421_nu": 14.7653,
                "ratio_raw": 0.8958,
                "ratio_nu": 0.9712,
                "ratio_response": 0.6274
            },
            "ratio_raw_adaptive": 0.8958,
            "ratio_nu_corrected": 0.9712,
            "ratio_response_scaled": 0.6274
        },
        "LC_percent": 48
    },
    "25_36_WW": {
        "washing": "water_washing",
        "concentration": 25.0,
        "ternary_position": 36,
        "measurements": {
            "Round_1": "25_36_WW_01.xy",
            "Round_2": "25_36_WW_02.xy",
            "Round_3": "25_36_WW_03.xy"
        },
        "crystallinity": {
            "fractions": {
                "crystalline": {
                    "mean": 0.15926002743821596,
                    "std": 0.0019374998905819138
                },
                "amorphous": {
                    "mean": 0.8407399725617841,
                    "std": 0.0019374998905819433
                }
            },
            "areas": {
                "crystalline": {
                    "mean": 16133.357162095446,
                    "std": 1058.83785416184
                },
                "amorphous": {
                    "mean": 85157.55875457122,
                    "std": 5194.400299176608
                }
            },
            "per_measurement": {
                "Round_1": {
                    "file": "25_36_WW_01.txt",
                    "total_area": 94530.34925,
                    "crystalline_area": 15082.005491760003,
                    "amorphous_area": 79448.34375824,
                    "crystalline_fraction": 0.15954670231750998,
                    "amorphous_fraction": 0.84045329768249
                },
                "Round_2": {
                    "file": "25_36_WW_02.txt",
                    "total_area": 106803.99925,
                    "crystalline_area": 17199.525689506278,
                    "amorphous_area": 89604.47356049373,
                    "crystalline_fraction": 0.16103821776604751,
                    "amorphous_fraction": 0.8389617822339525
                },
                "Round_3": {
                    "file": "25_36_WW_03.txt",
                    "total_area": 102538.39924999999,
                    "crystalline_area": 16118.54030502006,
                    "amorphous_area": 86419.85894497993,
                    "crystalline_fraction": 0.15719516223109034,
                    "amorphous_fraction": 0.8428048377689097
                }
            }
        },
        "phase_composition": {
            "Sodalite": {
                "mean": 0.0,
                "std": 0.0
            },
            "Diamondoid": {
                "mean": 0.0,
                "std": 0.0
            },
            "U12": {
                "mean": 0.0,
                "std": 0.0
            },
            "U13": {
                "mean": 1.0,
                "std": 0.0
            },
            "ZIF-EC-1": {
                "mean": 0.0,
                "std": 0.0
            },
            "ZIF-C": {
                "mean": 0.0,
                "std": 0.0
            },
            "ZIF-L": {
                "mean": 0.0,
                "std": 0.0
            }
        },
        "composition": {
            "M_percent": 80.0,
            "L_percent": 10.0,
            "BSA_percent": 10.0
        },
        "encapsulation_efficiency": {
            "mean": 57.261,
            "error_bar": 0.165
        },
        "atr_file": "A25WW-36.xy",
        "ir_data": {
            "area_1647": 0.0033,
            "height_1647": 0.0009,
            "area_421": 0.01,
            "peak_pos_421": 417.3934,
            "height_421": 0.0021,
            "ratio_selected_peaks": 0.2473,
            "adaptive": {
                "method": "adaptive peak-finding; Amide I search 1620-1680 cm^-1, integrate ±25 cm^-1; Zn-N search 405-440 cm^-1, integrate ±10 cm^-1; optional nu-correction (A·nu); response factors f_BSA=600, f_MOF=30",
                "peak_1647_found": 1653.1245,
                "peak_1647_shift_cm1": 6.1245,
                "height_1647": 0.0091,
                "area_1647_raw": 0.1834,
                "area_1647_nu": 303.0086,
                "peak_421_found": 417.3934,
                "peak_421_shift_cm1": -3.6066,
                "height_421": 0.0051,
                "area_421_raw": 0.009,
                "area_421_nu": 3.778,
                "ratio_raw": 0.953,
                "ratio_nu": 0.9877,
                "ratio_response": 0.8004
            },
            "ratio_raw_adaptive": 0.953,
            "ratio_nu_corrected": 0.9877,
            "ratio_response_scaled": 0.8004
        },
        "LC_percent": 70
    },
    "50_01_EW": {
        "washing": "ethanol_washing",
        "concentration": 50.0,
        "ternary_position": 1,
        "measurements": {
            "Round_1": "50_01_EW_01.xy",
            "Round_2": "50_01_EW_02.xy",
            "Round_3": "50_01_EW_03.xy"
        },
        "crystallinity": {
            "fractions": {
                "crystalline": {
                    "mean": 0.0,
                    "std": 0.0
                },
                "amorphous": {
                    "mean": 1.0,
                    "std": 0.0
                }
            },
            "areas": {
                "crystalline": {
                    "mean": 0.0,
                    "std": 0.0
                },
                "amorphous": {
                    "mean": 61418.08258333334,
                    "std": 1815.3002315962378
                }
            },
            "per_measurement": {
                "Round_1": {
                    "file": "50_01_EW_01.txt",
                    "total_area": 61398.99925,
                    "crystalline_area": 0.0,
                    "amorphous_area": 61398.99925,
                    "crystalline_fraction": 0.0,
                    "amorphous_fraction": 1.0
                },
                "Round_2": {
                    "file": "50_01_EW_02.txt",
                    "total_area": 63242.84925000001,
                    "crystalline_area": 0.0,
                    "amorphous_area": 63242.84925000001,
                    "crystalline_fraction": 0.0,
                    "amorphous_fraction": 1.0
                },
                "Round_3": {
                    "file": "50_01_EW_03.txt",
                    "total_area": 59612.399249999995,
                    "crystalline_area": 0.0,
                    "amorphous_area": 59612.399249999995,
                    "crystalline_fraction": 0.0,
                    "amorphous_fraction": 1.0
                }
            }
        },
        "phase_composition": {
            "Sodalite": {
                "mean": 0.0,
                "std": 0.0
            },
            "Diamondoid": {
                "mean": 0.0,
                "std": 0.0
            },
            "U12": {
                "mean": 0.0,
                "std": 0.0
            },
            "U13": {
                "mean": 0.0,
                "std": 0.0
            },
            "ZIF-EC-1": {
                "mean": 0.0,
                "std": 0.0
            },
            "ZIF-C": {
                "mean": 0.0,
                "std": 0.0
            },
            "ZIF-L": {
                "mean": 0.0,
                "std": 0.0
            }
        },
        "composition": {
            "M_percent": 10.0,
            "L_percent": 10.0,
            "BSA_percent": 80.0
        },
        "encapsulation_efficiency": {
            "mean": 92.587,
            "error_bar": 0.683
        },
        "atr_file": "A50EW-01.xy",
        "ir_data": {
            "area_1647": 0.0375,
            "height_1647": 0.0042,
            "area_421": 0.0042,
            "peak_pos_421": 419.4495,
            "height_421": 0.0007,
            "ratio_selected_peaks": 0.9003,
            "adaptive": {
                "method": "adaptive peak-finding; Amide I search 1620-1680 cm^-1, integrate ±25 cm^-1; Zn-N search 405-440 cm^-1, integrate ±10 cm^-1; optional nu-correction (A·nu); response factors f_BSA=600, f_MOF=30",
                "peak_1647_found": 1651.0684,
                "peak_1647_shift_cm1": 4.0684,
                "height_1647": 0.0536,
                "area_1647_raw": 1.1829,
                "area_1647_nu": 1951.9002,
                "peak_421_found": 417.3934,
                "peak_421_shift_cm1": -3.6066,
                "height_421": 0.004,
                "area_421_raw": 0.0124,
                "area_421_nu": 5.1489,
                "ratio_raw": 0.9897,
                "ratio_nu": 0.9974,
                "ratio_response": 0.9499
            },
            "ratio_raw_adaptive": 0.9897,
            "ratio_nu_corrected": 0.9974,
            "ratio_response_scaled": 0.9499
        },
        "LC_percent": null
    },
    "50_01_WW": {
        "washing": "water_washing",
        "concentration": 50.0,
        "ternary_position": 1,
        "measurements": {
            "Round_1": "50_01_WW_01.xy",
            "Round_2": "50_01_WW_02.xy",
            "Round_3": "50_01_WW_03.xy"
        },
        "crystallinity": {
            "fractions": {
                "crystalline": {
                    "mean": 0.0,
                    "std": 0.0
                },
                "amorphous": {
                    "mean": 1.0,
                    "std": 0.0
                }
            },
            "areas": {
                "crystalline": {
                    "mean": 0.0,
                    "std": 0.0
                },
                "amorphous": {
                    "mean": 90113.29925,
                    "std": 34988.60657889222
                }
            },
            "per_measurement": {
                "Round_1": {
                    "file": "50_01_WW_01.txt",
                    "total_area": 52029.09925,
                    "crystalline_area": 0.0,
                    "amorphous_area": 52029.09925,
                    "crystalline_fraction": 0.0,
                    "amorphous_fraction": 1.0
                },
                "Round_2": {
                    "file": "50_01_WW_02.txt",
                    "total_area": 120834.34925,
                    "crystalline_area": 0.0,
                    "amorphous_area": 120834.34925,
                    "crystalline_fraction": 0.0,
                    "amorphous_fraction": 1.0
                },
                "Round_3": {
                    "file": "50_01_WW_03.txt",
                    "total_area": 97476.44924999999,
                    "crystalline_area": 0.0,
                    "amorphous_area": 97476.44924999999,
                    "crystalline_fraction": 0.0,
                    "amorphous_fraction": 1.0
                }
            }
        },
        "phase_composition": {
            "Sodalite": {
                "mean": 0,
                "std": 0
            },
            "Diamondoid": {
                "mean": 0,
                "std": 0
            },
            "U12": {
                "mean": 0,
                "std": 0
            },
            "U13": {
                "mean": 0,
                "std": 0
            },
            "ZIF-EC-1": {
                "mean": 0,
                "std": 0
            },
            "ZIF-C": {
                "mean": 0,
                "std": 0
            },
            "ZIF-L": {
                "mean": 0,
                "std": 0
            }
        },
        "composition": {
            "M_percent": 10.0,
            "L_percent": 10.0,
            "BSA_percent": 80.0
        },
        "encapsulation_efficiency": {
            "mean": 90.822,
            "error_bar": 0.774
        },
        "atr_file": "A50WW-01.xy",
        "ir_data": {
            "area_1647": 0.1013,
            "height_1647": 0.0114,
            "area_421": 0.0045,
            "peak_pos_421": 423.5618,
            "height_421": 0.0011,
            "ratio_selected_peaks": 0.9577,
            "adaptive": {
                "method": "adaptive peak-finding; Amide I search 1620-1680 cm^-1, integrate ±25 cm^-1; Zn-N search 405-440 cm^-1, integrate ±10 cm^-1; optional nu-correction (A·nu); response factors f_BSA=600, f_MOF=30",
                "peak_1647_found": 1651.0684,
                "peak_1647_shift_cm1": 4.0684,
                "height_1647": 0.1264,
                "area_1647_raw": 2.632,
                "area_1647_nu": 4338.4281,
                "peak_421_found": 431.7862,
                "peak_421_shift_cm1": 10.7862,
                "height_421": 0.0034,
                "area_421_raw": 0.0137,
                "area_421_nu": 5.9362,
                "ratio_raw": 0.9948,
                "ratio_nu": 0.9986,
                "ratio_response": 0.9734
            },
            "ratio_raw_adaptive": 0.9948,
            "ratio_nu_corrected": 0.9986,
            "ratio_response_scaled": 0.9734
        },
        "LC_percent": null
    },
    "50_02_EW": {
        "washing": "ethanol_washing",
        "concentration": 50.0,
        "ternary_position": 2,
        "measurements": {
            "Round_1": "50_02_EW_01.xy",
            "Round_2": "50_02_EW_02.xy",
            "Round_3": "50_02_EW_03.xy"
        },
        "crystallinity": {
            "fractions": {
                "crystalline": {
                    "mean": 0.0,
                    "std": 0.0
                },
                "amorphous": {
                    "mean": 1.0,
                    "std": 0.0
                }
            },
            "areas": {
                "crystalline": {
                    "mean": 0.0,
                    "std": 0.0
                },
                "amorphous": {
                    "mean": 52124.44925,
                    "std": 3919.287043583311
                }
            },
            "per_measurement": {
                "Round_1": {
                    "file": "50_02_EW_01.txt",
                    "total_area": 56075.14925,
                    "crystalline_area": 0.0,
                    "amorphous_area": 56075.14925,
                    "crystalline_fraction": 0.0,
                    "amorphous_fraction": 1.0
                },
                "Round_2": {
                    "file": "50_02_EW_02.txt",
                    "total_area": 52060.84924999999,
                    "crystalline_area": 0.0,
                    "amorphous_area": 52060.84924999999,
                    "crystalline_fraction": 0.0,
                    "amorphous_fraction": 1.0
                },
                "Round_3": {
                    "file": "50_02_EW_03.txt",
                    "total_area": 48237.34925,
                    "crystalline_area": 0.0,
                    "amorphous_area": 48237.34925,
                    "crystalline_fraction": 0.0,
                    "amorphous_fraction": 1.0
                }
            }
        },
        "phase_composition": {
            "Sodalite": {
                "mean": 0.0,
                "std": 0.0
            },
            "Diamondoid": {
                "mean": 0.0,
                "std": 0.0
            },
            "U12": {
                "mean": 0.0,
                "std": 0.0
            },
            "U13": {
                "mean": 0.0,
                "std": 0.0
            },
            "ZIF-EC-1": {
                "mean": 0.0,
                "std": 0.0
            },
            "ZIF-C": {
                "mean": 0.0,
                "std": 0.0
            },
            "ZIF-L": {
                "mean": 0.0,
                "std": 0.0
            }
        },
        "composition": {
            "M_percent": 20.0,
            "L_percent": 10.0,
            "BSA_percent": 70.0
        },
        "encapsulation_efficiency": {
            "mean": 97.514,
            "error_bar": 1.066
        },
        "atr_file": "A50EW-02.xy",
        "ir_data": {
            "area_1647": 0.0308,
            "height_1647": 0.0035,
            "area_421": 0.0099,
            "peak_pos_421": 423.5618,
            "height_421": 0.0021,
            "ratio_selected_peaks": 0.7573,
            "adaptive": {
                "method": "adaptive peak-finding; Amide I search 1620-1680 cm^-1, integrate ±25 cm^-1; Zn-N search 405-440 cm^-1, integrate ±10 cm^-1; optional nu-correction (A·nu); response factors f_BSA=600, f_MOF=30",
                "peak_1647_found": 1651.0684,
                "peak_1647_shift_cm1": 4.0684,
                "height_1647": 0.0432,
                "area_1647_raw": 0.9608,
                "area_1647_nu": 1585.1653,
                "peak_421_found": 423.5618,
                "peak_421_shift_cm1": 2.5618,
                "height_421": 0.0042,
                "area_421_raw": 0.0203,
                "area_421_nu": 8.605,
                "ratio_raw": 0.9793,
                "ratio_nu": 0.9946,
                "ratio_response": 0.9021
            },
            "ratio_raw_adaptive": 0.9793,
            "ratio_nu_corrected": 0.9946,
            "ratio_response_scaled": 0.9021
        },
        "LC_percent": null
    },
    "50_02_WW": {
        "washing": "water_washing",
        "concentration": 50.0,
        "ternary_position": 2,
        "measurements": {
            "Round_1": "50_02_WW_01.xy",
            "Round_2": "50_02_WW_02.xy",
            "Round_3": "50_02_WW_03.xy"
        },
        "crystallinity": {
            "fractions": {
                "crystalline": {
                    "mean": 0.0,
                    "std": 0.0
                },
                "amorphous": {
                    "mean": 1.0,
                    "std": 0.0
                }
            },
            "areas": {
                "crystalline": {
                    "mean": 0.0,
                    "std": 0.0
                },
                "amorphous": {
                    "mean": 76207.56591666666,
                    "std": 24911.63017871037
                }
            },
            "per_measurement": {
                "Round_1": {
                    "file": "50_02_WW_01.txt",
                    "total_area": 68771.94925,
                    "crystalline_area": 0.0,
                    "amorphous_area": 68771.94925,
                    "crystalline_fraction": 0.0,
                    "amorphous_fraction": 1.0
                },
                "Round_2": {
                    "file": "50_02_WW_02.txt",
                    "total_area": 55860.39925,
                    "crystalline_area": 0.0,
                    "amorphous_area": 55860.39925,
                    "crystalline_fraction": 0.0,
                    "amorphous_fraction": 1.0
                },
                "Round_3": {
                    "file": "50_02_WW_03.txt",
                    "total_area": 103990.34925,
                    "crystalline_area": 0.0,
                    "amorphous_area": 103990.34925,
                    "crystalline_fraction": 0.0,
                    "amorphous_fraction": 1.0
                }
            }
        },
        "phase_composition": {
            "Sodalite": {
                "mean": 0,
                "std": 0
            },
            "Diamondoid": {
                "mean": 0,
                "std": 0
            },
            "U12": {
                "mean": 0,
                "std": 0
            },
            "U13": {
                "mean": 0,
                "std": 0
            },
            "ZIF-EC-1": {
                "mean": 0,
                "std": 0
            },
            "ZIF-C": {
                "mean": 0,
                "std": 0
            },
            "ZIF-L": {
                "mean": 0,
                "std": 0
            }
        },
        "composition": {
            "M_percent": 20.0,
            "L_percent": 10.0,
            "BSA_percent": 70.0
        },
        "encapsulation_efficiency": {
            "mean": 91.027,
            "error_bar": 0.615
        },
        "atr_file": "A50WW-02.xy",
        "ir_data": {
            "area_1647": 0.0729,
            "height_1647": 0.0085,
            "area_421": 0.0,
            "peak_pos_421": 415.3372,
            "height_421": 0.0,
            "ratio_selected_peaks": 1.0,
            "adaptive": {
                "method": "adaptive peak-finding; Amide I search 1620-1680 cm^-1, integrate ±25 cm^-1; Zn-N search 405-440 cm^-1, integrate ±10 cm^-1; optional nu-correction (A·nu); response factors f_BSA=600, f_MOF=30",
                "peak_1647_found": 1651.0684,
                "peak_1647_shift_cm1": 4.0684,
                "height_1647": 0.1052,
                "area_1647_raw": 2.2289,
                "area_1647_nu": 3675.2687,
                "peak_421_found": 411.225,
                "peak_421_shift_cm1": -9.775,
                "height_421": 0.0051,
                "area_421_raw": 0.0292,
                "area_421_nu": 12.0465,
                "ratio_raw": 0.9871,
                "ratio_nu": 0.9967,
                "ratio_response": 0.9385
            },
            "ratio_raw_adaptive": 0.9871,
            "ratio_nu_corrected": 0.9967,
            "ratio_response_scaled": 0.9385
        },
        "LC_percent": null
    },
    "50_03_EW": {
        "washing": "ethanol_washing",
        "concentration": 50.0,
        "ternary_position": 3,
        "measurements": {
            "Round_1": "50_03_EW_01.xy",
            "Round_2": "50_03_EW_02.xy",
            "Round_3": "50_03_EW_03.xy"
        },
        "crystallinity": {
            "fractions": {
                "crystalline": {
                    "mean": 0.0,
                    "std": 0.0
                },
                "amorphous": {
                    "mean": 1.0,
                    "std": 0.0
                }
            },
            "areas": {
                "crystalline": {
                    "mean": 0.0,
                    "std": 0.0
                },
                "amorphous": {
                    "mean": 53829.38258333333,
                    "std": 2562.0564066455217
                }
            },
            "per_measurement": {
                "Round_1": {
                    "file": "50_03_EW_01.txt",
                    "total_area": 56403.14925,
                    "crystalline_area": 0.0,
                    "amorphous_area": 56403.14925,
                    "crystalline_fraction": 0.0,
                    "amorphous_fraction": 1.0
                },
                "Round_2": {
                    "file": "50_03_EW_02.txt",
                    "total_area": 51279.19924999999,
                    "crystalline_area": 0.0,
                    "amorphous_area": 51279.19924999999,
                    "crystalline_fraction": 0.0,
                    "amorphous_fraction": 1.0
                },
                "Round_3": {
                    "file": "50_03_EW_03.txt",
                    "total_area": 53805.799250000004,
                    "crystalline_area": 0.0,
                    "amorphous_area": 53805.799250000004,
                    "crystalline_fraction": 0.0,
                    "amorphous_fraction": 1.0
                }
            }
        },
        "phase_composition": {
            "Sodalite": {
                "mean": 0.0,
                "std": 0.0
            },
            "Diamondoid": {
                "mean": 0.0,
                "std": 0.0
            },
            "U12": {
                "mean": 0.0,
                "std": 0.0
            },
            "U13": {
                "mean": 0.0,
                "std": 0.0
            },
            "ZIF-EC-1": {
                "mean": 0.0,
                "std": 0.0
            },
            "ZIF-C": {
                "mean": 0.0,
                "std": 0.0
            },
            "ZIF-L": {
                "mean": 0.0,
                "std": 0.0
            }
        },
        "composition": {
            "M_percent": 30.0,
            "L_percent": 10.0,
            "BSA_percent": 60.0
        },
        "encapsulation_efficiency": {
            "mean": 90.616,
            "error_bar": 1.488
        },
        "atr_file": "A50EW-03.xy",
        "ir_data": {
            "area_1647": 0.0036,
            "height_1647": 0.0005,
            "area_421": 0.0077,
            "peak_pos_421": 419.4495,
            "height_421": 0.0017,
            "ratio_selected_peaks": 0.3199,
            "adaptive": {
                "method": "adaptive peak-finding; Amide I search 1620-1680 cm^-1, integrate ±25 cm^-1; Zn-N search 405-440 cm^-1, integrate ±10 cm^-1; optional nu-correction (A·nu); response factors f_BSA=600, f_MOF=30",
                "peak_1647_found": 1651.0684,
                "peak_1647_shift_cm1": 4.0684,
                "height_1647": 0.0054,
                "area_1647_raw": 0.1144,
                "area_1647_nu": 188.844,
                "peak_421_found": 419.4495,
                "peak_421_shift_cm1": -1.5505,
                "height_421": 0.001,
                "area_421_raw": 0.0099,
                "area_421_nu": 4.163,
                "ratio_raw": 0.9202,
                "ratio_nu": 0.9784,
                "ratio_response": 0.694
            },
            "ratio_raw_adaptive": 0.9202,
            "ratio_nu_corrected": 0.9784,
            "ratio_response_scaled": 0.694
        },
        "LC_percent": null
    },
    "50_03_WW": {
        "washing": "water_washing",
        "concentration": 50.0,
        "ternary_position": 3,
        "measurements": {
            "Round_1": "50_03_WW_01.xy",
            "Round_2": "50_03_WW_02.xy",
            "Round_3": "50_03_WW_03.xy"
        },
        "crystallinity": {
            "fractions": {
                "crystalline": {
                    "mean": 0.0,
                    "std": 0.0
                },
                "amorphous": {
                    "mean": 1.0,
                    "std": 0.0
                }
            },
            "areas": {
                "crystalline": {
                    "mean": 0.0,
                    "std": 0.0
                },
                "amorphous": {
                    "mean": 92915.23258333333,
                    "std": 13738.35802455422
                }
            },
            "per_measurement": {
                "Round_1": {
                    "file": "50_03_WW_01.txt",
                    "total_area": 83609.34925,
                    "crystalline_area": 0.0,
                    "amorphous_area": 83609.34925,
                    "crystalline_fraction": 0.0,
                    "amorphous_fraction": 1.0
                },
                "Round_2": {
                    "file": "50_03_WW_02.txt",
                    "total_area": 86441.94925,
                    "crystalline_area": 0.0,
                    "amorphous_area": 86441.94925,
                    "crystalline_fraction": 0.0,
                    "amorphous_fraction": 1.0
                },
                "Round_3": {
                    "file": "50_03_WW_03.txt",
                    "total_area": 108694.39925,
                    "crystalline_area": 0.0,
                    "amorphous_area": 108694.39925,
                    "crystalline_fraction": 0.0,
                    "amorphous_fraction": 1.0
                }
            }
        },
        "phase_composition": {
            "Sodalite": {
                "mean": 0,
                "std": 0
            },
            "Diamondoid": {
                "mean": 0,
                "std": 0
            },
            "U12": {
                "mean": 0,
                "std": 0
            },
            "U13": {
                "mean": 0,
                "std": 0
            },
            "ZIF-EC-1": {
                "mean": 0,
                "std": 0
            },
            "ZIF-C": {
                "mean": 0,
                "std": 0
            },
            "ZIF-L": {
                "mean": 0,
                "std": 0
            }
        },
        "composition": {
            "M_percent": 30.0,
            "L_percent": 10.0,
            "BSA_percent": 60.0
        },
        "encapsulation_efficiency": {
            "mean": 91.643,
            "error_bar": 2.017
        },
        "atr_file": "A50WW-03.xy",
        "ir_data": {
            "area_1647": 0.0214,
            "height_1647": 0.0025,
            "area_421": 0.0,
            "peak_pos_421": 415.3372,
            "height_421": 0.0,
            "ratio_selected_peaks": 1.0,
            "adaptive": {
                "method": "adaptive peak-finding; Amide I search 1620-1680 cm^-1, integrate ±25 cm^-1; Zn-N search 405-440 cm^-1, integrate ±10 cm^-1; optional nu-correction (A·nu); response factors f_BSA=600, f_MOF=30",
                "peak_1647_found": 1651.0684,
                "peak_1647_shift_cm1": 4.0684,
                "height_1647": 0.0315,
                "area_1647_raw": 0.6899,
                "area_1647_nu": 1138.0341,
                "peak_421_found": 429.7301,
                "peak_421_shift_cm1": 8.7301,
                "height_421": 0.0035,
                "area_421_raw": 0.0255,
                "area_421_nu": 10.9463,
                "ratio_raw": 0.9644,
                "ratio_nu": 0.9905,
                "ratio_response": 0.8387
            },
            "ratio_raw_adaptive": 0.9644,
            "ratio_nu_corrected": 0.9905,
            "ratio_response_scaled": 0.8387
        },
        "LC_percent": null
    },
    "50_04_EW": {
        "washing": "ethanol_washing",
        "concentration": 50.0,
        "ternary_position": 4,
        "measurements": {
            "Round_1": "50_04_EW_01.xy",
            "Round_2": "50_04_EW_02.xy",
            "Round_3": "50_04_EW_03.xy"
        },
        "crystallinity": {
            "fractions": {
                "crystalline": {
                    "mean": 0.0,
                    "std": 0.0
                },
                "amorphous": {
                    "mean": 1.0,
                    "std": 0.0
                }
            },
            "areas": {
                "crystalline": {
                    "mean": 0.0,
                    "std": 0.0
                },
                "amorphous": {
                    "mean": 53188.61591666667,
                    "std": 11620.035291935796
                }
            },
            "per_measurement": {
                "Round_1": {
                    "file": "50_04_EW_01.txt",
                    "total_area": 65428.99925000001,
                    "crystalline_area": 0.0,
                    "amorphous_area": 65428.99925000001,
                    "crystalline_fraction": 0.0,
                    "amorphous_fraction": 1.0
                },
                "Round_2": {
                    "file": "50_04_EW_02.txt",
                    "total_area": 42308.699250000005,
                    "crystalline_area": 0.0,
                    "amorphous_area": 42308.699250000005,
                    "crystalline_fraction": 0.0,
                    "amorphous_fraction": 1.0
                },
                "Round_3": {
                    "file": "50_04_EW_03.txt",
                    "total_area": 51828.149249999995,
                    "crystalline_area": 0.0,
                    "amorphous_area": 51828.149249999995,
                    "crystalline_fraction": 0.0,
                    "amorphous_fraction": 1.0
                }
            }
        },
        "phase_composition": {
            "Sodalite": {
                "mean": 0.0,
                "std": 0.0
            },
            "Diamondoid": {
                "mean": 0.0,
                "std": 0.0
            },
            "U12": {
                "mean": 0.0,
                "std": 0.0
            },
            "U13": {
                "mean": 0.0,
                "std": 0.0
            },
            "ZIF-EC-1": {
                "mean": 0.0,
                "std": 0.0
            },
            "ZIF-C": {
                "mean": 0.0,
                "std": 0.0
            },
            "ZIF-L": {
                "mean": 0.0,
                "std": 0.0
            }
        },
        "composition": {
            "M_percent": 40.0,
            "L_percent": 10.0,
            "BSA_percent": 50.0
        },
        "encapsulation_efficiency": {
            "mean": 83.422,
            "error_bar": 0.836
        },
        "atr_file": "A50EW-04.xy",
        "ir_data": {
            "area_1647": 0.0225,
            "height_1647": 0.0028,
            "area_421": 0.0067,
            "peak_pos_421": 417.3934,
            "height_421": 0.0014,
            "ratio_selected_peaks": 0.771,
            "adaptive": {
                "method": "adaptive peak-finding; Amide I search 1620-1680 cm^-1, integrate ±25 cm^-1; Zn-N search 405-440 cm^-1, integrate ±10 cm^-1; optional nu-correction (A·nu); response factors f_BSA=600, f_MOF=30",
                "peak_1647_found": 1651.0684,
                "peak_1647_shift_cm1": 4.0684,
                "height_1647": 0.0362,
                "area_1647_raw": 0.8079,
                "area_1647_nu": 1333.2071,
                "peak_421_found": 417.3934,
                "peak_421_shift_cm1": -3.6066,
                "height_421": 0.0045,
                "area_421_raw": 0.0095,
                "area_421_nu": 3.9591,
                "ratio_raw": 0.9884,
                "ratio_nu": 0.997,
                "ratio_response": 0.9439
            },
            "ratio_raw_adaptive": 0.9884,
            "ratio_nu_corrected": 0.997,
            "ratio_response_scaled": 0.9439
        },
        "LC_percent": null
    },
    "50_04_WW": {
        "washing": "water_washing",
        "concentration": 50.0,
        "ternary_position": 4,
        "measurements": {
            "Round_1": "50_04_WW_01.xy",
            "Round_2": "50_04_WW_02.xy",
            "Round_3": "50_04_WW_03.xy"
        },
        "crystallinity": {
            "fractions": {
                "crystalline": {
                    "mean": 0.0,
                    "std": 0.0
                },
                "amorphous": {
                    "mean": 1.0,
                    "std": 0.0
                }
            },
            "areas": {
                "crystalline": {
                    "mean": 0.0,
                    "std": 0.0
                },
                "amorphous": {
                    "mean": 87321.29925000001,
                    "std": 47623.22663945085
                }
            },
            "per_measurement": {
                "Round_1": {
                    "file": "50_04_WW_01.txt",
                    "total_area": 36379.09925,
                    "crystalline_area": 0.0,
                    "amorphous_area": 36379.09925,
                    "crystalline_fraction": 0.0,
                    "amorphous_fraction": 1.0
                },
                "Round_2": {
                    "file": "50_04_WW_02.txt",
                    "total_area": 130726.74925000001,
                    "crystalline_area": 0.0,
                    "amorphous_area": 130726.74925000001,
                    "crystalline_fraction": 0.0,
                    "amorphous_fraction": 1.0
                },
                "Round_3": {
                    "file": "50_04_WW_03.txt",
                    "total_area": 94858.04925000001,
                    "crystalline_area": 0.0,
                    "amorphous_area": 94858.04925000001,
                    "crystalline_fraction": 0.0,
                    "amorphous_fraction": 1.0
                }
            }
        },
        "phase_composition": {
            "Sodalite": {
                "mean": 0,
                "std": 0
            },
            "Diamondoid": {
                "mean": 0,
