Repository: digital-chemistry/zif-vis

# ZIF Biocomposite Explorer

Interactive Flask app for exploring ZIF biocomposite formulations across composition, concentration, phase assignment, crystallinity, encapsulation efficiency, and experiment-level spectra.

## What this app shows

The explorer combines a summary dataset with repeat-level ATR-IR and XRD measurements.

- The main plot shows sample points in ternary composition space.
- The 3D view stacks concentration layers vertically.
- The 2D view isolates one concentration layer at a time.
- The right inspector explains the selected sample with parameters, phase composition, ATR-IR, and repeated XRD measurements.

File: project/Exp-A.json (part 25 of 32)
{
                    "amorphous_area": 115596.708520933,
                    "crystalline_fraction": 0.18230019184513718,
                    "amorphous_fraction": 0.8176998081548628
                },
                "Round_3": {
                    "file": "50_25_WW_03.txt",
                    "total_area": 144694.34925,
                    "crystalline_area": 26740.76395242105,
                    "amorphous_area": 117953.58529757893,
                    "crystalline_fraction": 0.18480862653605704,
                    "amorphous_fraction": 0.815191373463943
                }
            }
        },
        "phase_composition": {
            "Sodalite": {
                "mean": 0.0,
                "std": 0.0
            },
            "Diamondoid": {
                "mean": 0.0,
                "std": 0.0
            },
            "U12": {
                "mean": 0.0,
                "std": 0.0
            },
            "U13": {
                "mean": 0.0,
                "std": 0.0
            },
            "ZIF-EC-1": {
                "mean": 0.0,
                "std": 0.0
            },
            "ZIF-C": {
                "mean": 1.0,
                "std": 0.0
            },
            "ZIF-L": {
                "mean": 0.0,
                "std": 0.0
            }
        },
        "composition": {
            "M_percent": 50.0,
            "L_percent": 40.0,
            "BSA_percent": 10.0
        },
        "atr_file": "A50WW-25.xy",
        "ir_data": {
            "area_1647": 0.0013,
            "height_1647": 0.0002,
            "area_421": 0.0221,
            "peak_pos_421": 423.5618,
            "height_421": 0.0034,
            "ratio_selected_peaks": 0.0586
        },
        "encapsulation_efficiency": {
            "mean": 29.102,
            "error_bar": 6.014
        },
        "lc_data": {
            "lc_percent": 31.0
        }
    },
    "50_28_WW": {
        "washing": "water_washing",
        "concentration": 50.0,
        "ternary_position": 28,
        "measurements": {
            "Round_1": "50_28_WW_01.xy",
            "Round_2": "50_28_WW_02.xy",
            "Round_3": "50_28_WW_03.xy"
        },
        "crystallinity": {
            "fractions": {
                "crystalline": {
                    "mean": 0.20127256467894863,
                    "std": 0.03517113889823172
                },
                "amorphous": {
                    "mean": 0.7987274353210513,
                    "std": 0.035171138898231646
                }
            },
            "areas": {
                "crystalline": {
                    "mean": 14224.778295994614,
                    "std": 1733.341562079689
                },
                "amorphous": {
                    "mean": 57703.370954005375,
                    "std": 12823.977490538799
                }
            },
            "per_measurement": {
                "Round_1": {
                    "file": "50_28_WW_01.txt",
                    "total_area": 58655.349250000014,
                    "crystalline_area": 12847.37584502223,
                    "amorphous_area": 45807.973404977776,
                    "crystalline_fraction": 0.2190316144954542,
                    "amorphous_fraction": 0.7809683855045458
                },
                "Round_2": {
                    "file": "50_28_WW_02.txt",
                    "total_area": 84944.29925,
                    "crystalline_area": 13655.884659502475,
                    "amorphous_area": 71288.41459049752,
                    "crystalline_fraction": 0.1607628149278361,
                    "amorphous_fraction": 0.8392371850721638
                },
                "Round_3": {
                    "file": "50_28_WW_03.txt",
                    "total_area": 72184.79925000001,
                    "crystalline_area": 16171.074383459143,
                    "amorphous_area": 56013.724866540855,
                    "crystalline_fraction": 0.22402326461355565,
                    "amorphous_fraction": 0.7759767353864444
                }
            }
        },
        "phase_composition": {
            "Sodalite": {
                "mean": 0.0,
                "std": 0.0
            },
            "Diamondoid": {
                "mean": 0.0,
                "std": 0.0
            },
            "U12": {
                "mean": 0.0,
                "std": 0.0
            },
            "U13": {
                "mean": 0.0,
                "std": 0.0
            },
            "ZIF-EC-1": {
                "mean": 0.0,
                "std": 0.0
            },
            "ZIF-C": {
                "mean": 1.0,
                "std": 0.0
            },
            "ZIF-L": {
                "mean": 0.0,
                "std": 0.0
            }
        },
        "composition": {
            "M_percent": 30.0,
            "L_percent": 50.0,
            "BSA_percent": 20.0
        },
        "atr_file": "A50WW-28.xy",
        "ir_data": {
            "area_1647": 0.004,
            "height_1647": 0.0005,
            "area_421": 0.0222,
            "peak_pos_421": 423.5618,
            "height_421": 0.0027,
            "ratio_selected_peaks": 0.1684
        },
        "encapsulation_efficiency": {
            "mean": 53.66,
            "error_bar": 3.904
        },
        "lc_data": {
            "lc_percent": 36.0
        }
    },
    "50_29_WW": {
        "washing": "water_washing",
        "concentration": 50.0,
        "ternary_position": 29,
        "measurements": {
            "Round_1": "50_29_WW_01.xy",
            "Round_2": "50_29_WW_02.xy",
            "Round_3": "50_29_WW_03.xy"
        },
        "crystallinity": {
            "fractions": {
                "crystalline": {
                    "mean": 0.27904209929926443,
                    "std": 0.019602018999999145
                },
                "amorphous": {
                    "mean": 0.7209579007007356,
                    "std": 0.01960201899999912
                }
            },
            "areas": {
                "crystalline": {
                    "mean": 17775.90237034697,
                    "std": 3112.3521154388527
                },
                "amorphous": {
                    "mean": 46569.980212986375,
                    "std": 12018.956113465225
                }
            },
            "per_measurement": {
                "Round_1": {
                    "file": "50_29_WW_01.txt",
                    "total_area": 48354.39925000002,
                    "crystalline_area": 14238.705969667997,
                    "amorphous_area": 34115.69328033201,
                    "crystalline_fraction": 0.2944655748084389,
                    "amorphous_fraction": 0.7055344251915612
                },
                "Round_2": {
                    "file": "50_29_WW_02.txt",
                    "total_area": 78195.14924999999,
                    "crystalline_area": 20094.879447229243,
                    "amorphous_area": 58100.26980277076,
                    "crystalline_fraction": 0.25698370857996977,
                    "amorphous_fraction": 0.7430162914200302
                },
                "Round_3": {
                    "file": "50_29_WW_03.txt",
                    "total_area": 66488.09925,
                    "crystalline_area": 18994.12169414366,
                    "amorphous_area": 47493.97755585633,
                    "crystalline_fraction": 0.28567701450938476,
                    "amorphous_fraction": 0.7143229854906152
                }
            }
        },
        "phase_composition": {
            "Sodalite": {
                "mean": 0.0,
                "std": 0.0
            },
            "Diamondoid": {
                "mean": 0.0,
                "std": 0.0
            },
            "U12": {
                "mean": 0.0,
                "std": 0.0
            },
            "U13": {
                "mean": 0.0,
                "std": 0.0
            },
            "ZIF-EC-1": {
                "mean": 0.0,
                "std": 0.0
            },
            "ZIF-C": {
                "mean": 1.0,
                "std": 0.0
            },
            "ZIF-L": {
                "mean": 0.0,
                "std": 0.0
            }
        },
        "composition": {
            "M_percent": 40.0,
            "L_percent": 50.0,
            "BSA_percent": 10.0
        },
        "atr_file": "A50WW-29.xy",
        "ir_data": {
            "area_1647": 0.0029,
            "height_1647": 0.0004,
            "area_421": 0.0387,
            "peak_pos_421": 421.5056,
            "height_421": 0.0055,
            "ratio_selected_peaks": 0.0688
        },
        "encapsulation_efficiency": {
            "mean": 72.68,
            "error_bar": 0.887
        },
        "lc_data": {
            "lc_percent": 30.0
        }
    },
    "50_31_WW": {
        "washing": "water_washing",
        "concentration": 50.0,
        "ternary_position": 31,
        "measurements": {
            "Round_1": "50_31_WW_01.xy",
            "Round_2": "50_31_WW_02.xy",
            "Round_3": "50_31_WW_03.xy"
        },
        "crystallinity": {
            "fractions": {
                "crystalline": {
                    "mean": 0.1885318155127309,
                    "std": 0.05186860991297951
                },
                "amorphous": {
                    "mean": 0.8114681844872691,
                    "std": 0.05186860991297952
                }
            },
            "areas": {
                "crystalline": {
                    "mean": 12582.950278667131,
                    "std": 2167.6978263896553
                },
                "amorphous": {
                    "mean": 60058.64897133287,
                    "std": 30521.972571190974
                }
            },
            "per_measurement": {
                "Round_1": {
                    "file": "50_31_WW_01.txt",
                    "total_area": 43447.749249999986,
                    "crystalline_area": 10462.398763533107,
                    "amorphous_area": 32985.35048646688,
                    "crystalline_fraction": 0.24080416003443747,
                    "amorphous_fraction": 0.7591958399655625
                },
                "Round_2": {
                    "file": "50_31_WW_02.txt",
                    "total_area": 107931.64924999999,
                    "crystalline_area": 14794.90299627178,
                    "amorphous_area": 93136.74625372823,
                    "crystalline_fraction": 0.13707659522558235,
                    "amorphous_fraction": 0.8629234047744176
                },
                "Round_3": {
                    "file": "50_31_WW_03.txt",
                    "total_area": 66545.39924999999,
                    "crystalline_area": 12491.549076196505,
                    "amorphous_area": 54053.85017380349,
                    "crystalline_fraction": 0.1877146912781729,
                    "amorphous_fraction": 0.8122853087218272
                }
            }
        },
        "phase_composition": {
            "Sodalite": {
                "mean": 1.0,
                "std": 0.0
            },
            "Diamondoid": {
                "mean": 0.0,
                "std": 0.0
            },
            "U12": {
                "mean": 0.0,
                "std": 0.0
            },
            "U13": {
                "mean": 0.0,
                "std": 0.0
            },
            "ZIF-EC-1": {
                "mean": 0.0,
                "std": 0.0
            },
            "ZIF-C": {
                "mean": 0.0,
                "std": 0.0
            },
            "ZIF-L": {
                "mean": 0.0,
                "std": 0.0
            }
        },
        "composition": {
            "M_percent": 20.0,
            "L_percent": 60.0,
            "BSA_percent": 20.0
        },
        "atr_file": "A50WW-31.xy",
        "ir_data": {
            "area_1647": 0.0005,
            "height_1647": 0.0002,
            "area_421": 0.0208,
            "peak_pos_421": 419.4495,
            "height_421": 0.0035,
            "ratio_selected_peaks": 0.0467
        },
        "encapsulation_efficiency": {
            "mean": 86.477,
            "error_bar": 1.628
        },
        "lc_data": {
            "lc_percent": 49.0
        }
    },
    "50_27_WW": {
        "washing": "water_washing",
        "concentration": 50.0,
        "ternary_position": 27,
        "measurements": {
            "Round_1": "50_27_WW_01.xy",
            "Round_2": "50_27_WW_02.xy",
            "Round_3": "50_27_WW_03.xy"
        },
        "crystallinity": {
            "fractions": {
                "crystalline": {
                    "mean": 0.14413344182003465,
                    "std": 0.004967337103857833
                },
                "amorphous": {
                    "mean": 0.8558665581799653,
                    "std": 0.0049673371038578005
                }
            },
            "areas": {
                "crystalline": {
                    "mean": 12022.702967470968,
                    "std": 289.83979139669293
                },
                "amorphous": {
                    "mean": 71447.87961586237,
                    "std": 3069.855324759077
                }
            },
            "per_measurement": {
                "Round_1": {
                    "file": "50_27_WW_01.txt",
                    "total_area": 86999.64925,
                    "crystalline_area": 12264.431247798997,
                    "amorphous_area": 74735.218002201,
                    "crystalline_fraction": 0.1409710424527832,
                    "amorphous_fraction": 0.8590289575472168
                },
                "Round_2": {
                    "file": "50_27_WW_02.txt",
                    "total_area": 80757.99925,
                    "crystalline_area": 12102.29501589718,
                    "amorphous_area": 68655.70423410283,
                    "crystalline_fraction": 0.14985877718976773,
                    "amorphous_fraction": 0.8501412228102323
                },
                "Round_3": {
                    "file": "50_27_WW_03.txt",
                    "total_area": 82654.09925,
                    "crystalline_area": 11701.382638716732,
                    "amorphous_area": 70952.71661128326,
                    "crystalline_fraction": 0.14157050581755304,
                    "amorphous_fraction": 0.858429494182447
                }
            }
        },
        "phase_composition": {
            "Sodalite": {
                "mean": 0.0,
                "std": 0.0
            },
            "Diamondoid": {
                "mean": 0.0,
                "std": 0.0
            },
            "U12": {
                "mean": 0.0,
                "std": 0.0
            },
            "U13": {
                "mean": 0.0,
                "std": 0.0
            },
            "ZIF-EC-1": {
                "mean": 0.0,
                "std": 0.0
            },
            "ZIF-C": {
                "mean": 0.0,
                "std": 0.0
            },
            "ZIF-L": {
                "mean": 0.0,
                "std": 0.0
            }
        },
        "composition": {
            "M_percent": 20.0,
            "L_percent": 50.0,
            "BSA_percent": 30.0
        },
        "atr_file": "A50WW-27.xy",
        "ir_data": {
            "area_1647": 0.0075,
            "height_1647": 0.0009,
            "area_421": 0.0541,
            "peak_pos_421": 421.5056,
            "height_421": 0.007,
            "ratio_selected_peaks": 0.1183
        },
        "encapsulation_efficiency": {
            "mean": 89.489,
            "error_bar": 2.441
        },
        "lc_data": null
    },
    "50_30_WW": {
        "washing": "water_washing",
        "concentration": 50.0,
        "ternary_position": 30,
        "measurements": {
            "Round_1": "50_30_WW_01.xy",
            "Round_2": "50_30_WW_02.xy",
            "Round_3": "50_30_WW_03.xy"
        },
        "crystallinity": {
            "fractions": {
                "crystalline": {
                    "mean": 0.29968160969785346,
                    "std": 0.08795863674378049
                },
                "amorphous": {
                    "mean": 0.7003183903021465,
                    "std": 0.08795863674378053
                }
            },
            "areas": {
                "crystalline": {
                    "mean": 22833.066680409338,
                    "std": 7399.816195304096
                },
                "amorphous": {
                    "mean": 52928.165902923996,
                    "std": 5264.643807565141
                }
            },
            "per_measurement": {
                "Round_1": {
                    "file": "50_30_WW_01.txt",
                    "total_area": 74269.44925,
                    "crystalline_area": 15502.6840134082,
                    "amorphous_area": 58766.7652365918,
                    "crystalline_fraction": 0.20873568028253828,
                    "amorphous_fraction": 0.7912643197174618
                },
                "Round_2": {
                    "file": "50_30_WW_02.txt",
                    "total_area": 74171.09925,
                    "crystalline_area": 22696.101100948297,
                    "amorphous_area": 51474.998149051695,
                    "crystalline_fraction": 0.3059965583690375,
                    "amorphous_fraction": 0.6940034416309624
                },
                "Round_3": {
                    "file": "50_30_WW_03.txt",
                    "total_area": 78843.14925,
                    "crystalline_area": 30300.414926871515,
                    "amorphous_area": 48542.7343231285,
                    "crystalline_fraction": 0.3843125904419845,
                    "amorphous_fraction": 0.6156874095580155
                }
            }
        },
        "phase_composition": {
            "Sodalite": {
                "mean": 1.0,
                "std": 0.0
            },
            "Diamondoid": {
                "mean": 0.0,
                "std": 0.0
            },
            "U12": {
                "mean": 0.0,
                "std": 0.0
            },
            "U13": {
                "mean": 0.0,
                "std": 0.0
            },
            "ZIF-EC-1": {
                "mean": 0.0,
                "std": 0.0
            },
            "ZIF-C": {
                "mean": 0.0,
                "std": 0.0
            },
            "ZIF-L": {
                "mean": 0.0,
                "std": 0.0
            }
        },
        "composition": {
            "M_percent": 10.0,
            "L_percent": 60.0,
            "BSA_percent": 30.0
        },
        "atr_file": "A50WW-30.xy",
        "ir_data": {
            "area_1647": 0.0231,
            "height_1647": 0.0028,
            "area_421": 0.193,
            "peak_pos_421": 421.5056,
            "height_421": 0.0276,
            "ratio_selected_peaks": 0.0918
        },
        "encapsulation_efficiency": {
            "mean": 58.686,
            "error_bar": 4.583
        },
        "lc_data": {
            "lc_percent": 61.0
        }
    },
    "50_26_WW": {
        "washing": "water_washing",
        "concentration": 50.0,
        "ternary_position": 26,
        "measurements": {
            "Round_1": "50_26_WW_01.xy",
            "Round_2": "50_26_WW_02.xy",
            "Round_3": "50_26_WW_03.xy"
        },
        "crystallinity": {
            "fractions": {
                "crystalline": {
                    "mean": 0.2956777972777256,
                    "std": 0.04280903828037274
                },
                "amorphous": {
                    "mean": 0.7043222027222744,
                    "std": 0.04280903828037279
                }
            },
            "areas": {
                "crystalline": {
                    "mean": 21782.359498469144,
                    "std": 6453.6821776448805
                },
                "amorphous": {
                    "mean": 50700.25641819751,
                    "std": 5858.762154218327
                }
            },
            "per_measurement": {
                "Round_1": {
                    "file": "50_26_WW_01.txt",
                    "total_area": 58397.99924999999,
                    "crystalline_area": 14390.0539877351,
                    "amorphous_area": 44007.9452622649,
                    "crystalline_fraction": 0.24641347601878846,
                    "amorphous_fraction": 0.7535865239812116
                },
                "Round_2": {
                    "file": "50_26_WW_02.txt",
                    "total_area": 81197.84924999998,
                    "crystalline_area": 26294.21935631196,
                    "amorphous_area": 54903.629893688034,
                    "crystalline_fraction": 0.32382901270395364,
                    "amorphous_fraction": 0.6761709872960463
                },
                "Round_3": {
                    "file": "50_26_WW_03.txt",
                    "total_area": 77851.99924999998,
                    "crystalline_area": 24662.805151360375,
                    "amorphous_area": 53189.19409863962,
                    "crystalline_fraction": 0.3167909031104346,
                    "amorphous_fraction": 0.6832090968895654
                }
            }
        },
        "phase_composition": {
            "Sodalite": {
                "mean": 1.0,
                "std": 0.0
            },
            "Diamondoid": {
                "mean": 0.0,
                "std": 0.0
            },
            "U12": {
                "mean": 0.0,
                "std": 0.0
            },
            "U13": {
                "mean": 0.0,
                "std": 0.0
            },
            "ZIF-EC-1": {
                "mean": 0.0,
                "std": 0.0
            },
            "ZIF-C": {
                "mean": 0.0,
                "std": 0.0
            },
            "ZIF-L": {
                "mean": 0.0,
                "std": 0.0
            }
        },
        "composition": {
            "M_percent": 10.0,
            "L_percent": 50.0,
            "BSA_percent": 40.0
        },
        "atr_file": "A50WW-26.xy",
        "ir_data": {
            "area_1647": 0.0086,
            "height_1647": 0.0011,
            "area_421": 0.0593,
            "peak_pos_421": 421.5056,
            "height_421": 0.0085,
            "ratio_selected_peaks": 0.1138
        },
        "encapsulation_efficiency": {
            "mean": 20.49,
            "error_bar": 2.956
        },
        "lc_data": {
            "lc_percent": 59.0
        }
    },
    "50_34_WW": {
        "washing": "water_washing",
        "concentration": 50.0,
        "ternary_position": 34,
        "measurements": {
            "Round_1": "50_34_WW_01.xy",
            "Round_2": "50_34_WW_02.xy",
            "Round_3": "50_34_WW_03.xy"
        },
        "crystallinity": {
            "fractions": {
                "crystalline": {
                    "mean": 0.5751018280934513,
                    "std": 0.04882962943075691
                },
                "amorphous": {
                    "mean": 0.42489817190654877,
                    "std": 0.04882962943075693
                }
            },
            "areas": {
                "crystalline": {
                    "mean": 72366.47202145866,
                    "std": 16811.36187081048
                },
                "amorphous": {
                    "mean": 52990.32722854133,
                    "std": 10957.280363192178
                }
            },
            "per_measurement": {
                "Round_1": {
                    "file": "50_34_WW_01.txt",
                    "total_area": 146689.64925,
                    "crystalline_area": 81208.02165810803,
                    "amorphous_area": 65481.62759189194,
                    "crystalline_fraction": 0.5536043072794249,
                    "amorphous_fraction": 0.4463956927205752
                },
                "Round_2": {
                    "file": "50_34_WW_02.txt",
                    "total_area": 97981.14924999999,
                    "crystalline_area": 52979.33031038611,
                    "amorphous_area": 45001.81893961389,
                    "crystalline_fraction": 0.5407094192701165,
                    "amorphous_fraction": 0.4592905807298835
                },
                "Round_3": {
                    "file": "50_34_WW_03.txt",
                    "total_area": 131399.59925,
                    "crystalline_area": 82912.06409588185,
                    "amorphous_area": 48487.535154118144,
                    "crystalline_fraction": 0.6309917577308125,
                    "amorphous_fraction": 0.3690082422691875
                }
            }
        },
        "phase_composition": {
            "Sodalite": {
                "mean": 0.274898578114591,
                "std": 0.10082534797439713
            },
            "Diamondoid": {
                "mean": 0.7251014218854092,
                "std": 0.10082534797439713
            },
            "U12": {
                "mean": 0.0,
                "std": 0.0
            },
            "U13": {
                "mean": 0.0,
                "std": 0.0
            },
            "ZIF-EC-1": {
                "mean": 0.0,
                "std": 0.0
            },
            "ZIF-C": {
                "mean": 0.0,
                "std": 0.0
            },
            "ZIF-L": {
                "mean": 0.0,
                "std": 0.0
            }
        },
        "composition": {
            "M_percent": 20.0,
            "L_percent": 70.0,
            "BSA_percent": 10.0
        },
        "atr_file": "A50WW-34.xy",
        "ir_data": {
            "area_1647": 0.0101,
            "height_1647": 0.0013,
            "area_421": 0.0677,
            "peak_pos_421": 419.4495,
            "height_421": 0.0087,
            "ratio_selected_peaks": 0.1279
        },
        "encapsulation_efficiency": {
            "mean": 101.358,
            "error_bar": 0.418
        },
        "lc_data": {
            "lc_percent": 35.0
        }
    },
    "50_33_WW": {
        "washing": "water_washing",
        "concentration": 50.0,
        "ternary_position": 33,
        "measurements": {
            "Round_1": "50_33_WW_01.xy",
            "Round_2": "50_33_WW_02.xy",
            "Round_3": "50_33_WW_03.xy"
        },
        "crystallinity": {
            "fractions": {
                "crystalline": {
                    "mean": 0.286431475465998,
                    "std": 0.03206093383245394
                },
                "amorphous": {
                    "mean": 0.713568524534002,
                    "std": 0.03206093383245397
                }
            },
            "areas": {
                "crystalline": {
                    "mean": 25978.539816131346,
                    "std": 8251.057983526107
                },
                "amorphous": {
                    "mean": 64290.109433868645,
                    "std": 17397.92011397383
                }
            },
            "per_measurement": {
                "Round_1": {
                    "file": "50_33_WW_01.txt",
                    "total_area": 74635.94925,
                    "crystalline_area": 18771.423840025796,
                    "amorphous_area": 55864.525409974194,
                    "crystalline_fraction": 0.2515064661018671,
                    "amorphous_fraction": 0.7484935338981329
                },
                "Round_2": {
                    "file": "50_33_WW_02.txt",
                    "total_area": 119275.39924999999,
                    "crystalline_area": 34978.677028816426,
                    "amorphous_area": 84296.72222118356,
                    "crystalline_fraction": 0.2932597773619813,
                    "amorphous_fraction": 0.7067402226380187
                },
                "Round_3": {
                    "file": "50_33_WW_03.txt",
                    "total_area": 76894.59925,
                    "crystalline_area": 24185.518579551812,
                    "amorphous_area": 52709.08067044818,
                    "crystalline_fraction": 0.3145281829341456,
                    "amorphous_fraction": 0.6854718170658544
                }
            }
        },
        "phase_composition": {
            "Sodalite": {
                "mean": 1.0,
                "std": 0.0
            },
            "Diamondoid": {
                "mean": 0.0,
                "std": 0.0
            },
            "U12": {
                "mean": 0.0,
                "std": 0.0
            },
            "U13": {
                "mean": 0.0,
                "std": 0.0
            },
            "ZIF-EC-1": {
                "mean": 0.0,
                "std": 0.0
            },
            "ZIF-C": {
                "mean": 0.0,
                "std": 0.0
            },
            "ZIF-L": {
                "mean": 0.0,
                "std": 0.0
            }
        },
        "composition": {
            "M_percent": 10.0,
            "L_percent": 70.0,
            "BSA_percent": 20.0
        },
        "atr_file": "A50WW-33.xy",
        "ir_data": {
            "area_1647": 0.0073,
            "height_1647": 0.0009,
            "area_421": 0.0945,
            "peak_pos_421": 421.5056,
            "height_421": 0.0129,
            "ratio_selected_peaks": 0.0657
        },
        "encapsulation_efficiency": {
            "mean": 64.402,
            "error_bar": 2.82
        },
        "lc_data": {
            "lc_percent": 59.0
        }
    },
    "50_36_WW": {
        "washing": "water_washing",
        "concentration": 50.0,
        "ternary_position": 36,
        "measurements": {
            "Round_1": "50_36_WW_01.xy",
            "Round_2": "50_36_WW_02.xy",
            "Round_3": "50_36_WW_03.xy"
        },
        "crystallinity": {
            "fractions": {
                "crystalline": {
                    "mean": 0.21458080529030718,
                    "std": 0.07861785606050455
                },
                "amorphous": {
                    "mean": 0.7854191947096929,
                    "std": 0.07861785606050457
                }
            },
            "areas": {
                "crystalline": {
                    "mean": 19749.08019689844,
                    "std": 7836.924595488042
                },
                "amorphous": {
                    "mean": 71681.18571976823,
                    "std": 5705.6344845500025
                }
            },
            "per_measurement": {
                "Round_1": {
                    "file": "50_36_WW_01.txt",
                    "total_area": 87596.09925,
                    "crystalline_area": 14705.918432712388,
                    "amorphous_area": 72890.18081728762,
                    "crystalline_fraction": 0.167883256887291,
                    "amorphous_fraction": 0.8321167431127091
                },
                "Round_2": {
                    "file": "50_36_WW_02.txt",
                    "total_area": 94245.69925,
                    "crystalline_area": 28777.755413681436,
                    "amorphous_area": 65467.94383631856,
                    "crystalline_fraction": 0.30534820838184223,
                    "amorphous_fraction": 0.6946517916181577
                },
                "Round_3": {
                    "file": "50_36_WW_03.txt",
                    "total_area": 92448.99924999998,
                    "crystalline_area": 15763.566744301506,
                    "amorphous_area": 76685.43250569848,
                    "crystalline_fraction": 0.17051095060178822,
                    "amorphous_fraction": 0.8294890493982117
                }
            }
        },
        "phase_composition": {
            "Sodalite": {
                "mean": 0.0,
                "std": 0.0
            },
            "Diamondoid": {
                "mean": 0.0,
                "std": 0.0
            },
            "U12": {
                "mean": 0.0,
                "std": 0.0
            },
            "U13": {
                "mean": 1.0,
                "std": 0.0
            },
            "ZIF-EC-1": {
                "mean": 0.0,
                "std": 0.0
            },
            "ZIF-C": {
                "mean": 0.0,
                "std": 0.0
            },
            "ZIF-L": {
                "mean": 0.0,
                "std": 0.0
            }
        },
        "composition": {
            "M_percent": 80.0,
            "L_percent": 10.0,
            "BSA_percent": 10.0
        },
        "atr_file": "A50WW-36.xy",
        "ir_data": {
            "area_1647": 0.0011,
            "height_1647": 0.0002,
            "area_421": 0.0,
            "peak_pos_421": 415.3372,
            "height_421": 0.0,
            "ratio_selected_peaks": 1.0
        },
        "encapsulation_efficiency": {
            "mean": 42.228,
            "error_bar": 6.683
        },
        "lc_data": {
            "lc_percent": 46.0
        }
    },
    "50_32_WW": {
        "washing": "water_washing",
        "concentration": 50.0,
        "ternary_position": 32,
        "measurements": {
            "Round_1": "50_32_WW_01.xy",
            "Round_2": "50_32_WW_02.xy",
            "Round_3": "50_32_WW_03.xy"
        },
        "crystallinity": {
            "fractions": {
                "crystalline": {
                    "mean": 0.6369555481322213,
                    "std": 0.024420912604026176
                },
                "amorphous": {
                    "mean": 0.3630444518677787,
                    "std": 0.024420912604026113
                }
            },
            "areas": {
                "crystalline": {
                    "mean": 55802.06271777643,
                    "std": 8229.344857492233
                },
                "amorphous": {
                    "mean": 32217.50319889022,
                    "std": 8349.700604010015
                }
            },
            "per_measurement": {
                "Round_1": {
                    "file": "50_32_WW_01.txt",
                    "total_area": 77407.59925,
                    "crystalline_area": 50075.332611777885,
                    "amorphous_area": 27332.266638222114,
                    "crystalline_fraction": 0.6469046075185944,
                    "amorphous_fraction": 0.3530953924814057
                },
                "Round_2": {
                    "file": "50_32_WW_02.txt",
                    "total_area": 107091.04925,
                    "crystalline_area": 65232.43153987173,
                    "amorphous_area": 41858.61771012827,
                    "crystalline_fraction": 0.6091305669028332,
                    "amorphous_fraction": 0.39086943309716676
                },
                "Round_3": {
                    "file": "50_32_WW_03.txt",
                    "total_area": 79560.04925,
                    "crystalline_area": 52098.42400167971,
                    "amorphous_area": 27461.625248320288,
                    "crystalline_fraction": 0.6548314699752366,
                    "amorphous_fraction": 0.3451685300247635
                }
            }
        },
        "phase_composition": {
            "Sodalite": {
                "mean": 0.0,
                "std": 0.0
            },
            "Diamondoid": {
                "mean": 1.0,
                "std": 0.0
            },
            "U12": {
                "mean": 0.0,
                "std": 0.0
            },
            "U13": {
                "mean": 0.0,
                "std": 0.0
            },
            "ZIF-EC-1": {
                "mean": 0.0,
                "std": 0.0
            },
            "ZIF-C": {
                "mean": 0.0,
                "std": 0.0
            },
            "ZIF-L": {
                "mean": 0.0,
                "std": 0.0
            }
        },
        "composition": {
            "M_percent": 30.0,
            "L_percent": 60.0,
            "BSA_percent": 10.0
        },
        "atr_file": "A50WW-32.xy",
        "ir_data": {
            "area_1647": 0.0052,
            "height_1647": 0.0006,
            "area_421": 0.2723,
            "peak_pos_421": 421.5056,
            "height_421": 0.0368,
            "ratio_selected_peaks": 0.0168
        },
        "encapsulation_efficiency": {
            "mean": 95.938,
            "error_bar": 1.969
        },
        "lc_data": {
            "lc_percent": 29.0
        }
    },
    "50_35_WW": {
        "washing": "water_washing",
        "concentration": 50.0,
        "ternary_position": 35,
        "measurements": {
            "Round_1": "50_35_WW_01.xy",
            "Round_2": "50_35_WW_02.xy",
            "Round_3": "50_35_WW_03.xy"
        },
        "crystallinity": {
            "fractions": {
                "crystalline": {
                    "mean": 0.26524106547610554,
                    "std": 0.03544693151825918
                },
                "amorphous": {
                    "mean": 0.7347589345238944,
                    "std": 0.03544693151825918
                }
            },
            "areas": {
                "crystalline": {
                    "mean": 24011.793193433317,
                    "std": 5150.164311718272
                },
                "amorphous": {
                    "mean": 65898.62272323335,
                    "std": 1784.7106107391073
                }
            },
            "per_measurement": {
                "Round_1": {
                    "file": "50_35_WW_01.txt",
                    "total_area": 87096.99925,
                    "crystalline_area": 21895.95608043797,
                    "amorphous_area": 65201.04316956202,
                    "crystalline_fraction": 0.25139736465074564,
                    "amorphous_fraction": 0.7486026353492543
                },
                "Round_2": {
                    "file": "50_35_WW_02.txt",
                    "total_area": 84824.59925,
                    "crystalline_area": 20256.540506234152,
                    "amorphous_area": 64568.05874376584,
                    "crystalline_fraction": 0.23880502454875024,
                    "amorphous_fraction": 0.7611949754512497
                },
                "Round_3": {
                    "file": "50_35_WW_03.txt",
                    "total_area": 97809.64925,
                    "crystalline_area": 29882.88299362783,
                    "amorphous_area": 67926.76625637217,
                    "crystalline_fraction": 0.30552080722882086,
                    "amorphous_fraction": 0.6944791927711791
                }
            }
        },
        "phase_composition": {
            "Sodalite": {
                "mean": 1.0,
                "std": 0.0
            },
            "Diamondoid": {
                "mean": 0.0,
                "std": 0.0
            },
            "U12": {
                "mean": 0.0,
                "std": 0.0
            },
            "U13": {
                "mean": 0.0,
                "std": 0.0
            },
            "ZIF-EC-1": {
                "mean": 0.0,
                "std": 0.0
            },
            "ZIF-C": {
                "mean": 0.0,
                "std": 0.0
            },
            "ZIF-L": {
                "mean": 0.0,
                "std": 0.0
            }
        },
        "composition": {
            "M_percent": 10.0,
            "L_percent": 80.0,
            "BSA_percent": 10.0
        },
        "atr_file": "A50WW-35.xy",
        "ir_data": {
            "area_1647": 0.0007,
            "height_1647": 0.0002,
            "area_421": 0.0318,
            "peak_pos_421": 421.5056,
            "height_421": 0.0047,
            "ratio_selected_peaks": 0.0497
        },
        "encapsulation_efficiency": {
