Repository: digital-chemistry/zif-vis

# ZIF Biocomposite Explorer

Interactive Flask app for exploring ZIF biocomposite formulations across composition, concentration, phase assignment, crystallinity, encapsulation efficiency, and experiment-level spectra.

## What this app shows

The explorer combines a summary dataset with repeat-level ATR-IR and XRD measurements.

- The main plot shows sample points in ternary composition space.
- The 3D view stacks concentration layers vertically.
- The 2D view isolates one concentration layer at a time.
- The right inspector explains the selected sample with parameters, phase composition, ATR-IR, and repeated XRD measurements.

File: project/zif_biocomposite_summary_manual.json (part 25 of 39)
{
                "std": 0
            },
            "U12": {
                "mean": 0,
                "std": 0
            },
            "U13": {
                "mean": 0,
                "std": 0
            },
            "ZIF-EC-1": {
                "mean": 0,
                "std": 0
            },
            "ZIF-C": {
                "mean": 0,
                "std": 0
            },
            "ZIF-L": {
                "mean": 0,
                "std": 0
            }
        },
        "composition": {
            "M_percent": 40.0,
            "L_percent": 10.0,
            "BSA_percent": 50.0
        },
        "encapsulation_efficiency": {
            "mean": 95.744,
            "error_bar": 0.774
        },
        "atr_file": "A50WW-04.xy",
        "ir_data": {
            "area_1647": 0.0129,
            "height_1647": 0.0016,
            "area_421": 0.0004,
            "peak_pos_421": 425.6179,
            "height_421": 0.0002,
            "ratio_selected_peaks": 0.9682,
            "adaptive": {
                "method": "adaptive peak-finding; Amide I search 1620-1680 cm^-1, integrate ±25 cm^-1; Zn-N search 405-440 cm^-1, integrate ±10 cm^-1; optional nu-correction (A·nu); response factors f_BSA=600, f_MOF=30",
                "peak_1647_found": 1651.0684,
                "peak_1647_shift_cm1": 4.0684,
                "height_1647": 0.0256,
                "area_1647_raw": 0.5767,
                "area_1647_nu": 951.4697,
                "peak_421_found": 413.2811,
                "peak_421_shift_cm1": -7.7189,
                "height_421": 0.0027,
                "area_421_raw": 0.0152,
                "area_421_nu": 6.2788,
                "ratio_raw": 0.9743,
                "ratio_nu": 0.9934,
                "ratio_response": 0.8834
            },
            "ratio_raw_adaptive": 0.9743,
            "ratio_nu_corrected": 0.9934,
            "ratio_response_scaled": 0.8834
        },
        "LC_percent": null
    },
    "50_05_EW": {
        "washing": "ethanol_washing",
        "concentration": 50.0,
        "ternary_position": 5,
        "measurements": {
            "Round_1": "50_05_EW_01.xy",
            "Round_2": "50_05_EW_02.xy",
            "Round_3": "50_05_EW_03.xy"
        },
        "crystallinity": {
            "fractions": {
                "crystalline": {
                    "mean": 0.1982451673984855,
                    "std": 0.027117301787152583
                },
                "amorphous": {
                    "mean": 0.8017548326015146,
                    "std": 0.02711730178715256
                }
            },
            "areas": {
                "crystalline": {
                    "mean": 9671.383489673777,
                    "std": 197.75541155836504
                },
                "amorphous": {
                    "mean": 39672.69909365956,
                    "std": 6316.023859905464
                }
            },
            "per_measurement": {
                "Round_1": {
                    "file": "50_05_EW_01.txt",
                    "total_area": 56127.89925,
                    "crystalline_area": 9443.7715164818,
                    "amorphous_area": 46684.12773351821,
                    "crystalline_fraction": 0.16825449807800882,
                    "amorphous_fraction": 0.8317455019219911
                },
                "Round_2": {
                    "file": "50_05_EW_02.txt",
                    "total_area": 47706.449250000005,
                    "crystalline_area": 9801.057527358636,
                    "amorphous_area": 37905.39172264137,
                    "crystalline_fraction": 0.20544512705184478,
                    "amorphous_fraction": 0.7945548729481552
                },
                "Round_3": {
                    "file": "50_05_EW_03.txt",
                    "total_area": 44197.89925,
                    "crystalline_area": 9769.321425180899,
                    "amorphous_area": 34428.5778248191,
                    "crystalline_fraction": 0.22103587706560282,
                    "amorphous_fraction": 0.7789641229343972
                }
            }
        },
        "phase_composition": {
            "Sodalite": {
                "mean": 0.0,
                "std": 0.0
            },
            "Diamondoid": {
                "mean": 0.0,
                "std": 0.0
            },
            "U12": {
                "mean": 0.0,
                "std": 0.0
            },
            "U13": {
                "mean": 1.0,
                "std": 0.0
            },
            "ZIF-EC-1": {
                "mean": 0.0,
                "std": 0.0
            },
            "ZIF-C": {
                "mean": 0.0,
                "std": 0.0
            },
            "ZIF-L": {
                "mean": 0.0,
                "std": 0.0
            }
        },
        "composition": {
            "M_percent": 50.0,
            "L_percent": 10.0,
            "BSA_percent": 40.0
        },
        "encapsulation_efficiency": {
            "mean": 83.717,
            "error_bar": 1.969
        },
        "atr_file": "A50EW-05.xy",
        "ir_data": {
            "area_1647": 0.0201,
            "height_1647": 0.0023,
            "area_421": 0.0095,
            "peak_pos_421": 423.5618,
            "height_421": 0.0022,
            "ratio_selected_peaks": 0.6784,
            "adaptive": {
                "method": "adaptive peak-finding; Amide I search 1620-1680 cm^-1, integrate ±25 cm^-1; Zn-N search 405-440 cm^-1, integrate ±10 cm^-1; optional nu-correction (A·nu); response factors f_BSA=600, f_MOF=30",
                "peak_1647_found": 1651.0684,
                "peak_1647_shift_cm1": 4.0684,
                "height_1647": 0.0329,
                "area_1647_raw": 0.744,
                "area_1647_nu": 1227.9342,
                "peak_421_found": 423.5618,
                "peak_421_shift_cm1": 2.5618,
                "height_421": 0.0041,
                "area_421_raw": 0.0133,
                "area_421_nu": 5.6523,
                "ratio_raw": 0.9824,
                "ratio_nu": 0.9954,
                "ratio_response": 0.9157
            },
            "ratio_raw_adaptive": 0.9824,
            "ratio_nu_corrected": 0.9954,
            "ratio_response_scaled": 0.9157
        },
        "LC_percent": 87
    },
    "50_05_WW": {
        "washing": "water_washing",
        "concentration": 50.0,
        "ternary_position": 5,
        "measurements": {
            "Round_1": "50_05_WW_01.xy",
            "Round_2": "50_05_WW_02.xy",
            "Round_3": "50_05_WW_03.xy"
        },
        "crystallinity": {
            "fractions": {
                "crystalline": {
                    "mean": 0.0,
                    "std": 0.0
                },
                "amorphous": {
                    "mean": 1.0,
                    "std": 0.0
                }
            },
            "areas": {
                "crystalline": {
                    "mean": 0.0,
                    "std": 0.0
                },
                "amorphous": {
                    "mean": 84413.11591666665,
                    "std": 17463.544590827867
                }
            },
            "per_measurement": {
                "Round_1": {
                    "file": "50_05_WW_01.txt",
                    "total_area": 68331.29925,
                    "crystalline_area": 0.0,
                    "amorphous_area": 68331.29925,
                    "crystalline_fraction": 0.0,
                    "amorphous_fraction": 1.0
                },
                "Round_2": {
                    "file": "50_05_WW_02.txt",
                    "total_area": 102989.99925,
                    "crystalline_area": 0.0,
                    "amorphous_area": 102989.99925,
                    "crystalline_fraction": 0.0,
                    "amorphous_fraction": 1.0
                },
                "Round_3": {
                    "file": "50_05_WW_03.txt",
                    "total_area": 81918.04925,
                    "crystalline_area": 0.0,
                    "amorphous_area": 81918.04925,
                    "crystalline_fraction": 0.0,
                    "amorphous_fraction": 1.0
                }
            }
        },
        "phase_composition": {
            "Sodalite": {
                "mean": 0,
                "std": 0
            },
            "Diamondoid": {
                "mean": 0,
                "std": 0
            },
            "U12": {
                "mean": 0,
                "std": 0
            },
            "U13": {
                "mean": 0,
                "std": 0
            },
            "ZIF-EC-1": {
                "mean": 0,
                "std": 0
            },
            "ZIF-C": {
                "mean": 0,
                "std": 0
            },
            "ZIF-L": {
                "mean": 0,
                "std": 0
            }
        },
        "composition": {
            "M_percent": 50.0,
            "L_percent": 10.0,
            "BSA_percent": 40.0
        },
        "encapsulation_efficiency": {
            "mean": 93.591,
            "error_bar": 2.841
        },
        "atr_file": "A50WW-05.xy",
        "ir_data": {
            "area_1647": 0.0059,
            "height_1647": 0.0008,
            "area_421": 0.0025,
            "peak_pos_421": 423.5618,
            "height_421": 0.0007,
            "ratio_selected_peaks": 0.7036,
            "adaptive": {
                "method": "adaptive peak-finding; Amide I search 1620-1680 cm^-1, integrate ±25 cm^-1; Zn-N search 405-440 cm^-1, integrate ±10 cm^-1; optional nu-correction (A·nu); response factors f_BSA=600, f_MOF=30",
                "peak_1647_found": 1651.0684,
                "peak_1647_shift_cm1": 4.0684,
                "height_1647": 0.0133,
                "area_1647_raw": 0.2995,
                "area_1647_nu": 494.2353,
                "peak_421_found": 413.2811,
                "peak_421_shift_cm1": -7.7189,
                "height_421": 0.0031,
                "area_421_raw": 0.0115,
                "area_421_nu": 4.7472,
                "ratio_raw": 0.963,
                "ratio_nu": 0.9905,
                "ratio_response": 0.8389
            },
            "ratio_raw_adaptive": 0.963,
            "ratio_nu_corrected": 0.9905,
            "ratio_response_scaled": 0.8389
        },
        "LC_percent": null
    },
    "50_06_EW": {
        "washing": "ethanol_washing",
        "concentration": 50.0,
        "ternary_position": 6,
        "measurements": {
            "Round_1": "50_06_EW_01.xy",
            "Round_2": "50_06_EW_02.xy",
            "Round_3": "50_06_EW_03.xy"
        },
        "crystallinity": {
            "fractions": {
                "crystalline": {
                    "mean": 0.2341576122906288,
                    "std": 0.06161967946734219
                },
                "amorphous": {
                    "mean": 0.7658423877093711,
                    "std": 0.061619679467342175
                }
            },
            "areas": {
                "crystalline": {
                    "mean": 10383.9602561239,
                    "std": 1491.2349912996303
                },
                "amorphous": {
                    "mean": 34840.7889938761,
                    "std": 6569.424194174505
                }
            },
            "per_measurement": {
                "Round_1": {
                    "file": "50_06_EW_01.txt",
                    "total_area": 49204.19924999999,
                    "crystalline_area": 10256.5558702237,
                    "amorphous_area": 38947.64337977629,
                    "crystalline_fraction": 0.20844879149666684,
                    "amorphous_fraction": 0.791551208503333
                },
                "Round_2": {
                    "file": "50_06_EW_02.txt",
                    "total_area": 39198.79925000001,
                    "crystalline_area": 11934.810017782787,
                    "amorphous_area": 27263.989232217224,
                    "crystalline_fraction": 0.304468765526862,
                    "amorphous_fraction": 0.695531234473138
                },
                "Round_3": {
                    "file": "50_06_EW_03.txt",
                    "total_area": 47271.24925,
                    "crystalline_area": 8960.514880365216,
                    "amorphous_area": 38310.73436963478,
                    "crystalline_fraction": 0.18955527984835766,
                    "amorphous_fraction": 0.8104447201516424
                }
            }
        },
        "phase_composition": {
            "Sodalite": {
                "mean": 0.0,
                "std": 0.0
            },
            "Diamondoid": {
                "mean": 0.0,
                "std": 0.0
            },
            "U12": {
                "mean": 0.0,
                "std": 0.0
            },
            "U13": {
                "mean": 1.0,
                "std": 0.0
            },
            "ZIF-EC-1": {
                "mean": 0.0,
                "std": 0.0
            },
            "ZIF-C": {
                "mean": 0.0,
                "std": 0.0
            },
            "ZIF-L": {
                "mean": 0.0,
                "std": 0.0
            }
        },
        "composition": {
            "M_percent": 60.0,
            "L_percent": 10.0,
            "BSA_percent": 30.0
        },
        "encapsulation_efficiency": {
            "mean": 71.596,
            "error_bar": 0.903
        },
        "atr_file": "A50EW-06.xy",
        "ir_data": {
            "area_1647": 0.0063,
            "height_1647": 0.0008,
            "area_421": 0.0012,
            "peak_pos_421": 423.5618,
            "height_421": 0.0005,
            "ratio_selected_peaks": 0.8417,
            "adaptive": {
                "method": "adaptive peak-finding; Amide I search 1620-1680 cm^-1, integrate ±25 cm^-1; Zn-N search 405-440 cm^-1, integrate ±10 cm^-1; optional nu-correction (A·nu); response factors f_BSA=600, f_MOF=30",
                "peak_1647_found": 1651.0684,
                "peak_1647_shift_cm1": 4.0684,
                "height_1647": 0.0119,
                "area_1647_raw": 0.2694,
                "area_1647_nu": 444.5715,
                "peak_421_found": 411.225,
                "peak_421_shift_cm1": -9.775,
                "height_421": 0.0014,
                "area_421_raw": 0.0125,
                "area_421_nu": 5.1538,
                "ratio_raw": 0.9557,
                "ratio_nu": 0.9885,
                "ratio_response": 0.8118
            },
            "ratio_raw_adaptive": 0.9557,
            "ratio_nu_corrected": 0.9885,
            "ratio_response_scaled": 0.8118
        },
        "LC_percent": 83
    },
    "50_06_WW": {
        "washing": "water_washing",
        "concentration": 50.0,
        "ternary_position": 6,
        "measurements": {
            "Round_1": "50_06_WW_01.xy",
            "Round_2": "50_06_WW_02.xy",
            "Round_3": "50_06_WW_03.xy"
        },
        "crystallinity": {
            "fractions": {
                "crystalline": {
                    "mean": 0.0,
                    "std": 0.0
                },
                "amorphous": {
                    "mean": 1.0,
                    "std": 0.0
                }
            },
            "areas": {
                "crystalline": {
                    "mean": 0.0,
                    "std": 0.0
                },
                "amorphous": {
                    "mean": 73745.46591666665,
                    "std": 20614.107201218616
                }
            },
            "per_measurement": {
                "Round_1": {
                    "file": "50_06_WW_01.txt",
                    "total_area": 50061.69925,
                    "crystalline_area": 0.0,
                    "amorphous_area": 50061.69925,
                    "crystalline_fraction": 0.0,
                    "amorphous_fraction": 1.0
                },
                "Round_2": {
                    "file": "50_06_WW_02.txt",
                    "total_area": 87649.09924999998,
                    "crystalline_area": 0.0,
                    "amorphous_area": 87649.09924999998,
                    "crystalline_fraction": 0.0,
                    "amorphous_fraction": 1.0
                },
                "Round_3": {
                    "file": "50_06_WW_03.txt",
                    "total_area": 83525.59925,
                    "crystalline_area": 0.0,
                    "amorphous_area": 83525.59925,
                    "crystalline_fraction": 0.0,
                    "amorphous_fraction": 1.0
                }
            }
        },
        "phase_composition": {
            "Sodalite": {
                "mean": 0,
                "std": 0
            },
            "Diamondoid": {
                "mean": 0,
                "std": 0
            },
            "U12": {
                "mean": 0,
                "std": 0
            },
            "U13": {
                "mean": 0,
                "std": 0
            },
            "ZIF-EC-1": {
                "mean": 0,
                "std": 0
            },
            "ZIF-C": {
                "mean": 0,
                "std": 0
            },
            "ZIF-L": {
                "mean": 0,
                "std": 0
            }
        },
        "composition": {
            "M_percent": 60.0,
            "L_percent": 10.0,
            "BSA_percent": 30.0
        },
        "encapsulation_efficiency": {
            "mean": 85.286,
            "error_bar": 1.694
        },
        "atr_file": "A50WW-06.xy",
        "ir_data": {
            "area_1647": 0.0061,
            "height_1647": 0.0007,
            "area_421": 0.0,
            "peak_pos_421": 415.3372,
            "height_421": 0.0,
            "ratio_selected_peaks": 1.0,
            "adaptive": {
                "method": "adaptive peak-finding; Amide I search 1620-1680 cm^-1, integrate ±25 cm^-1; Zn-N search 405-440 cm^-1, integrate ±10 cm^-1; optional nu-correction (A·nu); response factors f_BSA=600, f_MOF=30",
                "peak_1647_found": 1651.0684,
                "peak_1647_shift_cm1": 4.0684,
                "height_1647": 0.0126,
                "area_1647_raw": 0.2874,
                "area_1647_nu": 474.3331,
                "peak_421_found": 413.2811,
                "peak_421_shift_cm1": -7.7189,
                "height_421": 0.0021,
                "area_421_raw": 0.0112,
                "area_421_nu": 4.6456,
                "ratio_raw": 0.9624,
                "ratio_nu": 0.9903,
                "ratio_response": 0.8362
            },
            "ratio_raw_adaptive": 0.9624,
            "ratio_nu_corrected": 0.9903,
            "ratio_response_scaled": 0.8362
        },
        "LC_percent": null
    },
    "50_07_EW": {
        "washing": "ethanol_washing",
        "concentration": 50.0,
        "ternary_position": 7,
        "measurements": {
            "Round_1": "50_07_EW_01.xy",
            "Round_2": "50_07_EW_02.xy",
            "Round_3": "50_07_EW_03.xy"
        },
        "crystallinity": {
            "fractions": {
                "crystalline": {
                    "mean": 0.2378018062118854,
                    "std": 0.019130106872099126
                },
                "amorphous": {
                    "mean": 0.7621981937881146,
                    "std": 0.01913010687209916
                }
            },
            "areas": {
                "crystalline": {
                    "mean": 13079.915029273849,
                    "std": 2595.179981228308
                },
                "amorphous": {
                    "mean": 41761.15088739282,
                    "std": 6721.8791490542535
                }
            },
            "per_measurement": {
                "Round_1": {
                    "file": "50_07_EW_01.txt",
                    "total_area": 45461.54925,
                    "crystalline_area": 10091.259304388645,
                    "amorphous_area": 35370.28994561135,
                    "crystalline_fraction": 0.22197350224241744,
                    "amorphous_fraction": 0.7780264977575826
                },
                "Round_2": {
                    "file": "50_07_EW_02.txt",
                    "total_area": 55526.699250000005,
                    "crystalline_area": 14384.738660757508,
                    "amorphous_area": 41141.9605892425,
                    "crystalline_fraction": 0.2590598550796715,
                    "amorphous_fraction": 0.7409401449203284
                },
                "Round_3": {
                    "file": "50_07_EW_03.txt",
                    "total_area": 63534.94924999999,
                    "crystalline_area": 14763.747122675388,
                    "amorphous_area": 48771.202127324614,
                    "crystalline_fraction": 0.2323720613135673,
                    "amorphous_fraction": 0.7676279386864326
                }
            }
        },
        "phase_composition": {
            "Sodalite": {
                "mean": 0.0,
                "std": 0.0
            },
            "Diamondoid": {
                "mean": 0.0,
                "std": 0.0
            },
            "U12": {
                "mean": 0.0,
                "std": 0.0
            },
            "U13": {
                "mean": 1.0,
                "std": 0.0
            },
            "ZIF-EC-1": {
                "mean": 0.0,
                "std": 0.0
            },
            "ZIF-C": {
                "mean": 0.0,
                "std": 0.0
            },
            "ZIF-L": {
                "mean": 0.0,
                "std": 0.0
            }
        },
        "composition": {
            "M_percent": 70.0,
            "L_percent": 10.0,
            "BSA_percent": 20.0
        },
        "encapsulation_efficiency": {
            "mean": 32.472,
            "error_bar": 5.052
        },
        "atr_file": "A50EW-07.xy",
        "ir_data": {
            "area_1647": 0.0001,
            "height_1647": 0.0,
            "area_421": 0.0012,
            "peak_pos_421": 419.4495,
            "height_421": 0.0003,
            "ratio_selected_peaks": 0.0806,
            "adaptive": {
                "method": "adaptive peak-finding; Amide I search 1620-1680 cm^-1, integrate ±25 cm^-1; Zn-N search 405-440 cm^-1, integrate ±10 cm^-1; optional nu-correction (A·nu); response factors f_BSA=600, f_MOF=30",
                "peak_1647_found": 1651.0684,
                "peak_1647_shift_cm1": 4.0684,
                "height_1647": 0.0008,
                "area_1647_raw": 0.0192,
                "area_1647_nu": 31.6707,
                "peak_421_found": 411.225,
                "peak_421_shift_cm1": -9.775,
                "height_421": 0.0018,
                "area_421_raw": 0.0124,
                "area_421_nu": 5.0821,
                "ratio_raw": 0.608,
                "ratio_nu": 0.8617,
                "ratio_response": 0.2376
            },
            "ratio_raw_adaptive": 0.608,
            "ratio_nu_corrected": 0.8617,
            "ratio_response_scaled": 0.2376
        },
        "LC_percent": 71
    },
    "50_07_WW": {
        "washing": "water_washing",
        "concentration": 50.0,
        "ternary_position": 7,
        "measurements": {
            "Round_1": "50_07_WW_01.xy",
            "Round_2": "50_07_WW_02.xy",
            "Round_3": "50_07_WW_03.xy"
        },
        "crystallinity": {
            "fractions": {
                "crystalline": {
                    "mean": 0.0,
                    "std": 0.0
                },
                "amorphous": {
                    "mean": 1.0,
                    "std": 0.0
                }
            },
            "areas": {
                "crystalline": {
                    "mean": 0.0,
                    "std": 0.0
                },
                "amorphous": {
                    "mean": 78592.59924999998,
                    "std": 11989.990269074442
                }
            },
            "per_measurement": {
                "Round_1": {
                    "file": "50_07_WW_01.txt",
                    "total_area": 80642.39924999999,
                    "crystalline_area": 0.0,
                    "amorphous_area": 80642.39924999999,
                    "crystalline_fraction": 0.0,
                    "amorphous_fraction": 1.0
                },
                "Round_2": {
                    "file": "50_07_WW_02.txt",
                    "total_area": 89425.54924999998,
                    "crystalline_area": 0.0,
                    "amorphous_area": 89425.54924999998,
                    "crystalline_fraction": 0.0,
                    "amorphous_fraction": 1.0
                },
                "Round_3": {
                    "file": "50_07_WW_03.txt",
                    "total_area": 65709.84925,
                    "crystalline_area": 0.0,
                    "amorphous_area": 65709.84925,
                    "crystalline_fraction": 0.0,
                    "amorphous_fraction": 1.0
                }
            }
        },
        "phase_composition": {
            "Sodalite": {
                "mean": 0,
                "std": 0
            },
            "Diamondoid": {
                "mean": 0,
                "std": 0
            },
            "U12": {
                "mean": 0,
                "std": 0
            },
            "U13": {
                "mean": 0,
                "std": 0
            },
            "ZIF-EC-1": {
                "mean": 0,
                "std": 0
            },
            "ZIF-C": {
                "mean": 0,
                "std": 0
            },
            "ZIF-L": {
                "mean": 0,
                "std": 0
            }
        },
        "composition": {
            "M_percent": 70.0,
            "L_percent": 10.0,
            "BSA_percent": 20.0
        },
        "encapsulation_efficiency": {
            "mean": 42.841,
            "error_bar": 3.289
        },
        "atr_file": "A50WW-07.xy",
        "ir_data": {
            "area_1647": 0.0032,
            "height_1647": 0.0004,
            "area_421": 0.0002,
            "peak_pos_421": 423.5618,
            "height_421": 0.0001,
            "ratio_selected_peaks": 0.945,
            "adaptive": {
                "method": "adaptive peak-finding; Amide I search 1620-1680 cm^-1, integrate ±25 cm^-1; Zn-N search 405-440 cm^-1, integrate ±10 cm^-1; optional nu-correction (A·nu); response factors f_BSA=600, f_MOF=30",
                "peak_1647_found": 1651.0684,
                "peak_1647_shift_cm1": 4.0684,
                "height_1647": 0.0061,
                "area_1647_raw": 0.1384,
                "area_1647_nu": 228.4252,
                "peak_421_found": 429.7301,
                "peak_421_shift_cm1": 8.7301,
                "height_421": 0.0016,
                "area_421_raw": 0.0144,
                "area_421_nu": 6.1617,
                "ratio_raw": 0.9059,
                "ratio_nu": 0.9737,
                "ratio_response": 0.6496
            },
            "ratio_raw_adaptive": 0.9059,
            "ratio_nu_corrected": 0.9737,
            "ratio_response_scaled": 0.6496
        },
        "LC_percent": null
    },
    "50_08_EW": {
        "washing": "ethanol_washing",
        "concentration": 50.0,
        "ternary_position": 8,
        "measurements": {
            "Round_1": "50_08_EW_01.xy",
            "Round_2": "50_08_EW_02.xy",
            "Round_3": "50_08_EW_03.xy"
        },
        "crystallinity": {
            "fractions": {
                "crystalline": {
                    "mean": 0.2766670904776633,
                    "std": 0.05416684311409242
                },
                "amorphous": {
                    "mean": 0.7233329095223366,
                    "std": 0.05416684311409234
                }
            },
            "areas": {
                "crystalline": {
                    "mean": 12074.634866103419,
                    "std": 1170.327106471993
                },
                "amorphous": {
                    "mean": 33178.281050563244,
                    "std": 11731.235247388171
                }
            },
            "per_measurement": {
                "Round_1": {
                    "file": "50_08_EW_01.txt",
                    "total_area": 59121.74924999999,
                    "crystalline_area": 13418.281500559488,
                    "amorphous_area": 45703.467749440504,
                    "crystalline_fraction": 0.22696015714655954,
                    "amorphous_fraction": 0.7730398428534404
                },
                "Round_2": {
                    "file": "50_08_EW_02.txt",
                    "total_area": 42911.349249999985,
                    "crystalline_area": 11527.814858548621,
                    "amorphous_area": 31383.534391451365,
                    "crystalline_fraction": 0.26864256333185854,
                    "amorphous_fraction": 0.7313574366681415
                },
                "Round_3": {
                    "file": "50_08_EW_03.txt",
                    "total_area": 33725.64925,
                    "crystalline_area": 11277.808239202142,
                    "amorphous_area": 22447.841010797863,
                    "crystalline_fraction": 0.3343985509545718,
                    "amorphous_fraction": 0.6656014490454283
                }
            }
        },
        "phase_composition": {
            "Sodalite": {
                "mean": 1.0,
                "std": 0.0
            },
            "Diamondoid": {
                "mean": 0.0,
                "std": 0.0
            },
            "U12": {
                "mean": 0.0,
                "std": 0.0
            },
            "U13": {
                "mean": 0.0,
                "std": 0.0
            },
            "ZIF-EC-1": {
                "mean": 0.0,
                "std": 0.0
            },
            "ZIF-C": {
                "mean": 0.0,
                "std": 0.0
            },
            "ZIF-L": {
                "mean": 0.0,
                "std": 0.0
            }
        },
        "composition": {
            "M_percent": 10.0,
            "L_percent": 20.0,
            "BSA_percent": 70.0
        },
        "encapsulation_efficiency": {
            "mean": 43.115,
            "error_bar": 2.232
        },
        "atr_file": "A50EW-08.xy",
        "ir_data": {
            "area_1647": 0.0237,
            "height_1647": 0.0028,
            "area_421": 0.1676,
            "peak_pos_421": 421.5056,
            "height_421": 0.0248,
            "ratio_selected_peaks": 0.1238,
            "adaptive": {
                "method": "adaptive peak-finding; Amide I search 1620-1680 cm^-1, integrate ±25 cm^-1; Zn-N search 405-440 cm^-1, integrate ±10 cm^-1; optional nu-correction (A·nu); response factors f_BSA=600, f_MOF=30",
                "peak_1647_found": 1651.0684,
                "peak_1647_shift_cm1": 4.0684,
                "height_1647": 0.0435,
                "area_1647_raw": 0.9727,
                "area_1647_nu": 1604.7189,
                "peak_421_found": 421.5056,
                "peak_421_shift_cm1": 0.5056,
                "height_421": 0.0376,
                "area_421_raw": 0.247,
                "area_421_nu": 104.0367,
                "ratio_raw": 0.7975,
                "ratio_nu": 0.9391,
                "ratio_response": 0.4354
            },
            "ratio_raw_adaptive": 0.7975,
            "ratio_nu_corrected": 0.9391,
            "ratio_response_scaled": 0.4354
        },
        "LC_percent": 81
    },
    "50_08_WW": {
        "washing": "water_washing",
        "concentration": 50.0,
        "ternary_position": 8,
        "measurements": {
            "Round_1": "50_08_WW_01.xy",
            "Round_2": "50_08_WW_02.xy",
            "Round_3": "50_08_WW_03.xy"
        },
        "crystallinity": {
            "fractions": {
                "crystalline": {
                    "mean": 0.0,
                    "std": 0.0
                },
                "amorphous": {
                    "mean": 1.0,
                    "std": 0.0
                }
            },
            "areas": {
                "crystalline": {
                    "mean": 0.0,
                    "std": 0.0
                },
                "amorphous": {
                    "mean": 80902.44924999999,
                    "std": 30246.559296182768
                }
            },
            "per_measurement": {
                "Round_1": {
                    "file": "50_08_WW_01.txt",
                    "total_area": 46298.99924999999,
                    "crystalline_area": 0.0,
                    "amorphous_area": 46298.99924999999,
                    "crystalline_fraction": 0.0,
                    "amorphous_fraction": 1.0
                },
                "Round_2": {
                    "file": "50_08_WW_02.txt",
                    "total_area": 102303.59925,
                    "crystalline_area": 0.0,
                    "amorphous_area": 102303.59925,
                    "crystalline_fraction": 0.0,
                    "amorphous_fraction": 1.0
                },
                "Round_3": {
                    "file": "50_08_WW_03.txt",
                    "total_area": 94104.74925,
                    "crystalline_area": 0.0,
                    "amorphous_area": 94104.74925,
                    "crystalline_fraction": 0.0,
                    "amorphous_fraction": 1.0
                }
            }
        },
        "phase_composition": {
            "Sodalite": {
                "mean": 0,
                "std": 0
            },
            "Diamondoid": {
                "mean": 0,
                "std": 0
            },
            "U12": {
                "mean": 0,
                "std": 0
            },
            "U13": {
                "mean": 0,
                "std": 0
            },
            "ZIF-EC-1": {
                "mean": 0,
                "std": 0
            },
            "ZIF-C": {
                "mean": 0,
                "std": 0
            },
            "ZIF-L": {
                "mean": 0,
                "std": 0
            }
        },
        "composition": {
            "M_percent": 10.0,
            "L_percent": 20.0,
            "BSA_percent": 70.0
        },
        "encapsulation_efficiency": {
            "mean": 35.561,
            "error_bar": 2.687
        },
        "atr_file": "A50WW-08.xy",
        "ir_data": {
            "area_1647": 0.0017,
            "height_1647": 0.0002,
            "area_421": 0.0,
            "peak_pos_421": 415.3372,
            "height_421": 0.0,
            "ratio_selected_peaks": 1.0,
            "adaptive": {
                "method": "adaptive peak-finding; Amide I search 1620-1680 cm^-1, integrate ±25 cm^-1; Zn-N search 405-440 cm^-1, integrate ±10 cm^-1; optional nu-correction (A·nu); response factors f_BSA=600, f_MOF=30",
                "peak_1647_found": 1651.0684,
                "peak_1647_shift_cm1": 4.0684,
                "height_1647": 0.0048,
                "area_1647_raw": 0.1097,
                "area_1647_nu": 181.0051,
                "peak_421_found": 411.225,
                "peak_421_shift_cm1": -9.775,
                "height_421": 0.0023,
                "area_421_raw": 0.0307,
                "area_421_nu": 12.6296,
                "ratio_raw": 0.7812,
                "ratio_nu": 0.9348,
                "ratio_response": 0.4174
            },
            "ratio_raw_adaptive": 0.7812,
            "ratio_nu_corrected": 0.9348,
            "ratio_response_scaled": 0.4174
        },
        "LC_percent": null
    },
    "50_09_EW": {
        "washing": "ethanol_washing",
        "concentration": 50.0,
        "ternary_position": 9,
        "measurements": {
            "Round_1": "50_09_EW_01.xy",
            "Round_2": "50_09_EW_02.xy",
            "Round_3": "50_09_EW_03.xy"
        },
        "crystallinity": {
            "fractions": {
                "crystalline": {
                    "mean": 0.2828013609149636,
                    "std": 0.010306249716421276
                },
                "amorphous": {
                    "mean": 0.7171986390850363,
                    "std": 0.010306249716421273
                }
            },
            "areas": {
                "crystalline": {
                    "mean": 11298.129467390065,
                    "std": 482.8011626972684
                },
                "amorphous": {
                    "mean": 28650.153115943267,
                    "std": 598.0272479487201
                }
            },
            "per_measurement": {
                "Round_1": {
                    "file": "50_09_EW_01.txt",
                    "total_area": 39787.99925,
                    "crystalline_area": 10779.269772161442,
                    "amorphous_area": 29008.729477838555,
                    "crystalline_fraction": 0.2709176127312168,
                    "amorphous_fraction": 0.7290823872687833
                },
                "Round_2": {
                    "file": "50_09_EW_02.txt",
                    "total_area": 40716.09924999999,
                    "crystalline_area": 11734.153270739786,
                    "amorphous_area": 28981.945979260207,
                    "crystalline_fraction": 0.28819443627669683,
                    "amorphous_fraction": 0.7118055637233032
                },
                "Round_3": {
                    "file": "50_09_EW_03.txt",
                    "total_area": 39340.74925000001,
                    "crystalline_area": 11380.965359268968,
                    "amorphous_area": 27959.783890731043,
                    "crystalline_fraction": 0.2892920337369773,
                    "amorphous_fraction": 0.7107079662630228
                }
            }
        },
        "phase_composition": {
            "Sodalite": {
                "mean": 1.0,
                "std": 0.0
            },
            "Diamondoid": {
                "mean": 0.0,
                "std": 0.0
            },
            "U12": {
                "mean": 0.0,
                "std": 0.0
            },
            "U13": {
                "mean": 0.0,
                "std": 0.0
            },
            "ZIF-EC-1": {
                "mean": 0.0,
                "std": 0.0
            },
            "ZIF-C": {
                "mean": 0.0,
                "std": 0.0
            },
            "ZIF-L": {
                "mean": 0.0,
                "std": 0.0
            }
        },
        "composition": {
            "M_percent": 20.0,
            "L_percent": 20.0,
            "BSA_percent": 60.0
        },
        "encapsulation_efficiency": {
            "mean": 38.483,
            "error_bar": 8.91
        },
        "atr_file": "A50EW-09.xy",
        "ir_data": {
            "area_1647": 0.0016,
            "height_1647": 0.0004,
            "area_421": 0.0383,
            "peak_pos_421": 419.4495,
            "height_421": 0.0055,
            "ratio_selected_peaks": 0.0392,
            "adaptive": {
                "method": "adaptive peak-finding; Amide I search 1620-1680 cm^-1, integrate ±25 cm^-1; Zn-N search 405-440 cm^-1, integrate ±10 cm^-1; optional nu-correction (A·nu); response factors f_BSA=600, f_MOF=30",
                "peak_1647_found": 1653.1245,
                "peak_1647_shift_cm1": 6.1245,
                "height_1647": 0.0037,
                "area_1647_raw": 0.0749,
                "area_1647_nu": 123.7439,
                "peak_421_found": 419.4495,
                "peak_421_shift_cm1": -1.5505,
                "height_421": 0.0116,
                "area_421_raw": 0.064,
                "area_421_nu": 26.8716,
                "ratio_raw": 0.5393,
                "ratio_nu": 0.8216,
