Repository: digital-chemistry/zif-vis

# ZIF Biocomposite Explorer

Interactive Flask app for exploring ZIF biocomposite formulations across composition, concentration, phase assignment, crystallinity, encapsulation efficiency, and experiment-level spectra.

## What this app shows

The explorer combines a summary dataset with repeat-level ATR-IR and XRD measurements.

- The main plot shows sample points in ternary composition space.
- The 3D view stacks concentration layers vertically.
- The 2D view isolates one concentration layer at a time.
- The right inspector explains the selected sample with parameters, phase composition, ATR-IR, and repeated XRD measurements.

File: project/Exp-A.json (part 26 of 32)
{
            "mean": 97.81,
            "error_bar": 0.296
        },
        "lc_data": {
            "lc_percent": 47.0
        }
    },
    "75_01_EW": {
        "washing": "ethanol_washing",
        "concentration": 75.0,
        "ternary_position": 1,
        "measurements": {
            "Round_1": "75_01_EW_01.xy",
            "Round_2": "75_01_EW_02.xy",
            "Round_3": "75_01_EW_03.xy"
        },
        "crystallinity": {
            "fractions": {
                "crystalline": {
                    "mean": 0.17652758246241332,
                    "std": 0.07128611095138168
                },
                "amorphous": {
                    "mean": 0.8234724175375868,
                    "std": 0.07128611095138175
                }
            },
            "areas": {
                "crystalline": {
                    "mean": 11719.012563662667,
                    "std": 1444.816611485869
                },
                "amorphous": {
                    "mean": 65273.88668633733,
                    "std": 39690.16374334806
                }
            },
            "per_measurement": {
                "Round_1": {
                    "file": "75_01_EW_01.txt",
                    "total_area": 41698.94925,
                    "crystalline_area": 10464.223350122678,
                    "amorphous_area": 31234.725899877318,
                    "crystalline_fraction": 0.2509469312376661,
                    "amorphous_fraction": 0.7490530687623338
                },
                "Round_2": {
                    "file": "75_01_EW_02.txt",
                    "total_area": 67111.19925,
                    "crystalline_area": 11394.239610066688,
                    "amorphous_area": 55716.959639933324,
                    "crystalline_fraction": 0.1697814930652828,
                    "amorphous_fraction": 0.8302185069347173
                },
                "Round_3": {
                    "file": "75_01_EW_03.txt",
                    "total_area": 122168.54925000001,
                    "crystalline_area": 13298.57473079863,
                    "amorphous_area": 108869.97451920137,
                    "crystalline_fraction": 0.1088543230842911,
                    "amorphous_fraction": 0.8911456769157089
                }
            }
        },
        "phase_composition": {
            "Sodalite": {
                "mean": 0.0,
                "std": 0.0
            },
            "Diamondoid": {
                "mean": 0.0,
                "std": 0.0
            },
            "U12": {
                "mean": 0.0,
                "std": 0.0
            },
            "U13": {
                "mean": 0.0,
                "std": 0.0
            },
            "ZIF-EC-1": {
                "mean": 0.0,
                "std": 0.0
            },
            "ZIF-C": {
                "mean": 0.0,
                "std": 0.0
            },
            "ZIF-L": {
                "mean": 0.0,
                "std": 0.0
            }
        },
        "composition": {
            "M_percent": 10.0,
            "L_percent": 10.0,
            "BSA_percent": 80.0
        },
        "atr_file": "A75EW-01.xy",
        "ir_data": {
            "area_1647": 0.0187,
            "height_1647": 0.0023,
            "area_421": 0.0,
            "peak_pos_421": 415.3372,
            "height_421": 0.0,
            "ratio_selected_peaks": 1.0
        },
        "encapsulation_efficiency": {
            "mean": 91.812,
            "error_bar": 0.273
        },
        "lc_data": null
    },
    "75_03_EW": {
        "washing": "ethanol_washing",
        "concentration": 75.0,
        "ternary_position": 3,
        "measurements": {
            "Round_1": "75_03_EW_01.xy",
            "Round_2": "75_03_EW_02.xy",
            "Round_3": "75_03_EW_03.xy"
        },
        "crystallinity": {
            "fractions": {
                "crystalline": {
                    "mean": 0.20695645222040512,
                    "std": 0.07949507825891239
                },
                "amorphous": {
                    "mean": 0.793043547779595,
                    "std": 0.07949507825891239
                }
            },
            "areas": {
                "crystalline": {
                    "mean": 10536.675185176815,
                    "std": 1314.8983497770232
                },
                "amorphous": {
                    "mean": 49807.45739815652,
                    "std": 35690.0891679653
                }
            },
            "per_measurement": {
                "Round_1": {
                    "file": "75_03_EW_01.txt",
                    "total_area": 35984.44924999999,
                    "crystalline_area": 9212.358158944777,
                    "amorphous_area": 26772.091091055212,
                    "crystalline_fraction": 0.2560094249308201,
                    "amorphous_fraction": 0.7439905750691799
                },
                "Round_2": {
                    "file": "75_03_EW_02.txt",
                    "total_area": 42286.74925000001,
                    "crystalline_area": 10555.719415470341,
                    "amorphous_area": 31731.029834529658,
                    "crystalline_fraction": 0.24962239005568254,
                    "amorphous_fraction": 0.7503776099443175
                },
                "Round_3": {
                    "file": "75_03_EW_03.txt",
                    "total_area": 102761.19925,
                    "crystalline_area": 11841.947981115325,
                    "amorphous_area": 90919.25126888468,
                    "crystalline_fraction": 0.11523754167471265,
                    "amorphous_fraction": 0.8847624583252873
                }
            }
        },
        "phase_composition": {
            "Sodalite": {
                "mean": 0.0,
                "std": 0.0
            },
            "Diamondoid": {
                "mean": 0.0,
                "std": 0.0
            },
            "U12": {
                "mean": 0.0,
                "std": 0.0
            },
            "U13": {
                "mean": 0.0,
                "std": 0.0
            },
            "ZIF-EC-1": {
                "mean": 0.0,
                "std": 0.0
            },
            "ZIF-C": {
                "mean": 0.0,
                "std": 0.0
            },
            "ZIF-L": {
                "mean": 0.0,
                "std": 0.0
            }
        },
        "composition": {
            "M_percent": 30.0,
            "L_percent": 10.0,
            "BSA_percent": 60.0
        },
        "atr_file": "A75EW-03.xy",
        "ir_data": {
            "area_1647": 0.0209,
            "height_1647": 0.0024,
            "area_421": 0.0019,
            "peak_pos_421": 425.6179,
            "height_421": 0.0005,
            "ratio_selected_peaks": 0.814
        },
        "encapsulation_efficiency": {
            "mean": 86.81,
            "error_bar": 1.503
        },
        "lc_data": null
    },
    "75_02_EW": {
        "washing": "ethanol_washing",
        "concentration": 75.0,
        "ternary_position": 2,
        "measurements": {
            "Round_1": "75_02_EW_01.xy",
            "Round_2": "75_02_EW_02.xy",
            "Round_3": "75_02_EW_03.xy"
        },
        "crystallinity": {
            "fractions": {
                "crystalline": {
                    "mean": 0.19913700784649768,
                    "std": 0.08260408746373826
                },
                "amorphous": {
                    "mean": 0.8008629921535023,
                    "std": 0.08260408746373826
                }
            },
            "areas": {
                "crystalline": {
                    "mean": 10677.258847117255,
                    "std": 1414.084648923773
                },
                "amorphous": {
                    "mean": 53665.3070695494,
                    "std": 38945.87101283969
                }
            },
            "per_measurement": {
                "Round_1": {
                    "file": "75_02_EW_01.txt",
                    "total_area": 36313.29925,
                    "crystalline_area": 9994.421173694222,
                    "amorphous_area": 26318.87807630578,
                    "crystalline_fraction": 0.27522757171931217,
                    "amorphous_fraction": 0.7247724282806878
                },
                "Round_2": {
                    "file": "75_02_EW_02.txt",
                    "total_area": 46154.89925,
                    "crystalline_area": 9734.179755400104,
                    "amorphous_area": 36420.71949459989,
                    "crystalline_fraction": 0.21090241585567115,
                    "amorphous_fraction": 0.7890975841443288
                },
                "Round_3": {
                    "file": "75_02_EW_03.txt",
                    "total_area": 110559.49925,
                    "crystalline_area": 12303.175612257437,
                    "amorphous_area": 98256.32363774255,
                    "crystalline_fraction": 0.11128103596450974,
                    "amorphous_fraction": 0.8887189640354902
                }
            }
        },
        "phase_composition": {
            "Sodalite": {
                "mean": 0.0,
                "std": 0.0
            },
            "Diamondoid": {
                "mean": 0.0,
                "std": 0.0
            },
            "U12": {
                "mean": 0.0,
                "std": 0.0
            },
            "U13": {
                "mean": 0.0,
                "std": 0.0
            },
            "ZIF-EC-1": {
                "mean": 0.0,
                "std": 0.0
            },
            "ZIF-C": {
                "mean": 0.0,
                "std": 0.0
            },
            "ZIF-L": {
                "mean": 0.0,
                "std": 0.0
            }
        },
        "composition": {
            "M_percent": 20.0,
            "L_percent": 10.0,
            "BSA_percent": 70.0
        },
        "atr_file": "A75EW-02.xy",
        "ir_data": {
            "area_1647": 0.0245,
            "height_1647": 0.0027,
            "area_421": 0.0132,
            "peak_pos_421": 419.4495,
            "height_421": 0.002,
            "ratio_selected_peaks": 0.571
        },
        "encapsulation_efficiency": {
            "mean": 83.445,
            "error_bar": 0.568
        },
        "lc_data": null
    },
    "75_05_EW": {
        "washing": "ethanol_washing",
        "concentration": 75.0,
        "ternary_position": 5,
        "measurements": {
            "Round_1": "75_05_EW_01.xy",
            "Round_2": "75_05_EW_02.xy",
            "Round_3": "75_05_EW_03.xy"
        },
        "crystallinity": {
            "fractions": {
                "crystalline": {
                    "mean": 0.26504904654266265,
                    "std": 0.06578947171443328
                },
                "amorphous": {
                    "mean": 0.7349509534573374,
                    "std": 0.06578947171443321
                }
            },
            "areas": {
                "crystalline": {
                    "mean": 21853.083125957754,
                    "std": 6015.291433395023
                },
                "amorphous": {
                    "mean": 62733.4327907089,
                    "std": 23746.080974041288
                }
            },
            "per_measurement": {
                "Round_1": {
                    "file": "75_05_EW_01.txt",
                    "total_area": 116827.74925,
                    "crystalline_area": 27434.72773550803,
                    "amorphous_area": 89393.02151449196,
                    "crystalline_fraction": 0.23483057673909635,
                    "amorphous_fraction": 0.7651694232609036
                },
                "Round_2": {
                    "file": "75_05_EW_02.txt",
                    "total_area": 70437.84925,
                    "crystalline_area": 15482.084342545799,
                    "amorphous_area": 54955.7649074542,
                    "crystalline_fraction": 0.21979780057730539,
                    "amorphous_fraction": 0.7802021994226946
                },
                "Round_3": {
                    "file": "75_05_EW_03.txt",
                    "total_area": 66493.94924999999,
                    "crystalline_area": 22642.437299819423,
                    "amorphous_area": 43851.51195018056,
                    "crystalline_fraction": 0.3405187623115863,
                    "amorphous_fraction": 0.6594812376884138
                }
            }
        },
        "phase_composition": {
            "Sodalite": {
                "mean": 0.0,
                "std": 0.0
            },
            "Diamondoid": {
                "mean": 0.0,
                "std": 0.0
            },
            "U12": {
                "mean": 0.0,
                "std": 0.0
            },
            "U13": {
                "mean": 0.3333333333333333,
                "std": 0.5773502691896258
            },
            "ZIF-EC-1": {
                "mean": 0.0,
                "std": 0.0
            },
            "ZIF-C": {
                "mean": 0.0,
                "std": 0.0
            },
            "ZIF-L": {
                "mean": 0.0,
                "std": 0.0
            }
        },
        "composition": {
            "M_percent": 50.0,
            "L_percent": 10.0,
            "BSA_percent": 40.0
        },
        "atr_file": "A75EW-05.xy",
        "ir_data": {
            "area_1647": 0.0044,
            "height_1647": 0.0006,
            "area_421": 0.0,
            "peak_pos_421": 415.3372,
            "height_421": 0.0,
            "ratio_selected_peaks": 1.0
        },
        "encapsulation_efficiency": {
            "mean": 82.172,
            "error_bar": 2.32
        },
        "lc_data": {
            "lc_percent": 83.0
        }
    },
    "75_04_EW": {
        "washing": "ethanol_washing",
        "concentration": 75.0,
        "ternary_position": 4,
        "measurements": {
            "Round_1": "75_04_EW_01.xy",
            "Round_2": "75_04_EW_02.xy",
            "Round_3": "75_04_EW_03.xy"
        },
        "crystallinity": {
            "fractions": {
                "crystalline": {
                    "mean": 0.19990738759864166,
                    "std": 0.09062205898467966
                },
                "amorphous": {
                    "mean": 0.8000926124013584,
                    "std": 0.09062205898467966
                }
            },
            "areas": {
                "crystalline": {
                    "mean": 11090.8513737783,
                    "std": 870.3463217727461
                },
                "amorphous": {
                    "mean": 55158.16454288837,
                    "std": 35759.825903261684
                }
            },
            "per_measurement": {
                "Round_1": {
                    "file": "75_04_EW_01.txt",
                    "total_area": 34637.99924999999,
                    "crystalline_area": 10093.538210029299,
                    "amorphous_area": 24544.461039970694,
                    "crystalline_fraction": 0.29140072834978487,
                    "amorphous_fraction": 0.7085992716502152
                },
                "Round_2": {
                    "file": "75_04_EW_02.txt",
                    "total_area": 57949.94924999999,
                    "crystalline_area": 11482.14148098278,
                    "amorphous_area": 46467.807769017214,
                    "crystalline_fraction": 0.19813893937073263,
                    "amorphous_fraction": 0.8018610606292674
                },
                "Round_3": {
                    "file": "75_04_EW_03.txt",
                    "total_area": 106159.09925,
                    "crystalline_area": 11696.87443032282,
                    "amorphous_area": 94462.22481967718,
                    "crystalline_fraction": 0.11018249507540749,
                    "amorphous_fraction": 0.8898175049245926
                }
            }
        },
        "phase_composition": {
            "Sodalite": {
                "mean": 0.0,
                "std": 0.0
            },
            "Diamondoid": {
                "mean": 0.0,
                "std": 0.0
            },
            "U12": {
                "mean": 0.0,
                "std": 0.0
            },
            "U13": {
                "mean": 0.0,
                "std": 0.0
            },
            "ZIF-EC-1": {
                "mean": 0.0,
                "std": 0.0
            },
            "ZIF-C": {
                "mean": 0.0,
                "std": 0.0
            },
            "ZIF-L": {
                "mean": 0.0,
                "std": 0.0
            }
        },
        "composition": {
            "M_percent": 40.0,
            "L_percent": 10.0,
            "BSA_percent": 50.0
        },
        "atr_file": "A75EW-04.xy",
        "ir_data": {
            "area_1647": 0.0215,
            "height_1647": 0.0026,
            "area_421": 0.0007,
            "peak_pos_421": 417.3934,
            "height_421": 0.0004,
            "ratio_selected_peaks": 0.8798
        },
        "encapsulation_efficiency": {
            "mean": 85.537,
            "error_bar": 1.25
        },
        "lc_data": {
            "lc_percent": 83.0
        }
    },
    "75_07_EW": {
        "washing": "ethanol_washing",
        "concentration": 75.0,
        "ternary_position": 7,
        "measurements": {
            "Round_1": "75_07_EW_01.xy",
            "Round_2": "75_07_EW_02.xy",
            "Round_3": "75_07_EW_03.xy"
        },
        "crystallinity": {
            "fractions": {
                "crystalline": {
                    "mean": 0.4655950182576129,
                    "std": 0.03964826005747103
                },
                "amorphous": {
                    "mean": 0.5344049817423872,
                    "std": 0.039648260057471026
                }
            },
            "areas": {
                "crystalline": {
                    "mean": 110947.64835116621,
                    "std": 47394.2007598575
                },
                "amorphous": {
                    "mean": 124677.61756550048,
                    "std": 48880.92633267361
                }
            },
            "per_measurement": {
                "Round_1": {
                    "file": "75_07_EW_01.txt",
                    "total_area": 325925.39925,
                    "crystalline_area": 150431.80622446054,
                    "amorphous_area": 175493.59302553945,
                    "crystalline_fraction": 0.461552878574745,
                    "amorphous_fraction": 0.538447121425255
                },
                "Round_2": {
                    "file": "75_07_EW_02.txt",
                    "total_area": 136382.59925,
                    "crystalline_area": 58388.482044625074,
                    "amorphous_area": 77994.11720537493,
                    "crystalline_fraction": 0.42812266642311464,
                    "amorphous_fraction": 0.5718773335768854
                },
                "Round_3": {
                    "file": "75_07_EW_03.txt",
                    "total_area": 244567.79925,
                    "crystalline_area": 124022.65678441297,
                    "amorphous_area": 120545.14246558702,
                    "crystalline_fraction": 0.507109509774979,
                    "amorphous_fraction": 0.492890490225021
                }
            }
        },
        "phase_composition": {
            "Sodalite": {
                "mean": 0.0,
                "std": 0.0
            },
            "Diamondoid": {
                "mean": 0.0,
                "std": 0.0
            },
            "U12": {
                "mean": 0.0,
                "std": 0.0
            },
            "U13": {
                "mean": 1.0,
                "std": 0.0
            },
            "ZIF-EC-1": {
                "mean": 0.0,
                "std": 0.0
            },
            "ZIF-C": {
                "mean": 0.0,
                "std": 0.0
            },
            "ZIF-L": {
                "mean": 0.0,
                "std": 0.0
            }
        },
        "composition": {
            "M_percent": 70.0,
            "L_percent": 10.0,
            "BSA_percent": 20.0
        },
        "atr_file": "A75EW-07.xy",
        "ir_data": {
            "area_1647": 0.0145,
            "height_1647": 0.0016,
            "area_421": 0.0,
            "peak_pos_421": 415.3372,
            "height_421": 0.0,
            "ratio_selected_peaks": 1.0
        },
        "encapsulation_efficiency": {
            "mean": 50.253,
            "error_bar": 5.633
        },
        "lc_data": {
            "lc_percent": 74.0
        }
    },
    "75_06_EW": {
        "washing": "ethanol_washing",
        "concentration": 75.0,
        "ternary_position": 6,
        "measurements": {
            "Round_1": "75_06_EW_01.xy",
            "Round_2": "75_06_EW_02.xy",
            "Round_3": "75_06_EW_03.xy"
        },
        "crystallinity": {
            "fractions": {
                "crystalline": {
                    "mean": 0.38607614493508396,
                    "std": 0.03417700768997247
                },
                "amorphous": {
                    "mean": 0.613923855064916,
                    "std": 0.03417700768997247
                }
            },
            "areas": {
                "crystalline": {
                    "mean": 73047.20117465721,
                    "std": 27551.769567110423
                },
                "amorphous": {
                    "mean": 114334.79807534278,
                    "std": 38592.835279920604
                }
            },
            "per_measurement": {
                "Round_1": {
                    "file": "75_06_EW_01.txt",
                    "total_area": 251846.84925000003,
                    "crystalline_area": 96698.33871777177,
                    "amorphous_area": 155148.51053222825,
                    "crystalline_fraction": 0.38395691272588656,
                    "amorphous_fraction": 0.6160430872741134
                },
                "Round_2": {
                    "file": "75_06_EW_02.txt",
                    "total_area": 121227.44925,
                    "crystalline_area": 42794.267535418505,
                    "amorphous_area": 78433.1817145815,
                    "crystalline_fraction": 0.35300806706875837,
                    "amorphous_fraction": 0.6469919329312416
                },
                "Round_3": {
                    "file": "75_06_EW_03.txt",
                    "total_area": 189071.69925,
                    "crystalline_area": 79648.99727078139,
                    "amorphous_area": 109422.7019792186,
                    "crystalline_fraction": 0.42126345501060697,
                    "amorphous_fraction": 0.578736544989393
                }
            }
        },
        "phase_composition": {
            "Sodalite": {
                "mean": 0.0,
                "std": 0.0
            },
            "Diamondoid": {
                "mean": 0.0,
                "std": 0.0
            },
            "U12": {
                "mean": 0.0,
                "std": 0.0
            },
            "U13": {
                "mean": 0.3333333333333333,
                "std": 0.5773502691896258
            },
            "ZIF-EC-1": {
                "mean": 0.0,
                "std": 0.0
            },
            "ZIF-C": {
                "mean": 0.0,
                "std": 0.0
            },
            "ZIF-L": {
                "mean": 0.0,
                "std": 0.0
            }
        },
        "composition": {
            "M_percent": 60.0,
            "L_percent": 10.0,
            "BSA_percent": 30.0
        },
        "atr_file": "A75EW-06.xy",
        "ir_data": {
            "area_1647": 0.0208,
            "height_1647": 0.0025,
            "area_421": 0.0038,
            "peak_pos_421": 419.4495,
            "height_421": 0.0009,
            "ratio_selected_peaks": 0.7352
        },
        "encapsulation_efficiency": {
            "mean": 73.806,
            "error_bar": 2.728
        },
        "lc_data": {
            "lc_percent": 85.0
        }
    },
    "75_08_EW": {
        "washing": "ethanol_washing",
        "concentration": 75.0,
        "ternary_position": 8,
        "measurements": {
            "Round_1": "75_08_EW_01.xy",
            "Round_2": "75_08_EW_02.xy",
            "Round_3": "75_08_EW_03.xy"
        },
        "crystallinity": {
            "fractions": {
                "crystalline": {
                    "mean": 0.20814790925967297,
                    "std": 0.02469156795337915
                },
                "amorphous": {
                    "mean": 0.7918520907403271,
                    "std": 0.02469156795337921
                }
            },
            "areas": {
                "crystalline": {
                    "mean": 22480.40377382941,
                    "std": 1249.5704778936715
                },
                "amorphous": {
                    "mean": 86992.32880950393,
                    "std": 17828.055971293827
                }
            },
            "per_measurement": {
                "Round_1": {
                    "file": "75_08_EW_01.txt",
                    "total_area": 130298.69925,
                    "crystalline_area": 23435.90852760699,
                    "amorphous_area": 106862.79072239302,
                    "crystalline_fraction": 0.17986295076239595,
                    "amorphous_fraction": 0.8201370492376041
                },
                "Round_2": {
                    "file": "75_08_EW_02.txt",
                    "total_area": 104655.79925000001,
                    "crystalline_area": 22938.965648863956,
                    "amorphous_area": 81716.83360113607,
                    "crystalline_fraction": 0.2191848498912873,
                    "amorphous_fraction": 0.7808151501087126
                },
                "Round_3": {
                    "file": "75_08_EW_03.txt",
                    "total_area": 93463.69924999999,
                    "crystalline_area": 21066.337145017285,
                    "amorphous_area": 72397.36210498272,
                    "crystalline_fraction": 0.2253959271253356,
                    "amorphous_fraction": 0.7746040728746644
                }
            }
        },
        "phase_composition": {
            "Sodalite": {
                "mean": 1.0,
                "std": 0.0
            },
            "Diamondoid": {
                "mean": 0.0,
                "std": 0.0
            },
            "U12": {
                "mean": 0.0,
                "std": 0.0
            },
            "U13": {
                "mean": 0.0,
                "std": 0.0
            },
            "ZIF-EC-1": {
                "mean": 0.0,
                "std": 0.0
            },
            "ZIF-C": {
                "mean": 0.0,
                "std": 0.0
            },
            "ZIF-L": {
                "mean": 0.0,
                "std": 0.0
            }
        },
        "composition": {
            "M_percent": 10.0,
            "L_percent": 20.0,
            "BSA_percent": 70.0
        },
        "atr_file": "A75EW-08.xy",
        "ir_data": {
            "area_1647": 0.0063,
            "height_1647": 0.0008,
            "area_421": 0.0126,
            "peak_pos_421": 419.4495,
            "height_421": 0.0025,
            "ratio_selected_peaks": 0.2388
        },
        "encapsulation_efficiency": {
            "mean": 50.344,
            "error_bar": 4.827
        },
        "lc_data": {
            "lc_percent": 82.0
        }
    },
    "75_10_EW": {
        "washing": "ethanol_washing",
        "concentration": 75.0,
        "ternary_position": 10,
        "measurements": {
            "Round_1": "75_10_EW_01.xy",
            "Round_2": "75_10_EW_02.xy",
            "Round_3": "75_10_EW_03.xy"
        },
        "crystallinity": {
            "fractions": {
                "crystalline": {
                    "mean": 0.18787221143109248,
                    "std": 0.04684573827950266
                },
                "amorphous": {
                    "mean": 0.8121277885689077,
                    "std": 0.046845738279502724
                }
            },
            "areas": {
                "crystalline": {
                    "mean": 13217.876768113225,
                    "std": 1021.4125408505716
                },
                "amorphous": {
                    "mean": 60552.12248188676,
                    "std": 19621.45323503389
                }
            },
            "per_measurement": {
                "Round_1": {
                    "file": "75_10_EW_01.txt",
                    "total_area": 86499.44925,
                    "crystalline_area": 13490.037167680624,
                    "amorphous_area": 73009.41208231938,
                    "crystalline_fraction": 0.15595517988434618,
                    "amorphous_fraction": 0.8440448201156538
                },
                "Round_2": {
                    "file": "75_10_EW_02.txt",
                    "total_area": 84788.54925,
                    "crystalline_area": 14075.642691372377,
                    "amorphous_area": 70712.90655862761,
                    "crystalline_fraction": 0.166008769059961,
                    "amorphous_fraction": 0.8339912309400391
                },
                "Round_3": {
                    "file": "75_10_EW_03.txt",
                    "total_area": 50021.99924999999,
                    "crystalline_area": 12087.950445286675,
                    "amorphous_area": 37934.04880471331,
                    "crystalline_fraction": 0.2416526853489703,
                    "amorphous_fraction": 0.7583473146510297
                }
            }
        },
        "phase_composition": {
            "Sodalite": {
                "mean": 1.0,
                "std": 0.0
            },
            "Diamondoid": {
                "mean": 0.0,
                "std": 0.0
            },
            "U12": {
                "mean": 0.0,
                "std": 0.0
            },
            "U13": {
                "mean": 0.0,
                "std": 0.0
            },
            "ZIF-EC-1": {
                "mean": 0.0,
                "std": 0.0
            },
            "ZIF-C": {
                "mean": 0.0,
                "std": 0.0
            },
            "ZIF-L": {
                "mean": 0.0,
                "std": 0.0
            }
        },
        "composition": {
            "M_percent": 30.0,
            "L_percent": 20.0,
            "BSA_percent": 50.0
        },
        "atr_file": "A75EW-10.xy",
        "ir_data": {
            "area_1647": 0.0072,
            "height_1647": 0.0009,
            "area_421": 0.0113,
            "peak_pos_421": 421.5056,
            "height_421": 0.0017,
            "ratio_selected_peaks": 0.3491
        },
        "encapsulation_efficiency": {
            "mean": 22.881,
            "error_bar": 9.07
        },
        "lc_data": {
            "lc_percent": 84.0
        }
    },
    "75_09_EW": {
        "washing": "ethanol_washing",
        "concentration": 75.0,
        "ternary_position": 9,
        "measurements": {
            "Round_1": "75_09_EW_01.xy",
            "Round_2": "75_09_EW_02.xy",
            "Round_3": "75_09_EW_03.xy"
        },
        "crystallinity": {
            "fractions": {
                "crystalline": {
                    "mean": 0.21120455700734198,
                    "std": 0.07545610666904097
                },
                "amorphous": {
                    "mean": 0.7887954429926579,
                    "std": 0.07545610666904093
                }
            },
            "areas": {
                "crystalline": {
                    "mean": 14886.549202852237,
                    "std": 2344.7486795205505
                },
                "amorphous": {
                    "mean": 60649.416713814426,
                    "std": 22774.64677105489
                }
            },
            "per_measurement": {
                "Round_1": {
                    "file": "75_09_EW_01.txt",
                    "total_area": 96288.69924999999,
                    "crystalline_area": 12561.996169647733,
                    "amorphous_area": 83726.70308035226,
                    "crystalline_fraction": 0.13046179112911563,
                    "amorphous_fraction": 0.8695382088708843
                },
                "Round_2": {
                    "file": "75_09_EW_02.txt",
                    "total_area": 53036.64925,
                    "crystalline_area": 14846.666717084934,
                    "amorphous_area": 38189.98253291507,
                    "crystalline_fraction": 0.2799322153083593,
                    "amorphous_fraction": 0.7200677846916407
                },
                "Round_3": {
                    "file": "75_09_EW_03.txt",
                    "total_area": 77282.54925,
                    "crystalline_area": 17250.984721824047,
                    "amorphous_area": 60031.56452817596,
                    "crystalline_fraction": 0.223219664584551,
                    "amorphous_fraction": 0.7767803354154489
                }
            }
        },
        "phase_composition": {
            "Sodalite": {
                "mean": 1.0,
                "std": 0.0
            },
            "Diamondoid": {
                "mean": 0.0,
                "std": 0.0
            },
            "U12": {
                "mean": 0.0,
                "std": 0.0
            },
            "U13": {
                "mean": 0.0,
                "std": 0.0
            },
            "ZIF-EC-1": {
                "mean": 0.0,
                "std": 0.0
            },
            "ZIF-C": {
                "mean": 0.0,
                "std": 0.0
            },
            "ZIF-L": {
                "mean": 0.0,
                "std": 0.0
            }
        },
        "composition": {
            "M_percent": 20.0,
            "L_percent": 20.0,
            "BSA_percent": 60.0
        },
        "atr_file": "A75EW-09.xy",
        "ir_data": {
            "area_1647": 0.0104,
            "height_1647": 0.0013,
            "area_421": 0.0398,
            "peak_pos_421": 421.5056,
            "height_421": 0.0056,
            "ratio_selected_peaks": 0.1833
        },
        "encapsulation_efficiency": {
            "mean": 13.332,
            "error_bar": 2.593
        },
        "lc_data": {
            "lc_percent": 80.0
        }
    },
    "75_12_EW": {
        "washing": "ethanol_washing",
        "concentration": 75.0,
        "ternary_position": 12,
        "measurements": {
            "Round_1": "75_12_EW_01.xy",
            "Round_2": "75_12_EW_02.xy",
            "Round_3": "75_12_EW_03.xy"
        },
        "crystallinity": {
            "fractions": {
                "crystalline": {
                    "mean": 0.1774390519693576,
                    "std": 0.02715422732981902
                },
                "amorphous": {
                    "mean": 0.8225609480306425,
                    "std": 0.027154227329819074
                }
            },
            "areas": {
                "crystalline": {
                    "mean": 12885.956197416022,
                    "std": 2876.39288994942
                },
                "amorphous": {
                    "mean": 62786.62638591733,
                    "std": 27216.965300742097
                }
            },
            "per_measurement": {
                "Round_1": {
                    "file": "75_12_EW_01.txt",
                    "total_area": 54888.69925,
                    "crystalline_area": 10917.40945561369,
                    "amorphous_area": 43971.28979438632,
                    "crystalline_fraction": 0.19890085946268232,
                    "amorphous_fraction": 0.8010991405373177
                },
                "Round_2": {
                    "file": "75_12_EW_02.txt",
                    "total_area": 110181.49925000001,
                    "crystalline_area": 16186.963012491578,
                    "amorphous_area": 93994.53623750842,
                    "crystalline_fraction": 0.14691180572669127,
                    "amorphous_fraction": 0.8530881942733088
                },
                "Round_3": {
                    "file": "75_12_EW_03.txt",
                    "total_area": 61947.54925000001,
                    "crystalline_area": 11553.496124142792,
                    "amorphous_area": 50394.05312585722,
                    "crystalline_fraction": 0.18650449071869926,
                    "amorphous_fraction": 0.8134955092813008
                }
            }
        },
        "phase_composition": {
            "Sodalite": {
                "mean": 0.0,
                "std": 0.0
            },
            "Diamondoid": {
                "mean": 0.0,
                "std": 0.0
            },
            "U12": {
                "mean": 0.0,
                "std": 0.0
            },
            "U13": {
                "mean": 1.0,
                "std": 0.0
            },
            "ZIF-EC-1": {
                "mean": 0.0,
                "std": 0.0
            },
            "ZIF-C": {
                "mean": 0.0,
                "std": 0.0
            },
            "ZIF-L": {
                "mean": 0.0,
                "std": 0.0
            }
        },
        "composition": {
            "M_percent": 50.0,
            "L_percent": 20.0,
            "BSA_percent": 30.0
        },
        "atr_file": "A75EW-12.xy",
        "ir_data": {
            "area_1647": 0.0157,
            "height_1647": 0.0017,
            "area_421": 0.0131,
            "peak_pos_421": 423.5618,
            "height_421": 0.0023,
            "ratio_selected_peaks": 0.4265
        },
        "encapsulation_efficiency": {
            "mean": 35.248,
            "error_bar": 3.9
        },
        "lc_data": {
            "lc_percent": 80.0
        }
    },
    "75_11_EW": {
        "washing": "ethanol_washing",
        "concentration": 75.0,
        "ternary_position": 11,
        "measurements": {
            "Round_1": "75_11_EW_01.xy",
            "Round_2": "75_11_EW_02.xy",
            "Round_3": "75_11_EW_03.xy"
        },
        "crystallinity": {
            "fractions": {
                "crystalline": {
                    "mean": 0.1051056152738971,
                    "std": 0.02424318799401907
                },
                "amorphous": {
                    "mean": 0.8948943847261029,
                    "std": 0.024243187994019057
                }
            },
            "areas": {
                "crystalline": {
                    "mean": 12897.023948349839,
                    "std": 486.0544220988292
                },
                "amorphous": {
                    "mean": 114377.55863498349,
                    "std": 29398.773538257527
                }
            },
            "per_measurement": {
                "Round_1": {
                    "file": "75_11_EW_01.txt",
                    "total_area": 139847.64925000002,
                    "crystalline_area": 12920.928573415706,
                    "amorphous_area": 126926.72067658429,
                    "crystalline_fraction": 0.09239289071150195,
                    "amorphous_fraction": 0.9076071092884981
                },
                "Round_2": {
                    "file": "75_11_EW_02.txt",
                    "total_area": 148789.89925,
                    "crystalline_area": 13370.684988101595,
                    "amorphous_area": 135419.2142618984,
                    "crystalline_fraction": 0.08986285396722987,
