Repository: digital-chemistry/zif-vis

# ZIF Biocomposite Explorer

Interactive Flask app for exploring ZIF biocomposite formulations across composition, concentration, phase assignment, crystallinity, encapsulation efficiency, and experiment-level spectra.

## What this app shows

The explorer combines a summary dataset with repeat-level ATR-IR and XRD measurements.

- The main plot shows sample points in ternary composition space.
- The 3D view stacks concentration layers vertically.
- The 2D view isolates one concentration layer at a time.
- The right inspector explains the selected sample with parameters, phase composition, ATR-IR, and repeated XRD measurements.

File: project/zif_biocomposite_summary_manual.json (part 26 of 39)
{
                "ratio_response": 0.1872
            },
            "ratio_raw_adaptive": 0.5393,
            "ratio_nu_corrected": 0.8216,
            "ratio_response_scaled": 0.1872
        },
        "LC_percent": 79
    },
    "50_09_WW": {
        "washing": "water_washing",
        "concentration": 50.0,
        "ternary_position": 9,
        "measurements": {
            "Round_1": "50_09_WW_01.xy",
            "Round_2": "50_09_WW_02.xy",
            "Round_3": "50_09_WW_03.xy"
        },
        "crystallinity": {
            "fractions": {
                "crystalline": {
                    "mean": 0.17417047331482838,
                    "std": 0.05790407527972907
                },
                "amorphous": {
                    "mean": 0.8258295266851716,
                    "std": 0.0579040752797291
                }
            },
            "areas": {
                "crystalline": {
                    "mean": 11739.443082697158,
                    "std": 1250.6347026468118
                },
                "amorphous": {
                    "mean": 61781.13950063618,
                    "std": 26500.483338214442
                }
            },
            "per_measurement": {
                "Round_1": {
                    "file": "50_09_WW_01.txt",
                    "total_area": 43007.04925000001,
                    "crystalline_area": 10296.907071603731,
                    "amorphous_area": 32710.14217839628,
                    "crystalline_fraction": 0.23942370497793983,
                    "amorphous_fraction": 0.7605762950220601
                },
                "Round_2": {
                    "file": "50_09_WW_02.txt",
                    "total_area": 80446.54924999998,
                    "crystalline_area": 12402.36254937203,
                    "amorphous_area": 68044.18670062796,
                    "crystalline_fraction": 0.15416898132982418,
                    "amorphous_fraction": 0.8458310186701758
                },
                "Round_3": {
                    "file": "50_09_WW_03.txt",
                    "total_area": 97108.14925000002,
                    "crystalline_area": 12519.059627115712,
                    "amorphous_area": 84589.0896228843,
                    "crystalline_fraction": 0.12891873363672113,
                    "amorphous_fraction": 0.8710812663632789
                }
            }
        },
        "phase_composition": {
            "Sodalite": {
                "mean": 0.0,
                "std": 0.0
            },
            "Diamondoid": {
                "mean": 0.0,
                "std": 0.0
            },
            "U12": {
                "mean": 0.0,
                "std": 0.0
            },
            "U13": {
                "mean": 0.0,
                "std": 0.0
            },
            "ZIF-EC-1": {
                "mean": 0.0,
                "std": 0.0
            },
            "ZIF-C": {
                "mean": 1.0,
                "std": 0.0
            },
            "ZIF-L": {
                "mean": 0.0,
                "std": 0.0
            }
        },
        "composition": {
            "M_percent": 20.0,
            "L_percent": 20.0,
            "BSA_percent": 60.0
        },
        "encapsulation_efficiency": {
            "mean": 17.824,
            "error_bar": 4.069
        },
        "atr_file": "A50WW-09.xy",
        "ir_data": {
            "area_1647": 0.0011,
            "height_1647": 0.0002,
            "area_421": 0.0025,
            "peak_pos_421": 423.5618,
            "height_421": 0.0007,
            "ratio_selected_peaks": 0.3136,
            "adaptive": {
                "method": "adaptive peak-finding; Amide I search 1620-1680 cm^-1, integrate ±25 cm^-1; Zn-N search 405-440 cm^-1, integrate ±10 cm^-1; optional nu-correction (A·nu); response factors f_BSA=600, f_MOF=30",
                "peak_1647_found": 1651.0684,
                "peak_1647_shift_cm1": 4.0684,
                "height_1647": 0.0045,
                "area_1647_raw": 0.1068,
                "area_1647_nu": 176.2576,
                "peak_421_found": 423.5618,
                "peak_421_shift_cm1": 2.5618,
                "height_421": 0.0038,
                "area_421_raw": 0.0053,
                "area_421_nu": 2.2677,
                "ratio_raw": 0.9525,
                "ratio_nu": 0.9873,
                "ratio_response": 0.7953
            },
            "ratio_raw_adaptive": 0.9525,
            "ratio_nu_corrected": 0.9873,
            "ratio_response_scaled": 0.7953
        },
        "LC_percent": 83
    },
    "50_10_EW": {
        "washing": "ethanol_washing",
        "concentration": 50.0,
        "ternary_position": 10,
        "measurements": {
            "Round_1": "50_10_EW_01.xy",
            "Round_2": "50_10_EW_02.xy",
            "Round_3": "50_10_EW_03.xy"
        },
        "crystallinity": {
            "fractions": {
                "crystalline": {
                    "mean": 0.22060883528333122,
                    "std": 0.02238038120226726
                },
                "amorphous": {
                    "mean": 0.7793911647166687,
                    "std": 0.02238038120226726
                }
            },
            "areas": {
                "crystalline": {
                    "mean": 11317.352651990439,
                    "std": 515.1360188778017
                },
                "amorphous": {
                    "mean": 40494.97993134289,
                    "std": 7135.382284634482
                }
            },
            "per_measurement": {
                "Round_1": {
                    "file": "50_10_EW_01.txt",
                    "total_area": 50531.49925,
                    "crystalline_area": 11151.112419357432,
                    "amorphous_area": 39380.38683064257,
                    "crystalline_fraction": 0.22067646091773996,
                    "amorphous_fraction": 0.7793235390822599
                },
                "Round_2": {
                    "file": "50_10_EW_02.txt",
                    "total_area": 60017.14925000001,
                    "crystalline_area": 11895.081964274692,
                    "amorphous_area": 48122.06728572531,
                    "crystalline_fraction": 0.19819471789181475,
                    "amorphous_fraction": 0.8018052821081852
                },
                "Round_3": {
                    "file": "50_10_EW_03.txt",
                    "total_area": 44888.34925,
                    "crystalline_area": 10905.863572339193,
                    "amorphous_area": 33982.4856776608,
                    "crystalline_fraction": 0.24295532704043898,
                    "amorphous_fraction": 0.757044672959561
                }
            }
        },
        "phase_composition": {
            "Sodalite": {
                "mean": 1.0,
                "std": 0.0
            },
            "Diamondoid": {
                "mean": 0.0,
                "std": 0.0
            },
            "U12": {
                "mean": 0.0,
                "std": 0.0
            },
            "U13": {
                "mean": 0.0,
                "std": 0.0
            },
            "ZIF-EC-1": {
                "mean": 0.0,
                "std": 0.0
            },
            "ZIF-C": {
                "mean": 0.0,
                "std": 0.0
            },
            "ZIF-L": {
                "mean": 0.0,
                "std": 0.0
            }
        },
        "composition": {
            "M_percent": 30.0,
            "L_percent": 20.0,
            "BSA_percent": 50.0
        },
        "encapsulation_efficiency": {
            "mean": 31.683,
            "error_bar": 2.098
        },
        "atr_file": "A50EW-10.xy",
        "ir_data": {
            "area_1647": 0.0121,
            "height_1647": 0.0014,
            "area_421": 0.0208,
            "peak_pos_421": 421.5056,
            "height_421": 0.0031,
            "ratio_selected_peaks": 0.3676,
            "adaptive": {
                "method": "adaptive peak-finding; Amide I search 1620-1680 cm^-1, integrate ±25 cm^-1; Zn-N search 405-440 cm^-1, integrate ±10 cm^-1; optional nu-correction (A·nu); response factors f_BSA=600, f_MOF=30",
                "peak_1647_found": 1651.0684,
                "peak_1647_shift_cm1": 4.0684,
                "height_1647": 0.0198,
                "area_1647_raw": 0.4486,
                "area_1647_nu": 740.4345,
                "peak_421_found": 423.5618,
                "peak_421_shift_cm1": 2.5618,
                "height_421": 0.0052,
                "area_421_raw": 0.0398,
                "area_421_nu": 16.8662,
                "ratio_raw": 0.9185,
                "ratio_nu": 0.9777,
                "ratio_response": 0.687
            },
            "ratio_raw_adaptive": 0.9185,
            "ratio_nu_corrected": 0.9777,
            "ratio_response_scaled": 0.687
        },
        "LC_percent": 80
    },
    "50_10_WW": {
        "washing": "water_washing",
        "concentration": 50.0,
        "ternary_position": 10,
        "measurements": {
            "Round_1": "50_10_WW_01.xy",
            "Round_2": "50_10_WW_02.xy",
            "Round_3": "50_10_WW_03.xy"
        },
        "crystallinity": {
            "fractions": {
                "crystalline": {
                    "mean": 0.17314997603489957,
                    "std": 0.031039251730792885
                },
                "amorphous": {
                    "mean": 0.8268500239651004,
                    "std": 0.031039251730792868
                }
            },
            "areas": {
                "crystalline": {
                    "mean": 11457.571392497419,
                    "std": 1737.6441397813376
                },
                "amorphous": {
                    "mean": 57164.44452416924,
                    "std": 18861.192255818358
                }
            },
            "per_measurement": {
                "Round_1": {
                    "file": "50_10_WW_01.txt",
                    "total_area": 45589.199249999976,
                    "crystalline_area": 9507.54183747992,
                    "amorphous_area": 36081.657412520064,
                    "crystalline_fraction": 0.20854812091221195,
                    "amorphous_fraction": 0.791451879087788
                },
                "Round_2": {
                    "file": "50_10_WW_02.txt",
                    "total_area": 85278.54925,
                    "crystalline_area": 12841.787474299193,
                    "amorphous_area": 72436.76177570081,
                    "crystalline_fraction": 0.15058637356332832,
                    "amorphous_fraction": 0.8494136264366716
                },
                "Round_3": {
                    "file": "50_10_WW_03.txt",
                    "total_area": 74998.29925000001,
                    "crystalline_area": 12023.384865713146,
                    "amorphous_area": 62974.91438428686,
                    "crystalline_fraction": 0.1603154336291585,
                    "amorphous_fraction": 0.8396845663708414
                }
            }
        },
        "phase_composition": {
            "Sodalite": {
                "mean": 0.0,
                "std": 0.0
            },
            "Diamondoid": {
                "mean": 0.0,
                "std": 0.0
            },
            "U12": {
                "mean": 0.0,
                "std": 0.0
            },
            "U13": {
                "mean": 0.0,
                "std": 0.0
            },
            "ZIF-EC-1": {
                "mean": 0.0,
                "std": 0.0
            },
            "ZIF-C": {
                "mean": 1.0,
                "std": 0.0
            },
            "ZIF-L": {
                "mean": 0.0,
                "std": 0.0
            }
        },
        "composition": {
            "M_percent": 30.0,
            "L_percent": 20.0,
            "BSA_percent": 50.0
        },
        "encapsulation_efficiency": {
            "mean": 27.667,
            "error_bar": 3.842
        },
        "atr_file": "A50WW-10.xy",
        "ir_data": {
            "area_1647": 0.0087,
            "height_1647": 0.001,
            "area_421": 0.0163,
            "peak_pos_421": 423.5618,
            "height_421": 0.0018,
            "ratio_selected_peaks": 0.3478,
            "adaptive": {
                "method": "adaptive peak-finding; Amide I search 1620-1680 cm^-1, integrate ±25 cm^-1; Zn-N search 405-440 cm^-1, integrate ±10 cm^-1; optional nu-correction (A·nu); response factors f_BSA=600, f_MOF=30",
                "peak_1647_found": 1651.0684,
                "peak_1647_shift_cm1": 4.0684,
                "height_1647": 0.0131,
                "area_1647_raw": 0.288,
                "area_1647_nu": 475.0455,
                "peak_421_found": 419.4495,
                "peak_421_shift_cm1": -1.5505,
                "height_421": 0.0046,
                "area_421_raw": 0.0235,
                "area_421_nu": 9.861,
                "ratio_raw": 0.9247,
                "ratio_nu": 0.9797,
                "ratio_response": 0.7066
            },
            "ratio_raw_adaptive": 0.9247,
            "ratio_nu_corrected": 0.9797,
            "ratio_response_scaled": 0.7066
        },
        "LC_percent": 83
    },
    "50_11_EW": {
        "washing": "ethanol_washing",
        "concentration": 50.0,
        "ternary_position": 11,
        "measurements": {
            "Round_1": "50_11_EW_01.xy",
            "Round_2": "50_11_EW_02.xy",
            "Round_3": "50_11_EW_03.xy"
        },
        "crystallinity": {
            "fractions": {
                "crystalline": {
                    "mean": 0.0,
                    "std": 0.0
                },
                "amorphous": {
                    "mean": 1.0,
                    "std": 0.0
                }
            },
            "areas": {
                "crystalline": {
                    "mean": 0.0,
                    "std": 0.0
                },
                "amorphous": {
                    "mean": 39530.48258333333,
                    "std": 9889.824147240099
                }
            },
            "per_measurement": {
                "Round_1": {
                    "file": "50_11_EW_01.txt",
                    "total_area": 28116.249249999997,
                    "crystalline_area": 0.0,
                    "amorphous_area": 28116.249249999997,
                    "crystalline_fraction": 0.0,
                    "amorphous_fraction": 1.0
                },
                "Round_2": {
                    "file": "50_11_EW_02.txt",
                    "total_area": 44929.24924999999,
                    "crystalline_area": 0.0,
                    "amorphous_area": 44929.24924999999,
                    "crystalline_fraction": 0.0,
                    "amorphous_fraction": 1.0
                },
                "Round_3": {
                    "file": "50_11_EW_03.txt",
                    "total_area": 45545.949250000005,
                    "crystalline_area": 0.0,
                    "amorphous_area": 45545.949250000005,
                    "crystalline_fraction": 0.0,
                    "amorphous_fraction": 1.0
                }
            }
        },
        "phase_composition": {
            "Sodalite": {
                "mean": 0.0,
                "std": 0.0
            },
            "Diamondoid": {
                "mean": 0.0,
                "std": 0.0
            },
            "U12": {
                "mean": 0.0,
                "std": 0.0
            },
            "U13": {
                "mean": 0.0,
                "std": 0.0
            },
            "ZIF-EC-1": {
                "mean": 0.0,
                "std": 0.0
            },
            "ZIF-C": {
                "mean": 0.0,
                "std": 0.0
            },
            "ZIF-L": {
                "mean": 0.0,
                "std": 0.0
            }
        },
        "composition": {
            "M_percent": 40.0,
            "L_percent": 20.0,
            "BSA_percent": 40.0
        },
        "encapsulation_efficiency": {
            "mean": 49.521,
            "error_bar": 4.715
        },
        "atr_file": "A50EW-11.xy",
        "ir_data": {
            "area_1647": 0.0039,
            "height_1647": 0.0007,
            "area_421": 0.007,
            "peak_pos_421": 425.6179,
            "height_421": 0.001,
            "ratio_selected_peaks": 0.3595,
            "adaptive": {
                "method": "adaptive peak-finding; Amide I search 1620-1680 cm^-1, integrate ±25 cm^-1; Zn-N search 405-440 cm^-1, integrate ±10 cm^-1; optional nu-correction (A·nu); response factors f_BSA=600, f_MOF=30",
                "peak_1647_found": 1653.1245,
                "peak_1647_shift_cm1": 6.1245,
                "height_1647": 0.0069,
                "area_1647_raw": 0.1523,
                "area_1647_nu": 251.6101,
                "peak_421_found": 425.6179,
                "peak_421_shift_cm1": 4.6179,
                "height_421": 0.0041,
                "area_421_raw": 0.0093,
                "area_421_nu": 3.965,
                "ratio_raw": 0.9424,
                "ratio_nu": 0.9845,
                "ratio_response": 0.7604
            },
            "ratio_raw_adaptive": 0.9424,
            "ratio_nu_corrected": 0.9845,
            "ratio_response_scaled": 0.7604
        },
        "LC_percent": null
    },
    "50_11_WW": {
        "washing": "water_washing",
        "concentration": 50.0,
        "ternary_position": 11,
        "measurements": {
            "Round_1": "50_11_WW_01.xy",
            "Round_2": "50_11_WW_02.xy",
            "Round_3": "50_11_WW_03.xy"
        },
        "crystallinity": {
            "fractions": {
                "crystalline": {
                    "mean": 0.0,
                    "std": 0.0
                },
                "amorphous": {
                    "mean": 1.0,
                    "std": 0.0
                }
            },
            "areas": {
                "crystalline": {
                    "mean": 0.0,
                    "std": 0.0
                },
                "amorphous": {
                    "mean": 88443.63258333334,
                    "std": 57026.3136205632
                }
            },
            "per_measurement": {
                "Round_1": {
                    "file": "50_11_WW_01.txt",
                    "total_area": 39513.44925,
                    "crystalline_area": 0.0,
                    "amorphous_area": 39513.44925,
                    "crystalline_fraction": 0.0,
                    "amorphous_fraction": 1.0
                },
                "Round_2": {
                    "file": "50_11_WW_02.txt",
                    "total_area": 151071.24925,
                    "crystalline_area": 0.0,
                    "amorphous_area": 151071.24925,
                    "crystalline_fraction": 0.0,
                    "amorphous_fraction": 1.0
                },
                "Round_3": {
                    "file": "50_11_WW_03.txt",
                    "total_area": 74746.19924999999,
                    "crystalline_area": 0.0,
                    "amorphous_area": 74746.19924999999,
                    "crystalline_fraction": 0.0,
                    "amorphous_fraction": 1.0
                }
            }
        },
        "phase_composition": {
            "Sodalite": {
                "mean": 0,
                "std": 0
            },
            "Diamondoid": {
                "mean": 0,
                "std": 0
            },
            "U12": {
                "mean": 0,
                "std": 0
            },
            "U13": {
                "mean": 0,
                "std": 0
            },
            "ZIF-EC-1": {
                "mean": 0,
                "std": 0
            },
            "ZIF-C": {
                "mean": 0,
                "std": 0
            },
            "ZIF-L": {
                "mean": 0,
                "std": 0
            }
        },
        "composition": {
            "M_percent": 40.0,
            "L_percent": 20.0,
            "BSA_percent": 40.0
        },
        "encapsulation_efficiency": {
            "mean": 42.328,
            "error_bar": 3.157
        },
        "atr_file": "A50WW-11.xy",
        "ir_data": {
            "area_1647": 0.0139,
            "height_1647": 0.0017,
            "area_421": 0.0044,
            "peak_pos_421": 421.5056,
            "height_421": 0.0008,
            "ratio_selected_peaks": 0.7594,
            "adaptive": {
                "method": "adaptive peak-finding; Amide I search 1620-1680 cm^-1, integrate ±25 cm^-1; Zn-N search 405-440 cm^-1, integrate ±10 cm^-1; optional nu-correction (A·nu); response factors f_BSA=600, f_MOF=30",
                "peak_1647_found": 1651.0684,
                "peak_1647_shift_cm1": 4.0684,
                "height_1647": 0.0186,
                "area_1647_raw": 0.4074,
                "area_1647_nu": 672.159,
                "peak_421_found": 423.5618,
                "peak_421_shift_cm1": 2.5618,
                "height_421": 0.0021,
                "area_421_raw": 0.0102,
                "area_421_nu": 4.3417,
                "ratio_raw": 0.9755,
                "ratio_nu": 0.9936,
                "ratio_response": 0.8856
            },
            "ratio_raw_adaptive": 0.9755,
            "ratio_nu_corrected": 0.9936,
            "ratio_response_scaled": 0.8856
        },
        "LC_percent": null
    },
    "50_12_EW": {
        "washing": "ethanol_washing",
        "concentration": 50.0,
        "ternary_position": 12,
        "measurements": {
            "Round_1": "50_12_EW_01.xy",
            "Round_2": "50_12_EW_02.xy",
            "Round_3": "50_12_EW_03.xy"
        },
        "crystallinity": {
            "fractions": {
                "crystalline": {
                    "mean": 0.24575746908998816,
                    "std": 0.08025606899090706
                },
                "amorphous": {
                    "mean": 0.7542425309100119,
                    "std": 0.08025606899090708
                }
            },
            "areas": {
                "crystalline": {
                    "mean": 9622.511048021594,
                    "std": 918.0054622668541
                },
                "amorphous": {
                    "mean": 32606.904868645073,
                    "std": 13545.251551282847
                }
            },
            "per_measurement": {
                "Round_1": {
                    "file": "50_12_EW_01.txt",
                    "total_area": 25890.799249999996,
                    "crystalline_area": 8762.080013512428,
                    "amorphous_area": 17128.719236487566,
                    "crystalline_fraction": 0.33842446997894166,
                    "amorphous_fraction": 0.6615755300210583
                },
                "Round_2": {
                    "file": "50_12_EW_02.txt",
                    "total_area": 52882.49924999999,
                    "crystalline_area": 10588.896179196898,
                    "amorphous_area": 42293.6030708031,
                    "crystalline_fraction": 0.20023441269555536,
                    "amorphous_fraction": 0.7997655873044446
                },
                "Round_3": {
                    "file": "50_12_EW_03.txt",
                    "total_area": 47914.94924999999,
                    "crystalline_area": 9516.55695135545,
                    "amorphous_area": 38398.392298644554,
                    "crystalline_fraction": 0.1986135245954674,
                    "amorphous_fraction": 0.8013864754045326
                }
            }
        },
        "phase_composition": {
            "Sodalite": {
                "mean": 0.0,
                "std": 0.0
            },
            "Diamondoid": {
                "mean": 0.0,
                "std": 0.0
            },
            "U12": {
                "mean": 0.0,
                "std": 0.0
            },
            "U13": {
                "mean": 1.0,
                "std": 0.0
            },
            "ZIF-EC-1": {
                "mean": 0.0,
                "std": 0.0
            },
            "ZIF-C": {
                "mean": 0.0,
                "std": 0.0
            },
            "ZIF-L": {
                "mean": 0.0,
                "std": 0.0
            }
        },
        "composition": {
            "M_percent": 50.0,
            "L_percent": 20.0,
            "BSA_percent": 30.0
        },
        "encapsulation_efficiency": {
            "mean": 41.144,
            "error_bar": 5.871
        },
        "atr_file": "A50EW-12.xy",
        "ir_data": {
            "area_1647": 0.0011,
            "height_1647": 0.0003,
            "area_421": 0.0142,
            "peak_pos_421": 423.5618,
            "height_421": 0.0016,
            "ratio_selected_peaks": 0.0708,
            "adaptive": {
                "method": "adaptive peak-finding; Amide I search 1620-1680 cm^-1, integrate ±25 cm^-1; Zn-N search 405-440 cm^-1, integrate ±10 cm^-1; optional nu-correction (A·nu); response factors f_BSA=600, f_MOF=30",
                "peak_1647_found": 1653.1245,
                "peak_1647_shift_cm1": 6.1245,
                "height_1647": 0.0036,
                "area_1647_raw": 0.0754,
                "area_1647_nu": 124.5169,
                "peak_421_found": 423.5618,
                "peak_421_shift_cm1": 2.5618,
                "height_421": 0.0047,
                "area_421_raw": 0.0143,
                "area_421_nu": 6.0444,
                "ratio_raw": 0.8402,
                "ratio_nu": 0.9537,
                "ratio_response": 0.5074
            },
            "ratio_raw_adaptive": 0.8402,
            "ratio_nu_corrected": 0.9537,
            "ratio_response_scaled": 0.5074
        },
        "LC_percent": 76
    },
    "50_12_WW": {
        "washing": "water_washing",
        "concentration": 50.0,
        "ternary_position": 12,
        "measurements": {
            "Round_1": "50_12_WW_01.xy",
            "Round_2": "50_12_WW_02.xy",
            "Round_3": "50_12_WW_03.xy"
        },
        "crystallinity": {
            "fractions": {
                "crystalline": {
                    "mean": 0.12457868095793567,
                    "std": 0.03485713367069202
                },
                "amorphous": {
                    "mean": 0.8754213190420644,
                    "std": 0.03485713367069201
                }
            },
            "areas": {
                "crystalline": {
                    "mean": 11090.127893960198,
                    "std": 1355.7507060557111
                },
                "amorphous": {
                    "mean": 86065.48802270647,
                    "std": 42930.77543536798
                }
            },
            "per_measurement": {
                "Round_1": {
                    "file": "50_12_WW_01.txt",
                    "total_area": 71528.94924999999,
                    "crystalline_area": 10748.88920404566,
                    "amorphous_area": 60780.06004595433,
                    "crystalline_fraction": 0.15027327140620148,
                    "amorphous_fraction": 0.8497267285937985
                },
                "Round_2": {
                    "file": "50_12_WW_02.txt",
                    "total_area": 148218.19925,
                    "crystalline_area": 12583.897681743081,
                    "amorphous_area": 135634.30156825692,
                    "crystalline_fraction": 0.08490116426605473,
                    "amorphous_fraction": 0.9150988357339452
                },
                "Round_3": {
                    "file": "50_12_WW_03.txt",
                    "total_area": 71719.69924999998,
                    "crystalline_area": 9937.596796091855,
                    "amorphous_area": 61782.10245390814,
                    "crystalline_fraction": 0.13856160720155078,
                    "amorphous_fraction": 0.8614383927984492
                }
            }
        },
        "phase_composition": {
            "Sodalite": {
                "mean": 0.0,
                "std": 0.0
            },
            "Diamondoid": {
                "mean": 0.0,
                "std": 0.0
            },
            "U12": {
                "mean": 0.0,
                "std": 0.0
            },
            "U13": {
                "mean": 1.0,
                "std": 0.0
            },
            "ZIF-EC-1": {
                "mean": 0.0,
                "std": 0.0
            },
            "ZIF-C": {
                "mean": 0.0,
                "std": 0.0
            },
            "ZIF-L": {
                "mean": 0.0,
                "std": 0.0
            }
        },
        "composition": {
            "M_percent": 50.0,
            "L_percent": 20.0,
            "BSA_percent": 30.0
        },
        "encapsulation_efficiency": {
            "mean": 34.844,
            "error_bar": 3.081
        },
        "atr_file": "A50WW-12.xy",
        "ir_data": {
            "area_1647": 0.0025,
            "height_1647": 0.0003,
            "area_421": 0.0026,
            "peak_pos_421": 423.5618,
            "height_421": 0.0009,
            "ratio_selected_peaks": 0.4848,
            "adaptive": {
                "method": "adaptive peak-finding; Amide I search 1620-1680 cm^-1, integrate ±25 cm^-1; Zn-N search 405-440 cm^-1, integrate ±10 cm^-1; optional nu-correction (A·nu); response factors f_BSA=600, f_MOF=30",
                "peak_1647_found": 1651.0684,
                "peak_1647_shift_cm1": 4.0684,
                "height_1647": 0.0041,
                "area_1647_raw": 0.0909,
                "area_1647_nu": 149.9389,
                "peak_421_found": 431.7862,
                "peak_421_shift_cm1": 10.7862,
                "height_421": 0.0009,
                "area_421_raw": 0.001,
                "area_421_nu": 0.4255,
                "ratio_raw": 0.9893,
                "ratio_nu": 0.9972,
                "ratio_response": 0.9463
            },
            "ratio_raw_adaptive": 0.9893,
            "ratio_nu_corrected": 0.9972,
            "ratio_response_scaled": 0.9463
        },
        "LC_percent": 79
    },
    "50_13_EW": {
        "washing": "ethanol_washing",
        "concentration": 50.0,
        "ternary_position": 13,
        "measurements": {
            "Round_1": "50_13_EW_01.xy",
            "Round_2": "50_13_EW_02.xy",
            "Round_3": "50_13_EW_03.xy"
        },
        "crystallinity": {
            "fractions": {
                "crystalline": {
                    "mean": 0.17770469488791707,
                    "std": 0.02348904573416151
                },
                "amorphous": {
                    "mean": 0.822295305112083,
                    "std": 0.023489045734161537
                }
            },
            "areas": {
                "crystalline": {
                    "mean": 13157.268596021086,
                    "std": 579.3992816909522
                },
                "amorphous": {
                    "mean": 61640.613987312245,
                    "std": 9207.279383302919
                }
            },
            "per_measurement": {
                "Round_1": {
                    "file": "50_13_EW_01.txt",
                    "total_area": 85002.24925000001,
                    "crystalline_area": 12813.994199144814,
                    "amorphous_area": 72188.25505085518,
                    "crystalline_fraction": 0.15074888384962137,
                    "amorphous_fraction": 0.8492511161503786
                },
                "Round_2": {
                    "file": "50_13_EW_02.txt",
                    "total_area": 68043.19924999999,
                    "crystalline_area": 12831.58744173039,
                    "amorphous_area": 55211.611808269605,
                    "crystalline_fraction": 0.18858001362612872,
                    "amorphous_fraction": 0.8114199863738714
                },
                "Round_3": {
                    "file": "50_13_EW_03.txt",
                    "total_area": 71348.19924999999,
                    "crystalline_area": 13826.224147188048,
                    "amorphous_area": 57521.97510281195,
                    "crystalline_fraction": 0.19378518718800106,
                    "amorphous_fraction": 0.8062148128119988
                }
            }
        },
        "phase_composition": {
            "Sodalite": {
                "mean": 0.0,
                "std": 0.0
            },
            "Diamondoid": {
                "mean": 0.0,
                "std": 0.0
            },
            "U12": {
                "mean": 0.0,
                "std": 0.0
            },
            "U13": {
                "mean": 1.0,
                "std": 0.0
            },
            "ZIF-EC-1": {
                "mean": 0.0,
                "std": 0.0
            },
            "ZIF-C": {
                "mean": 0.0,
                "std": 0.0
            },
            "ZIF-L": {
                "mean": 0.0,
                "std": 0.0
            }
        },
        "composition": {
            "M_percent": 60.0,
            "L_percent": 20.0,
            "BSA_percent": 20.0
        },
        "encapsulation_efficiency": {
            "mean": 16.063,
            "error_bar": 11.498
        },
        "atr_file": "A50EW-13.xy",
        "ir_data": {
            "area_1647": 0.0167,
            "height_1647": 0.0019,
            "area_421": 0.0002,
            "peak_pos_421": 425.6179,
            "height_421": 0.0001,
            "ratio_selected_peaks": 0.986,
            "adaptive": {
                "method": "adaptive peak-finding; Amide I search 1620-1680 cm^-1, integrate ±25 cm^-1; Zn-N search 405-440 cm^-1, integrate ±10 cm^-1; optional nu-correction (A·nu); response factors f_BSA=600, f_MOF=30",
                "peak_1647_found": 1651.0684,
                "peak_1647_shift_cm1": 4.0684,
                "height_1647": 0.0254,
                "area_1647_raw": 0.5878,
                "area_1647_nu": 970.4812,
                "peak_421_found": 415.3372,
                "peak_421_shift_cm1": -5.6628,
                "height_421": 0.002,
                "area_421_raw": 0.0094,
                "area_421_nu": 3.8813,
                "ratio_raw": 0.9843,
                "ratio_nu": 0.996,
                "ratio_response": 0.9259
            },
            "ratio_raw_adaptive": 0.9843,
            "ratio_nu_corrected": 0.996,
            "ratio_response_scaled": 0.9259
        },
        "LC_percent": 74
    },
    "50_13_WW": {
        "washing": "water_washing",
        "concentration": 50.0,
        "ternary_position": 13,
        "measurements": {
            "Round_1": "50_13_WW_01.xy",
            "Round_2": "50_13_WW_02.xy",
            "Round_3": "50_13_WW_03.xy"
        },
        "crystallinity": {
            "fractions": {
                "crystalline": {
                    "mean": 0.1431546570245336,
                    "std": 0.00842116514203941
                },
                "amorphous": {
                    "mean": 0.8568453429754664,
                    "std": 0.008421165142039402
                }
            },
            "areas": {
                "crystalline": {
                    "mean": 10114.93162584826,
                    "std": 618.8674446569293
                },
                "amorphous": {
                    "mean": 60634.634290818394,
                    "std": 4134.919404195914
                }
            },
            "per_measurement": {
                "Round_1": {
                    "file": "50_13_WW_01.txt",
                    "total_area": 65639.09925,
                    "crystalline_area": 9771.146591560784,
                    "amorphous_area": 55867.952658439215,
                    "crystalline_fraction": 0.148861680053612,
                    "amorphous_fraction": 0.851138319946388
                },
                "Round_2": {
                    "file": "50_13_WW_02.txt",
                    "total_area": 73609.39924999999,
                    "crystalline_area": 10829.369810845099,
                    "amorphous_area": 62780.029439154896,
                    "crystalline_fraction": 0.1471193885724465,
                    "amorphous_fraction": 0.8528806114275537
                },
                "Round_3": {
                    "file": "50_13_WW_03.txt",
                    "total_area": 73000.19924999999,
                    "crystalline_area": 9744.278475138899,
                    "amorphous_area": 63255.92077486109,
                    "crystalline_fraction": 0.1334829024475423,
                    "amorphous_fraction": 0.8665170975524578
                }
            }
        },
        "phase_composition": {
            "Sodalite": {
                "mean": 0.0,
                "std": 0.0
            },
            "Diamondoid": {
                "mean": 0.0,
                "std": 0.0
            },
            "U12": {
                "mean": 0.0,
                "std": 0.0
            },
            "U13": {
                "mean": 1.0,
                "std": 0.0
            },
            "ZIF-EC-1": {
                "mean": 0.0,
                "std": 0.0
            },
            "ZIF-C": {
                "mean": 0.0,
                "std": 0.0
            },
            "ZIF-L": {
                "mean": 0.0,
                "std": 0.0
            }
        },
        "composition": {
            "M_percent": 60.0,
            "L_percent": 20.0,
            "BSA_percent": 20.0
        },
        "encapsulation_efficiency": {
            "mean": 18.747,
            "error_bar": 5.646
        },
        "atr_file": "A50WW-13.xy",
        "ir_data": {
            "area_1647": 0.0021,
            "height_1647": 0.0004,
            "area_421": 0.0,
            "peak_pos_421": 427.674,
            "height_421": 0.0,
            "ratio_selected_peaks": 1.0,
            "adaptive": {
                "method": "adaptive peak-finding; Amide I search 1620-1680 cm^-1, integrate ±25 cm^-1; Zn-N search 405-440 cm^-1, integrate ±10 cm^-1; optional nu-correction (A·nu); response factors f_BSA=600, f_MOF=30",
                "peak_1647_found": 1651.0684,
                "peak_1647_shift_cm1": 4.0684,
                "height_1647": 0.0058,
                "area_1647_raw": 0.1292,
                "area_1647_nu": 213.2009,
                "peak_421_found": 409.1689,
                "peak_421_shift_cm1": -11.8311,
                "height_421": 0.0022,
                "area_421_raw": 0.0133,
                "area_421_nu": 5.4735,
                "ratio_raw": 0.9064,
                "ratio_nu": 0.975,
                "ratio_response": 0.6607
            },
            "ratio_raw_adaptive": 0.9064,
            "ratio_nu_corrected": 0.975,
            "ratio_response_scaled": 0.6607
        },
        "LC_percent": 79
    },
    "50_14_EW": {
        "washing": "ethanol_washing",
        "concentration": 50.0,
        "ternary_position": 14,
        "measurements": {
            "Round_1": "50_14_EW_01.xy",
            "Round_2": "50_14_EW_02.xy",
            "Round_3": "50_14_EW_03.xy"
        },
        "crystallinity": {
            "fractions": {
                "crystalline": {
                    "mean": 0.24102310671838026,
                    "std": 0.024821121260052252
                },
                "amorphous": {
                    "mean": 0.7589768932816198,
                    "std": 0.024821121260052235
                }
            },
            "areas": {
                "crystalline": {
                    "mean": 21636.373499156773,
                    "std": 880.2129402566317
                },
                "amorphous": {
                    "mean": 68618.5424175099,
                    "std": 8011.548317952016
