Repository: digital-chemistry/zif-vis

# ZIF Biocomposite Explorer

Interactive Flask app for exploring ZIF biocomposite formulations across composition, concentration, phase assignment, crystallinity, encapsulation efficiency, and experiment-level spectra.

## What this app shows

The explorer combines a summary dataset with repeat-level ATR-IR and XRD measurements.

- The main plot shows sample points in ternary composition space.
- The 3D view stacks concentration layers vertically.
- The 2D view isolates one concentration layer at a time.
- The right inspector explains the selected sample with parameters, phase composition, ATR-IR, and repeated XRD measurements.

File: project/Exp-A.json (part 27 of 32)
{
                    "amorphous_fraction": 0.9101371460327701
                },
                "Round_3": {
                    "file": "75_11_EW_03.txt",
                    "total_area": 93186.19924999999,
                    "crystalline_area": 12399.45828353222,
                    "amorphous_area": 80786.74096646777,
                    "crystalline_fraction": 0.13306110114295944,
                    "amorphous_fraction": 0.8669388988570406
                }
            }
        },
        "phase_composition": {
            "Sodalite": {
                "mean": 1.0,
                "std": 0.0
            },
            "Diamondoid": {
                "mean": 0.0,
                "std": 0.0
            },
            "U12": {
                "mean": 0.0,
                "std": 0.0
            },
            "U13": {
                "mean": 0.0,
                "std": 0.0
            },
            "ZIF-EC-1": {
                "mean": 0.0,
                "std": 0.0
            },
            "ZIF-C": {
                "mean": 0.0,
                "std": 0.0
            },
            "ZIF-L": {
                "mean": 0.0,
                "std": 0.0
            }
        },
        "composition": {
            "M_percent": 40.0,
            "L_percent": 20.0,
            "BSA_percent": 40.0
        },
        "atr_file": "A75EW-11.xy",
        "ir_data": {
            "area_1647": 0.0135,
            "height_1647": 0.0017,
            "area_421": 0.0174,
            "peak_pos_421": 421.5056,
            "height_421": 0.0022,
            "ratio_selected_peaks": 0.4367
        },
        "encapsulation_efficiency": {
            "mean": 32.793,
            "error_bar": 4.022
        },
        "lc_data": {
            "lc_percent": 87.0
        }
    },
    "75_15_EW": {
        "washing": "ethanol_washing",
        "concentration": 75.0,
        "ternary_position": 15,
        "measurements": {
            "Round_1": "75_15_EW_01.xy",
            "Round_2": "75_15_EW_02.xy",
            "Round_3": "75_15_EW_03.xy"
        },
        "crystallinity": {
            "fractions": {
                "crystalline": {
                    "mean": 0.34002271030443193,
                    "std": 0.05683325518510651
                },
                "amorphous": {
                    "mean": 0.659977289695568,
                    "std": 0.05683325518510658
                }
            },
            "areas": {
                "crystalline": {
                    "mean": 19518.535953998067,
                    "std": 2139.4100341106437
                },
                "amorphous": {
                    "mean": 39151.313296001936,
                    "std": 11632.169064125239
                }
            },
            "per_measurement": {
                "Round_1": {
                    "file": "75_15_EW_01.txt",
                    "total_area": 45959.499249999986,
                    "crystalline_area": 17364.673760078513,
                    "amorphous_area": 28594.825489921477,
                    "crystalline_fraction": 0.37782556475696405,
                    "amorphous_fraction": 0.6221744352430358
                },
                "Round_2": {
                    "file": "75_15_EW_02.txt",
                    "total_area": 58880.54925,
                    "crystalline_area": 21643.194845404636,
                    "amorphous_area": 37237.354404595375,
                    "crystalline_fraction": 0.3675780053190423,
                    "amorphous_fraction": 0.6324219946809577
                },
                "Round_3": {
                    "file": "75_15_EW_03.txt",
                    "total_area": 71169.49925,
                    "crystalline_area": 19547.73925651105,
                    "amorphous_area": 51621.75999348895,
                    "crystalline_fraction": 0.27466456083728946,
                    "amorphous_fraction": 0.7253354391627106
                }
            }
        },
        "phase_composition": {
            "Sodalite": {
                "mean": 1.0,
                "std": 0.0
            },
            "Diamondoid": {
                "mean": 0.0,
                "std": 0.0
            },
            "U12": {
                "mean": 0.0,
                "std": 0.0
            },
            "U13": {
                "mean": 0.0,
                "std": 0.0
            },
            "ZIF-EC-1": {
                "mean": 0.0,
                "std": 0.0
            },
            "ZIF-C": {
                "mean": 0.0,
                "std": 0.0
            },
            "ZIF-L": {
                "mean": 0.0,
                "std": 0.0
            }
        },
        "composition": {
            "M_percent": 10.0,
            "L_percent": 30.0,
            "BSA_percent": 60.0
        },
        "atr_file": "A75EW-15.xy",
        "ir_data": {
            "area_1647": 0.0071,
            "height_1647": 0.001,
            "area_421": 0.0777,
            "peak_pos_421": 421.5056,
            "height_421": 0.0113,
            "ratio_selected_peaks": 0.078
        },
        "encapsulation_efficiency": {
            "mean": 38.704,
            "error_bar": 7.302
        },
        "lc_data": {
            "lc_percent": 72.0
        }
    },
    "75_13_EW": {
        "washing": "ethanol_washing",
        "concentration": 75.0,
        "ternary_position": 13,
        "measurements": {
            "Round_1": "75_13_EW_01.xy",
            "Round_2": "75_13_EW_02.xy",
            "Round_3": "75_13_EW_03.xy"
        },
        "crystallinity": {
            "fractions": {
                "crystalline": {
                    "mean": 0.2930586818659323,
                    "std": 0.06376150094832798
                },
                "amorphous": {
                    "mean": 0.7069413181340677,
                    "std": 0.06376150094832794
                }
            },
            "areas": {
                "crystalline": {
                    "mean": 25126.227846587728,
                    "std": 9400.440324909487
                },
                "amorphous": {
                    "mean": 58650.00473674559,
                    "std": 6264.6792026907215
                }
            },
            "per_measurement": {
                "Round_1": {
                    "file": "75_13_EW_01.txt",
                    "total_area": 70180.54925,
                    "crystalline_area": 15514.690298508893,
                    "amorphous_area": 54665.8589514911,
                    "crystalline_fraction": 0.22106823705870177,
                    "amorphous_fraction": 0.7789317629412982
                },
                "Round_2": {
                    "file": "75_13_EW_02.txt",
                    "total_area": 80976.89925,
                    "crystalline_area": 25563.697435178947,
                    "amorphous_area": 55413.20181482105,
                    "crystalline_fraction": 0.3156912362901936,
                    "amorphous_fraction": 0.6843087637098065
                },
                "Round_3": {
                    "file": "75_13_EW_03.txt",
                    "total_area": 100171.24925000001,
                    "crystalline_area": 34300.295806075344,
                    "amorphous_area": 65870.95344392465,
                    "crystalline_fraction": 0.34241657224890154,
                    "amorphous_fraction": 0.6575834277510985
                }
            }
        },
        "phase_composition": {
            "Sodalite": {
                "mean": 0.0,
                "std": 0.0
            },
            "Diamondoid": {
                "mean": 0.0,
                "std": 0.0
            },
            "U12": {
                "mean": 0.0,
                "std": 0.0
            },
            "U13": {
                "mean": 1.0,
                "std": 0.0
            },
            "ZIF-EC-1": {
                "mean": 0.0,
                "std": 0.0
            },
            "ZIF-C": {
                "mean": 0.0,
                "std": 0.0
            },
            "ZIF-L": {
                "mean": 0.0,
                "std": 0.0
            }
        },
        "composition": {
            "M_percent": 60.0,
            "L_percent": 20.0,
            "BSA_percent": 20.0
        },
        "atr_file": "A75EW-13.xy",
        "ir_data": {
            "area_1647": 0.0118,
            "height_1647": 0.0014,
            "area_421": 0.002,
            "peak_pos_421": 419.4495,
            "height_421": 0.0005,
            "ratio_selected_peaks": 0.7391
        },
        "encapsulation_efficiency": {
            "mean": 24.427,
            "error_bar": 5.598
        },
        "lc_data": {
            "lc_percent": 74.0
        }
    },
    "75_14_EW": {
        "washing": "ethanol_washing",
        "concentration": 75.0,
        "ternary_position": 14,
        "measurements": {
            "Round_1": "75_14_EW_01.xy",
            "Round_2": "75_14_EW_02.xy",
            "Round_3": "75_14_EW_03.xy"
        },
        "crystallinity": {
            "fractions": {
                "crystalline": {
                    "mean": 0.2937304814935105,
                    "std": 0.030953525084427093
                },
                "amorphous": {
                    "mean": 0.7062695185064894,
                    "std": 0.03095352508442707
                }
            },
            "areas": {
                "crystalline": {
                    "mean": 26805.0513483455,
                    "std": 7883.608605689004
                },
                "amorphous": {
                    "mean": 63195.147901654505,
                    "std": 10394.168419130876
                }
            },
            "per_measurement": {
                "Round_1": {
                    "file": "75_14_EW_01.txt",
                    "total_area": 69330.94925,
                    "crystalline_area": 18058.72121558597,
                    "amorphous_area": 51272.22803441403,
                    "crystalline_fraction": 0.26047128174270556,
                    "amorphous_fraction": 0.7395287182572944
                },
                "Round_2": {
                    "file": "75_14_EW_02.txt",
                    "total_area": 103712.94925,
                    "crystalline_area": 33363.98093870326,
                    "amorphous_area": 70348.96831129675,
                    "crystalline_fraction": 0.32169542164189546,
                    "amorphous_fraction": 0.6783045783581045
                },
                "Round_3": {
                    "file": "75_14_EW_03.txt",
                    "total_area": 96956.69925,
                    "crystalline_area": 28992.451890747263,
                    "amorphous_area": 67964.24735925274,
                    "crystalline_fraction": 0.29902474109593064,
                    "amorphous_fraction": 0.7009752589040693
                }
            }
        },
        "phase_composition": {
            "Sodalite": {
                "mean": 0.0,
                "std": 0.0
            },
            "Diamondoid": {
                "mean": 0.0,
                "std": 0.0
            },
            "U12": {
                "mean": 0.0,
                "std": 0.0
            },
            "U13": {
                "mean": 1.0,
                "std": 0.0
            },
            "ZIF-EC-1": {
                "mean": 0.0,
                "std": 0.0
            },
            "ZIF-C": {
                "mean": 0.0,
                "std": 0.0
            },
            "ZIF-L": {
                "mean": 0.0,
                "std": 0.0
            }
        },
        "composition": {
            "M_percent": 70.0,
            "L_percent": 20.0,
            "BSA_percent": 10.0
        },
        "atr_file": "A75EW-14.xy",
        "ir_data": {
            "area_1647": 0.0025,
            "height_1647": 0.0005,
            "area_421": 0.0,
            "peak_pos_421": 425.6179,
            "height_421": 0.0,
            "ratio_selected_peaks": 0.9639
        },
        "encapsulation_efficiency": {
            "mean": 22.972,
            "error_bar": 5.513
        },
        "lc_data": {
            "lc_percent": 47.0
        }
    },
    "75_17_EW": {
        "washing": "ethanol_washing",
        "concentration": 75.0,
        "ternary_position": 17,
        "measurements": {
            "Round_1": "75_17_EW_01.xy",
            "Round_2": "75_17_EW_02.xy",
            "Round_3": "75_17_EW_03.xy"
        },
        "crystallinity": {
            "fractions": {
                "crystalline": {
                    "mean": 0.3325897742977862,
                    "std": 0.051294950750555915
                },
                "amorphous": {
                    "mean": 0.667410225702214,
                    "std": 0.05129495075055595
                }
            },
            "areas": {
                "crystalline": {
                    "mean": 23126.29201480041,
                    "std": 4736.850149133238
                },
                "amorphous": {
                    "mean": 48710.34056853291,
                    "std": 18749.626348879166
                }
            },
            "per_measurement": {
                "Round_1": {
                    "file": "75_17_EW_01.txt",
                    "total_area": 46933.599249999985,
                    "crystalline_area": 18374.92762526161,
                    "amorphous_area": 28558.671624738374,
                    "crystalline_fraction": 0.3915090237887864,
                    "amorphous_fraction": 0.6084909762112136
                },
                "Round_2": {
                    "file": "75_17_EW_02.txt",
                    "total_area": 93488.94925,
                    "crystalline_area": 27848.49326206236,
                    "amorphous_area": 65640.45598793765,
                    "crystalline_fraction": 0.2978800541184001,
                    "amorphous_fraction": 0.7021199458816
                },
                "Round_3": {
                    "file": "75_17_EW_03.txt",
                    "total_area": 75087.34925,
                    "crystalline_area": 23155.455157077264,
                    "amorphous_area": 51931.89409292274,
                    "crystalline_fraction": 0.30838024498617206,
                    "amorphous_fraction": 0.691619755013828
                }
            }
        },
        "phase_composition": {
            "Sodalite": {
                "mean": 1.0,
                "std": 0.0
            },
            "Diamondoid": {
                "mean": 0.0,
                "std": 0.0
            },
            "U12": {
                "mean": 0.0,
                "std": 0.0
            },
            "U13": {
                "mean": 0.0,
                "std": 0.0
            },
            "ZIF-EC-1": {
                "mean": 0.0,
                "std": 0.0
            },
            "ZIF-C": {
                "mean": 0.0,
                "std": 0.0
            },
            "ZIF-L": {
                "mean": 0.0,
                "std": 0.0
            }
        },
        "composition": {
            "M_percent": 30.0,
            "L_percent": 30.0,
            "BSA_percent": 40.0
        },
        "atr_file": "A75EW-17.xy",
        "ir_data": {
            "area_1647": 0.008,
            "height_1647": 0.0011,
            "area_421": 0.1145,
            "peak_pos_421": 421.5056,
            "height_421": 0.0162,
            "ratio_selected_peaks": 0.0611
        },
        "encapsulation_efficiency": {
            "mean": 17.061,
            "error_bar": 5.729
        },
        "lc_data": {
            "lc_percent": 61.0
        }
    },
    "75_18_EW": {
        "washing": "ethanol_washing",
        "concentration": 75.0,
        "ternary_position": 18,
        "measurements": {
            "Round_1": "75_18_EW_01.xy",
            "Round_2": "75_18_EW_02.xy",
            "Round_3": "75_18_EW_03.xy"
        },
        "crystallinity": {
            "fractions": {
                "crystalline": {
                    "mean": 0.2934753900558696,
                    "std": 0.15999761223274475
                },
                "amorphous": {
                    "mean": 0.7065246099441304,
                    "std": 0.15999761223274478
                }
            },
            "areas": {
                "crystalline": {
                    "mean": 23645.1998424593,
                    "std": 12176.9291901327
                },
                "amorphous": {
                    "mean": 74793.8994075407,
                    "std": 53378.537646742465
                }
            },
            "per_measurement": {
                "Round_1": {
                    "file": "75_18_EW_01.txt",
                    "total_area": 33647.74925000001,
                    "crystalline_area": 15972.834292940055,
                    "amorphous_area": 17674.914957059947,
                    "crystalline_fraction": 0.4747073622744634,
                    "amorphous_fraction": 0.5252926377255366
                },
                "Round_2": {
                    "file": "75_18_EW_02.txt",
                    "total_area": 100572.14925,
                    "crystalline_area": 17277.03503114471,
                    "amorphous_area": 83295.11421885528,
                    "crystalline_fraction": 0.1717874695925792,
                    "amorphous_fraction": 0.8282125304074208
                },
                "Round_3": {
                    "file": "75_18_EW_03.txt",
                    "total_area": 161097.39925000002,
                    "crystalline_area": 37685.730203293126,
                    "amorphous_area": 123411.66904670687,
                    "crystalline_fraction": 0.2339313383005662,
                    "amorphous_fraction": 0.7660686616994339
                }
            }
        },
        "phase_composition": {
            "Sodalite": {
                "mean": 1.0,
                "std": 0.0
            },
            "Diamondoid": {
                "mean": 0.0,
                "std": 0.0
            },
            "U12": {
                "mean": 0.0,
                "std": 0.0
            },
            "U13": {
                "mean": 0.0,
                "std": 0.0
            },
            "ZIF-EC-1": {
                "mean": 0.0,
                "std": 0.0
            },
            "ZIF-C": {
                "mean": 0.0,
                "std": 0.0
            },
            "ZIF-L": {
                "mean": 0.0,
                "std": 0.0
            }
        },
        "composition": {
            "M_percent": 40.0,
            "L_percent": 30.0,
            "BSA_percent": 30.0
        },
        "atr_file": "A75EW-18.xy",
        "ir_data": {
            "area_1647": 0.0024,
            "height_1647": 0.0005,
            "area_421": 0.0074,
            "peak_pos_421": 423.5618,
            "height_421": 0.0015,
            "ratio_selected_peaks": 0.2347
        },
        "encapsulation_efficiency": {
            "mean": 25.154,
            "error_bar": 3.623
        },
        "lc_data": {
            "lc_percent": 42.0
        }
    },
    "75_16_EW": {
        "washing": "ethanol_washing",
        "concentration": 75.0,
        "ternary_position": 16,
        "measurements": {
            "Round_1": "75_16_EW_01.xy",
            "Round_2": "75_16_EW_02.xy",
            "Round_3": "75_16_EW_03.xy"
        },
        "crystallinity": {
            "fractions": {
                "crystalline": {
                    "mean": 0.34662961853595226,
                    "std": 0.09193648067487822
                },
                "amorphous": {
                    "mean": 0.6533703814640478,
                    "std": 0.09193648067487824
                }
            },
            "areas": {
                "crystalline": {
                    "mean": 22803.51724210272,
                    "std": 7673.207892139974
                },
                "amorphous": {
                    "mean": 47004.682007897274,
                    "std": 23811.841080578244
                }
            },
            "per_measurement": {
                "Round_1": {
                    "file": "75_16_EW_01.txt",
                    "total_area": 38849.24925000001,
                    "crystalline_area": 17481.91385480523,
                    "amorphous_area": 21367.335395194772,
                    "crystalline_fraction": 0.4499936084300324,
                    "amorphous_fraction": 0.5500063915699677
                },
                "Round_2": {
                    "file": "75_16_EW_02.txt",
                    "total_area": 100027.84924999998,
                    "crystalline_area": 31599.343173456407,
                    "amorphous_area": 68428.50607654359,
                    "crystalline_fraction": 0.3159054544347949,
                    "amorphous_fraction": 0.6840945455652051
                },
                "Round_3": {
                    "file": "75_16_EW_03.txt",
                    "total_area": 70547.49925,
                    "crystalline_area": 19329.294698046528,
                    "amorphous_area": 51218.20455195347,
                    "crystalline_fraction": 0.2739897927430295,
                    "amorphous_fraction": 0.7260102072569706
                }
            }
        },
        "phase_composition": {
            "Sodalite": {
                "mean": 1.0,
                "std": 0.0
            },
            "Diamondoid": {
                "mean": 0.0,
                "std": 0.0
            },
            "U12": {
                "mean": 0.0,
                "std": 0.0
            },
            "U13": {
                "mean": 0.0,
                "std": 0.0
            },
            "ZIF-EC-1": {
                "mean": 0.0,
                "std": 0.0
            },
            "ZIF-C": {
                "mean": 0.0,
                "std": 0.0
            },
            "ZIF-L": {
                "mean": 0.0,
                "std": 0.0
            }
        },
        "composition": {
            "M_percent": 20.0,
            "L_percent": 30.0,
            "BSA_percent": 50.0
        },
        "atr_file": "A75EW-16.xy",
        "ir_data": {
            "area_1647": 0.0092,
            "height_1647": 0.0012,
            "area_421": 0.0633,
            "peak_pos_421": 419.4495,
            "height_421": 0.0096,
            "ratio_selected_peaks": 0.1079
        },
        "encapsulation_efficiency": {
            "mean": 27.428,
            "error_bar": 2.887
        },
        "lc_data": {
            "lc_percent": 83.0
        }
    },
    "75_20_EW": {
        "washing": "ethanol_washing",
        "concentration": 75.0,
        "ternary_position": 20,
        "measurements": {
            "Round_1": "75_20_EW_01.xy",
            "Round_2": "75_20_EW_02.xy",
            "Round_3": "75_20_EW_03.xy"
        },
        "crystallinity": {
            "fractions": {
                "crystalline": {
                    "mean": 0.19579066765450573,
                    "std": 0.060966836516544574
                },
                "amorphous": {
                    "mean": 0.8042093323454943,
                    "std": 0.06096683651654454
                }
            },
            "areas": {
                "crystalline": {
                    "mean": 12150.451760087497,
                    "std": 753.7790118309755
                },
                "amorphous": {
                    "mean": 53567.16415657916,
                    "std": 18799.222976792058
                }
            },
            "per_measurement": {
                "Round_1": {
                    "file": "75_20_EW_01.txt",
                    "total_area": 85214.44925,
                    "crystalline_area": 12577.410325131055,
                    "amorphous_area": 72637.03892486895,
                    "crystalline_fraction": 0.14759715559777623,
                    "amorphous_fraction": 0.8524028444022237
                },
                "Round_2": {
                    "file": "75_20_EW_02.txt",
                    "total_area": 47644.64924999999,
                    "crystalline_area": 12593.830595030093,
                    "amorphous_area": 35050.818654969895,
                    "crystalline_fraction": 0.26432833053189275,
                    "amorphous_fraction": 0.7356716694681072
                },
                "Round_3": {
                    "file": "75_20_EW_03.txt",
                    "total_area": 64293.74924999999,
                    "crystalline_area": 11280.114360101345,
                    "amorphous_area": 53013.634889898654,
                    "crystalline_fraction": 0.17544651683384827,
                    "amorphous_fraction": 0.8245534831661517
                }
            }
        },
        "phase_composition": {
            "Sodalite": {
                "mean": 1.0,
                "std": 0.0
            },
            "Diamondoid": {
                "mean": 0.0,
                "std": 0.0
            },
            "U12": {
                "mean": 0.0,
                "std": 0.0
            },
            "U13": {
                "mean": 0.0,
                "std": 0.0
            },
            "ZIF-EC-1": {
                "mean": 0.0,
                "std": 0.0
            },
            "ZIF-C": {
                "mean": 0.0,
                "std": 0.0
            },
            "ZIF-L": {
                "mean": 0.0,
                "std": 0.0
            }
        },
        "composition": {
            "M_percent": 60.0,
            "L_percent": 30.0,
            "BSA_percent": 10.0
        },
        "atr_file": "A75EW-20.xy",
        "ir_data": {
            "area_1647": 0.0036,
            "height_1647": 0.0007,
            "area_421": 0.0176,
            "peak_pos_421": 419.4495,
            "height_421": 0.0024,
            "ratio_selected_peaks": 0.2228
        },
        "encapsulation_efficiency": {
            "mean": 22.367,
            "error_bar": 1.621
        },
        "lc_data": {
            "lc_percent": 38.0
        }
    },
    "75_19_EW": {
        "washing": "ethanol_washing",
        "concentration": 75.0,
        "ternary_position": 19,
        "measurements": {
            "Round_1": "75_19_EW_01.xy",
            "Round_2": "75_19_EW_02.xy",
            "Round_3": "75_19_EW_03.xy"
        },
        "crystallinity": {
            "fractions": {
                "crystalline": {
                    "mean": 0.2408726552438185,
                    "std": 0.05613446144732641
                },
                "amorphous": {
                    "mean": 0.7591273447561816,
                    "std": 0.05613446144732645
                }
            },
            "areas": {
                "crystalline": {
                    "mean": 14166.451820001648,
                    "std": 1848.169583582776
                },
                "amorphous": {
                    "mean": 47818.64742999835,
                    "std": 19467.833063219445
                }
            },
            "per_measurement": {
                "Round_1": {
                    "file": "75_19_EW_01.txt",
                    "total_area": 41743.899249999995,
                    "crystalline_area": 12626.648507740372,
                    "amorphous_area": 29117.25074225962,
                    "crystalline_fraction": 0.3024788947510785,
                    "amorphous_fraction": 0.6975211052489215
                },
                "Round_2": {
                    "file": "75_19_EW_02.txt",
                    "total_area": 84187.64925,
                    "crystalline_area": 16215.99605487935,
                    "amorphous_area": 67971.65319512066,
                    "crystalline_fraction": 0.19261728055531077,
                    "amorphous_fraction": 0.8073827194446893
                },
                "Round_3": {
                    "file": "75_19_EW_03.txt",
                    "total_area": 60023.74924999999,
                    "crystalline_area": 13656.710897385223,
                    "amorphous_area": 46367.03835261477,
                    "crystalline_fraction": 0.2275217904250662,
                    "amorphous_fraction": 0.7724782095749338
                }
            }
        },
        "phase_composition": {
            "Sodalite": {
                "mean": 1.0,
                "std": 0.0
            },
            "Diamondoid": {
                "mean": 0.0,
                "std": 0.0
            },
            "U12": {
                "mean": 0.0,
                "std": 0.0
            },
            "U13": {
                "mean": 0.0,
                "std": 0.0
            },
            "ZIF-EC-1": {
                "mean": 0.0,
                "std": 0.0
            },
            "ZIF-C": {
                "mean": 0.0,
                "std": 0.0
            },
            "ZIF-L": {
                "mean": 0.0,
                "std": 0.0
            }
        },
        "composition": {
            "M_percent": 50.0,
            "L_percent": 30.0,
            "BSA_percent": 20.0
        },
        "atr_file": "A75EW-19.xy",
        "ir_data": {
            "area_1647": 0.0016,
            "height_1647": 0.0004,
            "area_421": 0.0159,
            "peak_pos_421": 419.4495,
            "height_421": 0.002,
            "ratio_selected_peaks": 0.1564
        },
        "encapsulation_efficiency": {
            "mean": 23.382,
            "error_bar": 1.995
        },
        "lc_data": {
            "lc_percent": 59.0
        }
    },
    "75_21_EW": {
        "washing": "ethanol_washing",
        "concentration": 75.0,
        "ternary_position": 21,
        "measurements": {
            "Round_1": "75_21_EW_01.xy",
            "Round_2": "75_21_EW_02.xy",
            "Round_3": "75_21_EW_03.xy"
        },
        "crystallinity": {
            "fractions": {
                "crystalline": {
                    "mean": 0.42855539891055144,
                    "std": 0.10570882978650713
                },
                "amorphous": {
                    "mean": 0.5714446010894486,
                    "std": 0.10570882978650714
                }
            },
            "areas": {
                "crystalline": {
                    "mean": 40803.67933773359,
                    "std": 8207.84616712268
                },
                "amorphous": {
                    "mean": 55933.536578933075,
                    "std": 16924.340665394495
                }
            },
            "per_measurement": {
                "Round_1": {
                    "file": "75_21_EW_01.txt",
                    "total_area": 116216.59925,
                    "crystalline_area": 46645.23493643067,
                    "amorphous_area": 69571.36431356933,
                    "crystalline_fraction": 0.40136465218784717,
                    "amorphous_fraction": 0.5986353478121528
                },
                "Round_2": {
                    "file": "75_21_EW_02.txt",
                    "total_area": 81339.04925,
                    "crystalline_area": 44346.33018297055,
                    "amorphous_area": 36992.719067029444,
                    "crystalline_fraction": 0.5452034489199609,
                    "amorphous_fraction": 0.45479655108003914
                },
                "Round_3": {
                    "file": "75_21_EW_03.txt",
                    "total_area": 92655.99925,
                    "crystalline_area": 31419.47289379953,
                    "amorphous_area": 61236.52635620046,
                    "crystalline_fraction": 0.33909809562384635,
                    "amorphous_fraction": 0.6609019043761537
                }
            }
        },
        "phase_composition": {
            "Sodalite": {
                "mean": 1.0,
                "std": 0.0
            },
            "Diamondoid": {
                "mean": 0.0,
                "std": 0.0
            },
            "U12": {
                "mean": 0.0,
                "std": 0.0
            },
            "U13": {
                "mean": 0.0,
                "std": 0.0
            },
            "ZIF-EC-1": {
                "mean": 0.0,
                "std": 0.0
            },
            "ZIF-C": {
                "mean": 0.0,
                "std": 0.0
            },
            "ZIF-L": {
                "mean": 0.0,
                "std": 0.0
            }
        },
        "composition": {
            "M_percent": 10.0,
            "L_percent": 40.0,
            "BSA_percent": 50.0
        },
        "atr_file": "A75EW-21.xy",
        "ir_data": {
            "area_1647": 0.0154,
            "height_1647": 0.0017,
            "area_421": 0.1816,
            "peak_pos_421": 421.5056,
            "height_421": 0.0261,
            "ratio_selected_peaks": 0.0622
        },
        "encapsulation_efficiency": {
            "mean": 24.58,
            "error_bar": 5.236
        },
        "lc_data": {
            "lc_percent": 64.0
        }
    },
    "75_23_EW": {
        "washing": "ethanol_washing",
        "concentration": 75.0,
        "ternary_position": 23,
        "measurements": {
            "Round_1": "75_23_EW_01.xy",
            "Round_2": "75_23_EW_02.xy",
            "Round_3": "75_23_EW_03.xy"
        },
        "crystallinity": {
            "fractions": {
                "crystalline": {
                    "mean": 0.474733542952068,
                    "std": 0.0984091473253161
                },
                "amorphous": {
                    "mean": 0.525266457047932,
                    "std": 0.09840914732531614
                }
            },
            "areas": {
                "crystalline": {
                    "mean": 41436.33096909506,
                    "std": 6199.847926837118
                },
                "amorphous": {
                    "mean": 47686.05161423828,
                    "std": 17377.235477322643
                }
            },
            "per_measurement": {
                "Round_1": {
                    "file": "75_23_EW_01.txt",
                    "total_area": 71907.24925000001,
                    "crystalline_area": 37597.906775724405,
                    "amorphous_area": 34309.3424742756,
                    "crystalline_fraction": 0.5228667090992136,
                    "amorphous_fraction": 0.4771332909007863
                },
                "Round_2": {
                    "file": "75_23_EW_02.txt",
                    "total_area": 90010.84925,
                    "crystalline_area": 48588.896589068936,
                    "amorphous_area": 41421.952660931056,
                    "crystalline_fraction": 0.5398115559838353,
                    "amorphous_fraction": 0.4601884440161646
                },
                "Round_3": {
                    "file": "75_23_EW_03.txt",
                    "total_area": 105449.04925000001,
                    "crystalline_area": 38122.18954249185,
                    "amorphous_area": 67326.85970750816,
                    "crystalline_fraction": 0.36152236377315505,
                    "amorphous_fraction": 0.638477636226845
                }
            }
        },
        "phase_composition": {
            "Sodalite": {
                "mean": 1.0,
                "std": 0.0
            },
            "Diamondoid": {
                "mean": 0.0,
                "std": 0.0
            },
            "U12": {
                "mean": 0.0,
                "std": 0.0
            },
            "U13": {
                "mean": 0.0,
                "std": 0.0
            },
            "ZIF-EC-1": {
                "mean": 0.0,
                "std": 0.0
            },
            "ZIF-C": {
                "mean": 0.0,
                "std": 0.0
            },
            "ZIF-L": {
                "mean": 0.0,
                "std": 0.0
            }
        },
        "composition": {
            "M_percent": 30.0,
            "L_percent": 40.0,
            "BSA_percent": 30.0
        },
        "atr_file": "A75EW-23.xy",
        "ir_data": {
            "area_1647": 0.003,
            "height_1647": 0.0005,
            "area_421": 0.1312,
            "peak_pos_421": 421.5056,
            "height_421": 0.0191,
            "ratio_selected_peaks": 0.025
        },
        "encapsulation_efficiency": {
            "mean": 47.909,
            "error_bar": 4.162
        },
        "lc_data": {
            "lc_percent": 57.0
        }
    },
    "75_22_EW": {
        "washing": "ethanol_washing",
        "concentration": 75.0,
        "ternary_position": 22,
        "measurements": {
            "Round_1": "75_22_EW_01.xy",
            "Round_2": "75_22_EW_02.xy",
            "Round_3": "75_22_EW_03.xy"
        },
        "crystallinity": {
            "fractions": {
                "crystalline": {
                    "mean": 0.33620573037656604,
                    "std": 0.02954193937208797
                },
                "amorphous": {
                    "mean": 0.663794269623434,
                    "std": 0.029541939372088113
                }
            },
            "areas": {
                "crystalline": {
                    "mean": 33894.40291887518,
                    "std": 15461.81637122889
                },
                "amorphous": {
                    "mean": 67063.12966445815,
                    "std": 32031.94942371171
                }
            },
            "per_measurement": {
                "Round_1": {
                    "file": "75_22_EW_01.txt",
                    "total_area": 48856.749249999986,
                    "crystalline_area": 16057.411208434813,
                    "amorphous_area": 32799.33804156517,
                    "crystalline_fraction": 0.32866311113473884,
                    "amorphous_fraction": 0.6713368888652612
                },
                "Round_2": {
                    "file": "75_22_EW_02.txt",
                    "total_area": 114273.79925,
                    "crystalline_area": 42142.77897968326,
                    "amorphous_area": 72131.02027031675,
                    "crystalline_fraction": 0.36878776461685947,
                    "amorphous_fraction": 0.6312122353831404
                },
                "Round_3": {
                    "file": "75_22_EW_03.txt",
                    "total_area": 139742.04924999998,
                    "crystalline_area": 43483.01856850747,
                    "amorphous_area": 96259.03068149253,
                    "crystalline_fraction": 0.31116631537809997,
                    "amorphous_fraction": 0.6888336846219002
                }
            }
        },
        "phase_composition": {
            "Sodalite": {
                "mean": 1.0,
                "std": 0.0
            },
            "Diamondoid": {
                "mean": 0.0,
                "std": 0.0
            },
            "U12": {
                "mean": 0.0,
                "std": 0.0
            },
            "U13": {
                "mean": 0.0,
                "std": 0.0
            },
            "ZIF-EC-1": {
                "mean": 0.0,
                "std": 0.0
            },
            "ZIF-C": {
                "mean": 0.0,
                "std": 0.0
            },
            "ZIF-L": {
                "mean": 0.0,
                "std": 0.0
            }
        },
        "composition": {
            "M_percent": 20.0,
            "L_percent": 40.0,
            "BSA_percent": 40.0
        },
        "atr_file": "A75EW-22.xy",
        "ir_data": {
            "area_1647": 0.0081,
            "height_1647": 0.0009,
            "area_421": 0.0407,
            "peak_pos_421": 421.5056,
            "height_421": 0.0061,
            "ratio_selected_peaks": 0.1341
        },
        "encapsulation_efficiency": {
            "mean": 80.182,
            "error_bar": 4.429
        },
        "lc_data": {
