Repository: digital-chemistry/zif-vis

# ZIF Biocomposite Explorer

Interactive Flask app for exploring ZIF biocomposite formulations across composition, concentration, phase assignment, crystallinity, encapsulation efficiency, and experiment-level spectra.

## What this app shows

The explorer combines a summary dataset with repeat-level ATR-IR and XRD measurements.

- The main plot shows sample points in ternary composition space.
- The 3D view stacks concentration layers vertically.
- The 2D view isolates one concentration layer at a time.
- The right inspector explains the selected sample with parameters, phase composition, ATR-IR, and repeated XRD measurements.

File: project/Exp-M.json (part 27 of 39)
{
                }
            },
            "per_measurement": {
                "Round_1": {
                    "file": "50_14_EW_01.txt",
                    "total_area": 99034.59925,
                    "crystalline_area": 21172.174760722835,
                    "amorphous_area": 77862.42448927717,
                    "crystalline_fraction": 0.2137856357380356,
                    "amorphous_fraction": 0.7862143642619644
                },
                "Round_2": {
                    "file": "50_14_EW_02.txt",
                    "total_area": 86335.24925,
                    "crystalline_area": 22651.52105885915,
                    "amorphous_area": 63683.72819114085,
                    "crystalline_fraction": 0.2623670083266616,
                    "amorphous_fraction": 0.7376329916733385
                },
                "Round_3": {
                    "file": "50_14_EW_03.txt",
                    "total_area": 85394.89924999999,
                    "crystalline_area": 21085.42467788832,
                    "amorphous_area": 64309.47457211168,
                    "crystalline_fraction": 0.24691667609044365,
                    "amorphous_fraction": 0.7530833239095563
                }
            }
        },
        "phase_composition": {
            "Sodalite": {
                "mean": 0.0,
                "std": 0.0
            },
            "Diamondoid": {
                "mean": 0.0,
                "std": 0.0
            },
            "U12": {
                "mean": 0.0,
                "std": 0.0
            },
            "U13": {
                "mean": 1.0,
                "std": 0.0
            },
            "ZIF-EC-1": {
                "mean": 0.0,
                "std": 0.0
            },
            "ZIF-C": {
                "mean": 0.0,
                "std": 0.0
            },
            "ZIF-L": {
                "mean": 0.0,
                "std": 0.0
            }
        },
        "composition": {
            "M_percent": 70.0,
            "L_percent": 20.0,
            "BSA_percent": 10.0
        },
        "encapsulation_efficiency": {
            "mean": 38.286,
            "error_bar": 2.683
        },
        "atr_file": "A50EW-14.xy",
        "ir_data": {
            "area_1647": 0.0056,
            "height_1647": 0.0008,
            "area_421": 0.0027,
            "peak_pos_421": 423.5618,
            "height_421": 0.0006,
            "ratio_selected_peaks": 0.6769,
            "adaptive": {
                "method": "adaptive peak-finding; Amide I search 1620-1680 cm^-1, integrate ±25 cm^-1; Zn-N search 405-440 cm^-1, integrate ±10 cm^-1; optional nu-correction (A·nu); response factors f_BSA=600, f_MOF=30",
                "peak_1647_found": 1653.1245,
                "peak_1647_shift_cm1": 6.1245,
                "height_1647": 0.0132,
                "area_1647_raw": 0.3154,
                "area_1647_nu": 521.4695,
                "peak_421_found": 423.5618,
                "peak_421_shift_cm1": 2.5618,
                "height_421": 0.0015,
                "area_421_raw": 0.0131,
                "area_421_nu": 5.5768,
                "ratio_raw": 0.9601,
                "ratio_nu": 0.9894,
                "ratio_response": 0.8238
            },
            "ratio_raw_adaptive": 0.9601,
            "ratio_nu_corrected": 0.9894,
            "ratio_response_scaled": 0.8238
        },
        "LC_percent": 57
    },
    "50_14_WW": {
        "washing": "water_washing",
        "concentration": 50.0,
        "ternary_position": 14,
        "measurements": {
            "Round_1": "50_14_WW_01.xy",
            "Round_2": "50_14_WW_02.xy",
            "Round_3": "50_14_WW_03.xy"
        },
        "crystallinity": {
            "fractions": {
                "crystalline": {
                    "mean": 0.2369320237804439,
                    "std": 0.02900775764017566
                },
                "amorphous": {
                    "mean": 0.7630679762195561,
                    "std": 0.029007757640175658
                }
            },
            "areas": {
                "crystalline": {
                    "mean": 20055.29400196909,
                    "std": 4196.528520590376
                },
                "amorphous": {
                    "mean": 63972.87191469758,
                    "std": 4364.695885749448
                }
            },
            "per_measurement": {
                "Round_1": {
                    "file": "50_14_WW_01.txt",
                    "total_area": 75218.84925,
                    "crystalline_area": 15302.682610099628,
                    "amorphous_area": 59916.166639900366,
                    "crystalline_fraction": 0.20344212604528283,
                    "amorphous_fraction": 0.7965578739547171
                },
                "Round_2": {
                    "file": "50_14_WW_02.txt",
                    "total_area": 91841.54925,
                    "crystalline_area": 23250.358113147842,
                    "amorphous_area": 68591.19113685215,
                    "crystalline_fraction": 0.2531572943075962,
                    "amorphous_fraction": 0.7468427056924037
                },
                "Round_3": {
                    "file": "50_14_WW_03.txt",
                    "total_area": 85024.09925,
                    "crystalline_area": 21612.841282659807,
                    "amorphous_area": 63411.25796734019,
                    "crystalline_fraction": 0.2541966509884526,
                    "amorphous_fraction": 0.7458033490115473
                }
            }
        },
        "phase_composition": {
            "Sodalite": {
                "mean": 0.0,
                "std": 0.0
            },
            "Diamondoid": {
                "mean": 0.0,
                "std": 0.0
            },
            "U12": {
                "mean": 0.0,
                "std": 0.0
            },
            "U13": {
                "mean": 1.0,
                "std": 0.0
            },
            "ZIF-EC-1": {
                "mean": 0.0,
                "std": 0.0
            },
            "ZIF-C": {
                "mean": 0.0,
                "std": 0.0
            },
            "ZIF-L": {
                "mean": 0.0,
                "std": 0.0
            }
        },
        "composition": {
            "M_percent": 70.0,
            "L_percent": 20.0,
            "BSA_percent": 10.0
        },
        "encapsulation_efficiency": {
            "mean": 25.411,
            "error_bar": 8.619
        },
        "atr_file": "A50WW-14.xy",
        "ir_data": {
            "area_1647": 0.0,
            "height_1647": 0.0,
            "area_421": 0.0,
            "peak_pos_421": 415.3372,
            "height_421": 0.0,
            "ratio_selected_peaks": 0.5,
            "adaptive": {
                "method": "adaptive peak-finding; Amide I search 1620-1680 cm^-1, integrate ±25 cm^-1; Zn-N search 405-440 cm^-1, integrate ±10 cm^-1; optional nu-correction (A·nu); response factors f_BSA=600, f_MOF=30",
                "peak_1647_found": 1653.1245,
                "peak_1647_shift_cm1": 6.1245,
                "height_1647": 0.0031,
                "area_1647_raw": 0.0619,
                "area_1647_nu": 102.3238,
                "peak_421_found": 415.3372,
                "peak_421_shift_cm1": -5.6628,
                "height_421": 0.0024,
                "area_421_raw": 0.0113,
                "area_421_nu": 4.6574,
                "ratio_raw": 0.846,
                "ratio_nu": 0.9565,
                "ratio_response": 0.5235
            },
            "ratio_raw_adaptive": 0.846,
            "ratio_nu_corrected": 0.9565,
            "ratio_response_scaled": 0.5235
        },
        "LC_percent": 38
    },
    "50_15_EW": {
        "washing": "ethanol_washing",
        "concentration": 50.0,
        "ternary_position": 15,
        "measurements": {
            "Round_1": "50_15_EW_01.xy",
            "Round_2": "50_15_EW_02.xy",
            "Round_3": "50_15_EW_03.xy"
        },
        "crystallinity": {
            "fractions": {
                "crystalline": {
                    "mean": 0.34284467241480127,
                    "std": 0.039983989142548956
                },
                "amorphous": {
                    "mean": 0.6571553275851988,
                    "std": 0.03998398914254892
                }
            },
            "areas": {
                "crystalline": {
                    "mean": 14426.850769155497,
                    "std": 2212.555678010677
                },
                "amorphous": {
                    "mean": 28388.281814177837,
                    "std": 8813.916101442186
                }
            },
            "per_measurement": {
                "Round_1": {
                    "file": "50_15_EW_01.txt",
                    "total_area": 38290.19924999999,
                    "crystalline_area": 12856.178204582111,
                    "amorphous_area": 25434.021045417878,
                    "crystalline_fraction": 0.3357563673315728,
                    "amorphous_fraction": 0.6642436326684271
                },
                "Round_2": {
                    "file": "50_15_EW_02.txt",
                    "total_area": 55257.04925,
                    "crystalline_area": 16957.220976461882,
                    "amorphous_area": 38299.82827353812,
                    "crystalline_fraction": 0.3068788725894892,
                    "amorphous_fraction": 0.6931211274105108
                },
                "Round_3": {
                    "file": "50_15_EW_03.txt",
                    "total_area": 34898.14925,
                    "crystalline_area": 13467.153126422496,
                    "amorphous_area": 21430.996123577508,
                    "crystalline_fraction": 0.3858987773233417,
                    "amorphous_fraction": 0.6141012226766583
                }
            }
        },
        "phase_composition": {
            "Sodalite": {
                "mean": 1.0,
                "std": 0.0
            },
            "Diamondoid": {
                "mean": 0.0,
                "std": 0.0
            },
            "U12": {
                "mean": 0.0,
                "std": 0.0
            },
            "U13": {
                "mean": 0.0,
                "std": 0.0
            },
            "ZIF-EC-1": {
                "mean": 0.0,
                "std": 0.0
            },
            "ZIF-C": {
                "mean": 0.0,
                "std": 0.0
            },
            "ZIF-L": {
                "mean": 0.0,
                "std": 0.0
            }
        },
        "composition": {
            "M_percent": 10.0,
            "L_percent": 30.0,
            "BSA_percent": 60.0
        },
        "encapsulation_efficiency": {
            "mean": 51.984,
            "error_bar": 3.999
        },
        "atr_file": "A50EW-15.xy",
        "ir_data": {
            "area_1647": 0.0214,
            "height_1647": 0.0024,
            "area_421": 0.1562,
            "peak_pos_421": 421.5056,
            "height_421": 0.0232,
            "ratio_selected_peaks": 0.1203,
            "adaptive": {
                "method": "adaptive peak-finding; Amide I search 1620-1680 cm^-1, integrate ±25 cm^-1; Zn-N search 405-440 cm^-1, integrate ±10 cm^-1; optional nu-correction (A·nu); response factors f_BSA=600, f_MOF=30",
                "peak_1647_found": 1651.0684,
                "peak_1647_shift_cm1": 4.0684,
                "height_1647": 0.0335,
                "area_1647_raw": 0.7356,
                "area_1647_nu": 1213.5714,
                "peak_421_found": 421.5056,
                "peak_421_shift_cm1": 0.5056,
                "height_421": 0.034,
                "area_421_raw": 0.2287,
                "area_421_nu": 96.3139,
                "ratio_raw": 0.7628,
                "ratio_nu": 0.9265,
                "ratio_response": 0.3865
            },
            "ratio_raw_adaptive": 0.7628,
            "ratio_nu_corrected": 0.9265,
            "ratio_response_scaled": 0.3865
        },
        "LC_percent": 78
    },
    "50_15_WW": {
        "washing": "water_washing",
        "concentration": 50.0,
        "ternary_position": 15,
        "measurements": {
            "Round_1": "50_15_WW_01.xy",
            "Round_2": "50_15_WW_02.xy",
            "Round_3": "50_15_WW_03.xy"
        },
        "crystallinity": {
            "fractions": {
                "crystalline": {
                    "mean": 0.0,
                    "std": 0.0
                },
                "amorphous": {
                    "mean": 1.0,
                    "std": 0.0
                }
            },
            "areas": {
                "crystalline": {
                    "mean": 0.0,
                    "std": 0.0
                },
                "amorphous": {
                    "mean": 75362.83258333334,
                    "std": 29917.33159150116
                }
            },
            "per_measurement": {
                "Round_1": {
                    "file": "50_15_WW_01.txt",
                    "total_area": 52047.49925,
                    "crystalline_area": 0.0,
                    "amorphous_area": 52047.49925,
                    "crystalline_fraction": 0.0,
                    "amorphous_fraction": 1.0
                },
                "Round_2": {
                    "file": "50_15_WW_02.txt",
                    "total_area": 64944.64925,
                    "crystalline_area": 0.0,
                    "amorphous_area": 64944.64925,
                    "crystalline_fraction": 0.0,
                    "amorphous_fraction": 1.0
                },
                "Round_3": {
                    "file": "50_15_WW_03.txt",
                    "total_area": 109096.34925,
                    "crystalline_area": 0.0,
                    "amorphous_area": 109096.34925,
                    "crystalline_fraction": 0.0,
                    "amorphous_fraction": 1.0
                }
            }
        },
        "phase_composition": {
            "Sodalite": {
                "mean": 0,
                "std": 0
            },
            "Diamondoid": {
                "mean": 0,
                "std": 0
            },
            "U12": {
                "mean": 0,
                "std": 0
            },
            "U13": {
                "mean": 0,
                "std": 0
            },
            "ZIF-EC-1": {
                "mean": 0,
                "std": 0
            },
            "ZIF-C": {
                "mean": 0,
                "std": 0
            },
            "ZIF-L": {
                "mean": 0,
                "std": 0
            }
        },
        "composition": {
            "M_percent": 10.0,
            "L_percent": 30.0,
            "BSA_percent": 60.0
        },
        "encapsulation_efficiency": {
            "mean": 47.044,
            "error_bar": 2.628
        },
        "atr_file": "A50WW-15.xy",
        "ir_data": {
            "area_1647": 0.0117,
            "height_1647": 0.0013,
            "area_421": 0.0516,
            "peak_pos_421": 421.5056,
            "height_421": 0.0081,
            "ratio_selected_peaks": 0.1847,
            "adaptive": {
                "method": "adaptive peak-finding; Amide I search 1620-1680 cm^-1, integrate ±25 cm^-1; Zn-N search 405-440 cm^-1, integrate ±10 cm^-1; optional nu-correction (A·nu); response factors f_BSA=600, f_MOF=30",
                "peak_1647_found": 1651.0684,
                "peak_1647_shift_cm1": 4.0684,
                "height_1647": 0.019,
                "area_1647_raw": 0.4164,
                "area_1647_nu": 686.9141,
                "peak_421_found": 421.5056,
                "peak_421_shift_cm1": 0.5056,
                "height_421": 0.0166,
                "area_421_raw": 0.082,
                "area_421_nu": 34.5518,
                "ratio_raw": 0.8355,
                "ratio_nu": 0.9521,
                "ratio_response": 0.4985
            },
            "ratio_raw_adaptive": 0.8355,
            "ratio_nu_corrected": 0.9521,
            "ratio_response_scaled": 0.4985
        },
        "LC_percent": null
    },
    "50_16_EW": {
        "washing": "ethanol_washing",
        "concentration": 50.0,
        "ternary_position": 16,
        "measurements": {
            "Round_1": "50_16_EW_01.xy",
            "Round_2": "50_16_EW_02.xy",
            "Round_3": "50_16_EW_03.xy"
        },
        "crystallinity": {
            "fractions": {
                "crystalline": {
                    "mean": 0.3862509297733687,
                    "std": 0.027558932167471704
                },
                "amorphous": {
                    "mean": 0.6137490702266314,
                    "std": 0.027558932167471715
                }
            },
            "areas": {
                "crystalline": {
                    "mean": 21297.459651543177,
                    "std": 6769.921119637002
                },
                "amorphous": {
                    "mean": 33618.956265123496,
                    "std": 10147.344908048106
                }
            },
            "per_measurement": {
                "Round_1": {
                    "file": "50_16_EW_01.txt",
                    "total_area": 36749.24925,
                    "crystalline_area": 13520.265867498754,
                    "amorphous_area": 23228.98338250125,
                    "crystalline_fraction": 0.3679059067444419,
                    "amorphous_fraction": 0.632094093255558
                },
                "Round_2": {
                    "file": "50_16_EW_02.txt",
                    "total_area": 58624.74925000001,
                    "crystalline_area": 24501.750617701287,
                    "amorphous_area": 34122.99863229872,
                    "crystalline_fraction": 0.41794209665982124,
                    "amorphous_fraction": 0.5820579033401787
                },
                "Round_3": {
                    "file": "50_16_EW_03.txt",
                    "total_area": 69375.24925,
                    "crystalline_area": 25870.36246942949,
                    "amorphous_area": 43504.88678057051,
                    "crystalline_fraction": 0.3729047859158429,
                    "amorphous_fraction": 0.6270952140841571
                }
            }
        },
        "phase_composition": {
            "Sodalite": {
                "mean": 1.0,
                "std": 0.0
            },
            "Diamondoid": {
                "mean": 0.0,
                "std": 0.0
            },
            "U12": {
                "mean": 0.0,
                "std": 0.0
            },
            "U13": {
                "mean": 0.0,
                "std": 0.0
            },
            "ZIF-EC-1": {
                "mean": 0.0,
                "std": 0.0
            },
            "ZIF-C": {
                "mean": 0.0,
                "std": 0.0
            },
            "ZIF-L": {
                "mean": 0.0,
                "std": 0.0
            }
        },
        "composition": {
            "M_percent": 20.0,
            "L_percent": 30.0,
            "BSA_percent": 50.0
        },
        "encapsulation_efficiency": {
            "mean": 56.715,
            "error_bar": 3.633
        },
        "atr_file": "A50EW-16.xy",
        "ir_data": {
            "area_1647": 0.0101,
            "height_1647": 0.0012,
            "area_421": 0.3116,
            "peak_pos_421": 421.5056,
            "height_421": 0.0468,
            "ratio_selected_peaks": 0.0313,
            "adaptive": {
                "method": "adaptive peak-finding; Amide I search 1620-1680 cm^-1, integrate ±25 cm^-1; Zn-N search 405-440 cm^-1, integrate ±10 cm^-1; optional nu-correction (A·nu); response factors f_BSA=600, f_MOF=30",
                "peak_1647_found": 1653.1245,
                "peak_1647_shift_cm1": 6.1245,
                "height_1647": 0.0247,
                "area_1647_raw": 0.5806,
                "area_1647_nu": 959.9269,
                "peak_421_found": 421.5056,
                "peak_421_shift_cm1": 0.5056,
                "height_421": 0.0705,
                "area_421_raw": 0.4451,
                "area_421_nu": 187.5882,
                "ratio_raw": 0.566,
                "ratio_nu": 0.8365,
                "ratio_response": 0.2037
            },
            "ratio_raw_adaptive": 0.566,
            "ratio_nu_corrected": 0.8365,
            "ratio_response_scaled": 0.2037
        },
        "LC_percent": 9
    },
    "50_16_WW": {
        "washing": "water_washing",
        "concentration": 50.0,
        "ternary_position": 16,
        "measurements": {
            "Round_1": "50_16_WW_01.xy",
            "Round_2": "50_16_WW_02.xy",
            "Round_3": "50_16_WW_03.xy"
        },
        "crystallinity": {
            "fractions": {
                "crystalline": {
                    "mean": 0.0,
                    "std": 0.0
                },
                "amorphous": {
                    "mean": 1.0,
                    "std": 0.0
                }
            },
            "areas": {
                "crystalline": {
                    "mean": 0.0,
                    "std": 0.0
                },
                "amorphous": {
                    "mean": 74458.08258333332,
                    "std": 24552.320523340222
                }
            },
            "per_measurement": {
                "Round_1": {
                    "file": "50_16_WW_01.txt",
                    "total_area": 51673.849249999985,
                    "crystalline_area": 0.0,
                    "amorphous_area": 51673.849249999985,
                    "crystalline_fraction": 0.0,
                    "amorphous_fraction": 1.0
                },
                "Round_2": {
                    "file": "50_16_WW_02.txt",
                    "total_area": 100460.99925,
                    "crystalline_area": 0.0,
                    "amorphous_area": 100460.99925,
                    "crystalline_fraction": 0.0,
                    "amorphous_fraction": 1.0
                },
                "Round_3": {
                    "file": "50_16_WW_03.txt",
                    "total_area": 71239.39925,
                    "crystalline_area": 0.0,
                    "amorphous_area": 71239.39925,
                    "crystalline_fraction": 0.0,
                    "amorphous_fraction": 1.0
                }
            }
        },
        "phase_composition": {
            "Sodalite": {
                "mean": 0,
                "std": 0
            },
            "Diamondoid": {
                "mean": 0,
                "std": 0
            },
            "U12": {
                "mean": 0,
                "std": 0
            },
            "U13": {
                "mean": 0,
                "std": 0
            },
            "ZIF-EC-1": {
                "mean": 0,
                "std": 0
            },
            "ZIF-C": {
                "mean": 0,
                "std": 0
            },
            "ZIF-L": {
                "mean": 0,
                "std": 0
            }
        },
        "composition": {
            "M_percent": 20.0,
            "L_percent": 30.0,
            "BSA_percent": 50.0
        },
        "encapsulation_efficiency": {
            "mean": 58.834,
            "error_bar": 4.944
        },
        "atr_file": "A50WW-16.xy",
        "ir_data": {
            "area_1647": 0.0083,
            "height_1647": 0.0009,
            "area_421": 0.032,
            "peak_pos_421": 421.5056,
            "height_421": 0.0044,
            "ratio_selected_peaks": 0.2062,
            "adaptive": {
                "method": "adaptive peak-finding; Amide I search 1620-1680 cm^-1, integrate ±25 cm^-1; Zn-N search 405-440 cm^-1, integrate ±10 cm^-1; optional nu-correction (A·nu); response factors f_BSA=600, f_MOF=30",
                "peak_1647_found": 1651.0684,
                "peak_1647_shift_cm1": 4.0684,
                "height_1647": 0.0155,
                "area_1647_raw": 0.3533,
                "area_1647_nu": 582.9372,
                "peak_421_found": 419.4495,
                "peak_421_shift_cm1": -1.5505,
                "height_421": 0.0142,
                "area_421_raw": 0.0828,
                "area_421_nu": 34.7112,
                "ratio_raw": 0.8101,
                "ratio_nu": 0.9438,
                "ratio_response": 0.4564
            },
            "ratio_raw_adaptive": 0.8101,
            "ratio_nu_corrected": 0.9438,
            "ratio_response_scaled": 0.4564
        },
        "LC_percent": null
    },
    "50_17_EW": {
        "washing": "ethanol_washing",
        "concentration": 50.0,
        "ternary_position": 17,
        "measurements": {
            "Round_1": "50_17_EW_01.xy",
            "Round_2": "50_17_EW_02.xy",
            "Round_3": "50_17_EW_03.xy"
        },
        "crystallinity": {
            "fractions": {
                "crystalline": {
                    "mean": 0.42357626061772774,
                    "std": 0.18236805704246734
                },
                "amorphous": {
                    "mean": 0.5764237393822723,
                    "std": 0.1823680570424673
                }
            },
            "areas": {
                "crystalline": {
                    "mean": 28283.759251302385,
                    "std": 14674.341533387616
                },
                "amorphous": {
                    "mean": 36397.88999869762,
                    "std": 7420.063889304815
                }
            },
            "per_measurement": {
                "Round_1": {
                    "file": "50_17_EW_01.txt",
                    "total_area": 57052.89925,
                    "crystalline_area": 12238.120927994976,
                    "amorphous_area": 44814.77832200502,
                    "crystalline_fraction": 0.21450480324179103,
                    "amorphous_fraction": 0.785495196758209
                },
                "Round_2": {
                    "file": "50_17_EW_02.txt",
                    "total_area": 74599.09925000001,
                    "crystalline_area": 41022.447106708205,
                    "amorphous_area": 33576.65214329181,
                    "crystalline_fraction": 0.5499053945575382,
                    "amorphous_fraction": 0.4500946054424619
                },
                "Round_3": {
                    "file": "50_17_EW_03.txt",
                    "total_area": 62392.94924999999,
                    "crystalline_area": 31590.709719203976,
                    "amorphous_area": 30802.23953079602,
                    "crystalline_fraction": 0.5063185840538541,
                    "amorphous_fraction": 0.4936814159461459
                }
            }
        },
        "phase_composition": {
            "Sodalite": {
                "mean": 1.0,
                "std": 0.0
            },
            "Diamondoid": {
                "mean": 0.0,
                "std": 0.0
            },
            "U12": {
                "mean": 0.0,
                "std": 0.0
            },
            "U13": {
                "mean": 0.0,
                "std": 0.0
            },
            "ZIF-EC-1": {
                "mean": 0.0,
                "std": 0.0
            },
            "ZIF-C": {
                "mean": 0.0,
                "std": 0.0
            },
            "ZIF-L": {
                "mean": 0.0,
                "std": 0.0
            }
        },
        "composition": {
            "M_percent": 30.0,
            "L_percent": 30.0,
            "BSA_percent": 40.0
        },
        "encapsulation_efficiency": {
            "mean": 25.475,
            "error_bar": 9.191
        },
        "atr_file": "A50EW-17.xy",
        "ir_data": {
            "area_1647": 0.018,
            "height_1647": 0.0022,
            "area_421": 0.4247,
            "peak_pos_421": 421.5056,
            "height_421": 0.0641,
            "ratio_selected_peaks": 0.0408,
            "adaptive": {
                "method": "adaptive peak-finding; Amide I search 1620-1680 cm^-1, integrate ±25 cm^-1; Zn-N search 405-440 cm^-1, integrate ±10 cm^-1; optional nu-correction (A·nu); response factors f_BSA=600, f_MOF=30",
                "peak_1647_found": 1651.0684,
                "peak_1647_shift_cm1": 4.0684,
                "height_1647": 0.0359,
                "area_1647_raw": 0.8496,
                "area_1647_nu": 1403.2019,
                "peak_421_found": 421.5056,
                "peak_421_shift_cm1": 0.5056,
                "height_421": 0.0987,
                "area_421_raw": 0.6066,
                "area_421_nu": 255.6094,
                "ratio_raw": 0.5834,
                "ratio_nu": 0.8459,
                "ratio_response": 0.2154
            },
            "ratio_raw_adaptive": 0.5834,
            "ratio_nu_corrected": 0.8459,
            "ratio_response_scaled": 0.2154
        },
        "LC_percent": 47
    },
    "50_17_WW": {
        "washing": "water_washing",
        "concentration": 50.0,
        "ternary_position": 17,
        "measurements": {
            "Round_1": "50_17_WW_01.xy",
            "Round_2": "50_17_WW_02.xy",
            "Round_3": "50_17_WW_03.xy"
        },
        "crystallinity": {
            "fractions": {
                "crystalline": {
                    "mean": 0.18871927133760824,
                    "std": 0.011351025764275801
                },
                "amorphous": {
                    "mean": 0.8112807286623918,
                    "std": 0.011351025764275761
                }
            },
            "areas": {
                "crystalline": {
                    "mean": 12974.951243763551,
                    "std": 1246.4822224200502
                },
                "amorphous": {
                    "mean": 55791.7146729031,
                    "std": 4679.291423036969
                }
            },
            "per_measurement": {
                "Round_1": {
                    "file": "50_17_WW_01.txt",
                    "total_area": 75228.74925,
                    "crystalline_area": 14046.60087393679,
                    "amorphous_area": 61182.1483760632,
                    "crystalline_fraction": 0.18671852202749192,
                    "amorphous_fraction": 0.813281477972508
                },
                "Round_2": {
                    "file": "50_17_WW_02.txt",
                    "total_area": 66046.49925,
                    "crystalline_area": 13271.228125238958,
                    "amorphous_area": 52775.27112476104,
                    "crystalline_fraction": 0.20093764659659777,
                    "amorphous_fraction": 0.7990623534034024
                },
                "Round_3": {
                    "file": "50_17_WW_03.txt",
                    "total_area": 65024.74924999999,
                    "crystalline_area": 11607.024732114909,
                    "amorphous_area": 53417.72451788508,
                    "crystalline_fraction": 0.178501645388735,
                    "amorphous_fraction": 0.8214983546112651
                }
            }
        },
        "phase_composition": {
            "Sodalite": {
                "mean": 0.0,
                "std": 0.0
            },
            "Diamondoid": {
                "mean": 0.0,
                "std": 0.0
            },
            "U12": {
                "mean": 0.0,
                "std": 0.0
            },
            "U13": {
                "mean": 0.0,
                "std": 0.0
            },
            "ZIF-EC-1": {
                "mean": 0.0,
                "std": 0.0
            },
            "ZIF-C": {
                "mean": 1.0,
                "std": 0.0
            },
            "ZIF-L": {
                "mean": 0.0,
                "std": 0.0
            }
        },
        "composition": {
            "M_percent": 30.0,
            "L_percent": 30.0,
            "BSA_percent": 40.0
        },
        "encapsulation_efficiency": {
            "mean": 14.441,
            "error_bar": 4.138
        },
        "atr_file": "A50WW-17.xy",
        "ir_data": {
            "area_1647": 0.0002,
            "height_1647": 0.0001,
            "area_421": 0.0178,
            "peak_pos_421": 421.5056,
            "height_421": 0.003,
            "ratio_selected_peaks": 0.0131,
            "adaptive": {
                "method": "adaptive peak-finding; Amide I search 1620-1680 cm^-1, integrate ±25 cm^-1; Zn-N search 405-440 cm^-1, integrate ±10 cm^-1; optional nu-correction (A·nu); response factors f_BSA=600, f_MOF=30",
                "peak_1647_found": 1653.1245,
                "peak_1647_shift_cm1": 6.1245,
                "height_1647": 0.0048,
                "area_1647_raw": 0.1022,
                "area_1647_nu": 168.8301,
                "peak_421_found": 421.5056,
                "peak_421_shift_cm1": 0.5056,
                "height_421": 0.0064,
                "area_421_raw": 0.0275,
                "area_421_nu": 11.5752,
                "ratio_raw": 0.7878,
                "ratio_nu": 0.9358,
                "ratio_response": 0.4217
            },
            "ratio_raw_adaptive": 0.7878,
            "ratio_nu_corrected": 0.9358,
            "ratio_response_scaled": 0.4217
        },
        "LC_percent": 82
    },
    "50_18_EW": {
        "washing": "ethanol_washing",
        "concentration": 50.0,
        "ternary_position": 18,
        "measurements": {
            "Round_1": "50_18_EW_01.xy",
            "Round_2": "50_18_EW_02.xy",
            "Round_3": "50_18_EW_03.xy"
        },
        "crystallinity": {
            "fractions": {
                "crystalline": {
                    "mean": 0.45115579875770795,
                    "std": 0.07513044371384424
                },
                "amorphous": {
                    "mean": 0.548844201242292,
                    "std": 0.0751304437138443
                }
            },
            "areas": {
                "crystalline": {
                    "mean": 23971.3679941617,
                    "std": 11519.787702685748
                },
                "amorphous": {
                    "mean": 27125.347922504978,
                    "std": 7683.439720948788
                }
            },
            "per_measurement": {
                "Round_1": {
                    "file": "50_18_EW_01.txt",
                    "total_area": 29191.24925,
                    "crystalline_area": 10673.218980513904,
                    "amorphous_area": 18518.0302694861,
                    "crystalline_fraction": 0.3656307713693995,
                    "amorphous_fraction": 0.6343692286306006
                },
                "Round_2": {
                    "file": "50_18_EW_02.txt",
                    "total_area": 64186.199250000005,
                    "crystalline_area": 30894.182017795596,
                    "amorphous_area": 33292.01723220441,
                    "crystalline_fraction": 0.4813212556404108,
                    "amorphous_fraction": 0.5186787443595892
                },
                "Round_3": {
                    "file": "50_18_EW_03.txt",
                    "total_area": 59912.699250000005,
                    "crystalline_area": 30346.7029841756,
                    "amorphous_area": 29565.99626582441,
                    "crystalline_fraction": 0.5065153692633135,
                    "amorphous_fraction": 0.4934846307366865
                }
            }
        },
        "phase_composition": {
            "Sodalite": {
                "mean": 1.0,
                "std": 0.0
            },
            "Diamondoid": {
                "mean": 0.0,
                "std": 0.0
            },
            "U12": {
                "mean": 0.0,
                "std": 0.0
            },
            "U13": {
                "mean": 0.0,
                "std": 0.0
            },
            "ZIF-EC-1": {
                "mean": 0.0,
                "std": 0.0
            },
            "ZIF-C": {
                "mean": 0.0,
                "std": 0.0
            },
            "ZIF-L": {
                "mean": 0.0,
                "std": 0.0
            }
        },
        "composition": {
            "M_percent": 40.0,
            "L_percent": 30.0,
            "BSA_percent": 30.0
        },
        "encapsulation_efficiency": {
            "mean": 18.773,
            "error_bar": 4.477
        },
        "atr_file": "A50EW-18.xy",
        "ir_data": {
            "area_1647": 0.0101,
            "height_1647": 0.0014,
            "area_421": 0.257,
            "peak_pos_421": 421.5056,
            "height_421": 0.0388,
            "ratio_selected_peaks": 0.0378,
            "adaptive": {
                "method": "adaptive peak-finding; Amide I search 1620-1680 cm^-1, integrate ±25 cm^-1; Zn-N search 405-440 cm^-1, integrate ±10 cm^-1; optional nu-correction (A·nu); response factors f_BSA=600, f_MOF=30",
                "peak_1647_found": 1653.1245,
                "peak_1647_shift_cm1": 6.1245,
                "height_1647": 0.0208,
                "area_1647_raw": 0.4901,
                "area_1647_nu": 810.2988,
                "peak_421_found": 421.5056,
                "peak_421_shift_cm1": 0.5056,
                "height_421": 0.0564,
                "area_421_raw": 0.367,
                "area_421_nu": 154.6158,
                "ratio_raw": 0.5718,
                "ratio_nu": 0.8398,
                "ratio_response": 0.2076
            },
            "ratio_raw_adaptive": 0.5718,
            "ratio_nu_corrected": 0.8398,
            "ratio_response_scaled": 0.2076
        },
        "LC_percent": 53
    },
    "50_18_WW": {
        "washing": "water_washing",
        "concentration": 50.0,
        "ternary_position": 18,
        "measurements": {
            "Round_1": "50_18_WW_01.xy",
            "Round_2": "50_18_WW_02.xy",
            "Round_3": "50_18_WW_03.xy"
        },
        "crystallinity": {
            "fractions": {
                "crystalline": {
                    "mean": 0.27664312284025466,
                    "std": 0.06672835389809241
                },
                "amorphous": {
                    "mean": 0.7233568771597453,
                    "std": 0.06672835389809241
                }
            },
            "areas": {
                "crystalline": {
                    "mean": 14285.25022861091,
                    "std": 3782.3369785498976
                },
                "amorphous": {
                    "mean": 40959.33235472242,
                    "std": 20928.95627033779
                }
            },
            "per_measurement": {
                "Round_1": {
                    "file": "50_18_WW_01.txt",
                    "total_area": 31304.249249999993,
                    "crystalline_area": 11047.262305849945,
                    "amorphous_area": 20256.986944150045,
                    "crystalline_fraction": 0.352899768259095,
                    "amorphous_fraction": 0.647100231740905
                },
                "Round_2": {
                    "file": "50_18_WW_02.txt",
                    "total_area": 53879.24925000001,
                    "crystalline_area": 13366.006872807173,
                    "amorphous_area": 40513.24237719283,
                    "crystalline_fraction": 0.24807336885465553,
                    "amorphous_fraction": 0.7519266311453445
                },
                "Round_3": {
                    "file": "50_18_WW_03.txt",
                    "total_area": 80550.24925,
                    "crystalline_area": 18442.481507175617,
                    "amorphous_area": 62107.767742824384,
                    "crystalline_fraction": 0.22895623140701354,
                    "amorphous_fraction": 0.7710437685929865
                }
            }
        },
