Repository: digital-chemistry/zif-vis

# ZIF Biocomposite Explorer

Interactive Flask app for exploring ZIF biocomposite formulations across composition, concentration, phase assignment, crystallinity, encapsulation efficiency, and experiment-level spectra.

## What this app shows

The explorer combines a summary dataset with repeat-level ATR-IR and XRD measurements.

- The main plot shows sample points in ternary composition space.
- The 3D view stacks concentration layers vertically.
- The 2D view isolates one concentration layer at a time.
- The right inspector explains the selected sample with parameters, phase composition, ATR-IR, and repeated XRD measurements.

File: project/Exp-A.json (part 28 of 32)
{
            "lc_percent": 66.0
        }
    },
    "75_24_EW": {
        "washing": "ethanol_washing",
        "concentration": 75.0,
        "ternary_position": 24,
        "measurements": {
            "Round_1": "75_24_EW_01.xy",
            "Round_2": "75_24_EW_02.xy",
            "Round_3": "75_24_EW_03.xy"
        },
        "crystallinity": {
            "fractions": {
                "crystalline": {
                    "mean": 0.43856168218481145,
                    "std": 0.03709147821433229
                },
                "amorphous": {
                    "mean": 0.5614383178151886,
                    "std": 0.03709147821433222
                }
            },
            "areas": {
                "crystalline": {
                    "mean": 43538.76880868496,
                    "std": 17053.479282657678
                },
                "amorphous": {
                    "mean": 54265.71377464836,
                    "std": 14413.166537023944
                }
            },
            "per_measurement": {
                "Round_1": {
                    "file": "75_24_EW_01.txt",
                    "total_area": 73531.84925,
                    "crystalline_area": 29196.0778007182,
                    "amorphous_area": 44335.77144928179,
                    "crystalline_fraction": 0.39705349584579097,
                    "amorphous_fraction": 0.6029465041542089
                },
                "Round_2": {
                    "file": "75_24_EW_02.txt",
                    "total_area": 86689.29924999998,
                    "crystalline_area": 39025.22806454737,
                    "amorphous_area": 47664.07118545262,
                    "crystalline_fraction": 0.4501735323987796,
                    "amorphous_fraction": 0.5498264676012204
                },
                "Round_3": {
                    "file": "75_24_EW_03.txt",
                    "total_area": 133192.29924999998,
                    "crystalline_area": 62395.00056078932,
                    "amorphous_area": 70797.29868921067,
                    "crystalline_fraction": 0.46845801830986356,
                    "amorphous_fraction": 0.5315419816901364
                }
            }
        },
        "phase_composition": {
            "Sodalite": {
                "mean": 1.0,
                "std": 0.0
            },
            "Diamondoid": {
                "mean": 0.0,
                "std": 0.0
            },
            "U12": {
                "mean": 0.0,
                "std": 0.0
            },
            "U13": {
                "mean": 0.0,
                "std": 0.0
            },
            "ZIF-EC-1": {
                "mean": 0.0,
                "std": 0.0
            },
            "ZIF-C": {
                "mean": 0.0,
                "std": 0.0
            },
            "ZIF-L": {
                "mean": 0.0,
                "std": 0.0
            }
        },
        "composition": {
            "M_percent": 40.0,
            "L_percent": 40.0,
            "BSA_percent": 20.0
        },
        "atr_file": "A75EW-24.xy",
        "ir_data": {
            "area_1647": 0.0107,
            "height_1647": 0.0014,
            "area_421": 0.4647,
            "peak_pos_421": 421.5056,
            "height_421": 0.0696,
            "ratio_selected_peaks": 0.0194
        },
        "encapsulation_efficiency": {
            "mean": 31.957,
            "error_bar": 6.253
        },
        "lc_data": {
            "lc_percent": 44.0
        }
    },
    "75_26_EW": {
        "washing": "ethanol_washing",
        "concentration": 75.0,
        "ternary_position": 26,
        "measurements": {
            "Round_1": "75_26_EW_01.xy",
            "Round_2": "75_26_EW_02.xy",
            "Round_3": "75_26_EW_03.xy"
        },
        "crystallinity": {
            "fractions": {
                "crystalline": {
                    "mean": 0.4057662400814748,
                    "std": 0.08276366619306305
                },
                "amorphous": {
                    "mean": 0.5942337599185251,
                    "std": 0.08276366619306298
                }
            },
            "areas": {
                "crystalline": {
                    "mean": 49722.45817100166,
                    "std": 26467.843968995123
                },
                "amorphous": {
                    "mean": 66442.82441233168,
                    "std": 20699.9412473484
                }
            },
            "per_measurement": {
                "Round_1": {
                    "file": "75_26_EW_01.txt",
                    "total_area": 61768.79924999999,
                    "crystalline_area": 19189.309409888192,
                    "amorphous_area": 42579.4898401118,
                    "crystalline_fraction": 0.3106634683349166,
                    "amorphous_fraction": 0.6893365316650834
                },
                "Round_2": {
                    "file": "75_26_EW_02.txt",
                    "total_area": 143341.44925,
                    "crystalline_area": 66147.42989956033,
                    "amorphous_area": 77194.01935043969,
                    "crystalline_fraction": 0.4614675674458505,
                    "amorphous_fraction": 0.5385324325541496
                },
                "Round_3": {
                    "file": "75_26_EW_03.txt",
                    "total_area": 143385.59925000003,
                    "crystalline_area": 63830.63520355645,
                    "amorphous_area": 79554.96404644355,
                    "crystalline_fraction": 0.4451676844636575,
                    "amorphous_fraction": 0.5548323155363425
                }
            }
        },
        "phase_composition": {
            "Sodalite": {
                "mean": 1.0,
                "std": 0.0
            },
            "Diamondoid": {
                "mean": 0.0,
                "std": 0.0
            },
            "U12": {
                "mean": 0.0,
                "std": 0.0
            },
            "U13": {
                "mean": 0.0,
                "std": 0.0
            },
            "ZIF-EC-1": {
                "mean": 0.0,
                "std": 0.0
            },
            "ZIF-C": {
                "mean": 0.0,
                "std": 0.0
            },
            "ZIF-L": {
                "mean": 0.0,
                "std": 0.0
            }
        },
        "composition": {
            "M_percent": 10.0,
            "L_percent": 50.0,
            "BSA_percent": 40.0
        },
        "atr_file": "A75EW-26.xy",
        "ir_data": {
            "area_1647": 0.0024,
            "height_1647": 0.0006,
            "area_421": 0.127,
            "peak_pos_421": 421.5056,
            "height_421": 0.018,
            "ratio_selected_peaks": 0.0307
        },
        "encapsulation_efficiency": {
            "mean": 28.084,
            "error_bar": 11.328
        },
        "lc_data": {
            "lc_percent": 70.0
        }
    },
    "75_25_EW": {
        "washing": "ethanol_washing",
        "concentration": 75.0,
        "ternary_position": 25,
        "measurements": {
            "Round_1": "75_25_EW_01.xy",
            "Round_2": "75_25_EW_02.xy",
            "Round_3": "75_25_EW_03.xy"
        },
        "crystallinity": {
            "fractions": {
                "crystalline": {
                    "mean": 0.44955726103810295,
                    "std": 0.20315058029889727
                },
                "amorphous": {
                    "mean": 0.5504427389618971,
                    "std": 0.20315058029889732
                }
            },
            "areas": {
                "crystalline": {
                    "mean": 41133.62381598864,
                    "std": 6119.285308019407
                },
                "amorphous": {
                    "mean": 61009.29210067802,
                    "std": 42876.69191829495
                }
            },
            "per_measurement": {
                "Round_1": {
                    "file": "75_25_EW_01.txt",
                    "total_area": 88207.54925,
                    "crystalline_area": 38481.116863782794,
                    "amorphous_area": 49726.4323862172,
                    "crystalline_fraction": 0.436256501750419,
                    "amorphous_fraction": 0.563743498249581
                },
                "Round_2": {
                    "file": "75_25_EW_02.txt",
                    "total_area": 73033.89924999999,
                    "crystalline_area": 48131.63256116982,
                    "amorphous_area": 24902.266688830183,
                    "crystalline_fraction": 0.6590313957688603,
                    "amorphous_fraction": 0.3409686042311397
                },
                "Round_3": {
                    "file": "75_25_EW_03.txt",
                    "total_area": 145187.29925,
                    "crystalline_area": 36788.12202301332,
                    "amorphous_area": 108399.17722698668,
                    "crystalline_fraction": 0.25338388559502956,
                    "amorphous_fraction": 0.7466161144049706
                }
            }
        },
        "phase_composition": {
            "Sodalite": {
                "mean": 1.0,
                "std": 0.0
            },
            "Diamondoid": {
                "mean": 0.0,
                "std": 0.0
            },
            "U12": {
                "mean": 0.0,
                "std": 0.0
            },
            "U13": {
                "mean": 0.0,
                "std": 0.0
            },
            "ZIF-EC-1": {
                "mean": 0.0,
                "std": 0.0
            },
            "ZIF-C": {
                "mean": 0.0,
                "std": 0.0
            },
            "ZIF-L": {
                "mean": 0.0,
                "std": 0.0
            }
        },
        "composition": {
            "M_percent": 50.0,
            "L_percent": 40.0,
            "BSA_percent": 10.0
        },
        "atr_file": "A75EW-25.xy",
        "ir_data": {
            "area_1647": 0.002,
            "height_1647": 0.0005,
            "area_421": 0.1304,
            "peak_pos_421": 421.5056,
            "height_421": 0.0195,
            "ratio_selected_peaks": 0.0233
        },
        "encapsulation_efficiency": {
            "mean": 23.474,
            "error_bar": 7.678
        },
        "lc_data": {
            "lc_percent": 62.0
        }
    },
    "75_28_EW": {
        "washing": "ethanol_washing",
        "concentration": 75.0,
        "ternary_position": 28,
        "measurements": {
            "Round_1": "75_28_EW_01.xy",
            "Round_2": "75_28_EW_02.xy",
            "Round_3": "75_28_EW_03.xy"
        },
        "crystallinity": {
            "fractions": {
                "crystalline": {
                    "mean": 0.4127784859262969,
                    "std": 0.13357586718445555
                },
                "amorphous": {
                    "mean": 0.587221514073703,
                    "std": 0.13357586718445555
                }
            },
            "areas": {
                "crystalline": {
                    "mean": 57718.34624483675,
                    "std": 37608.88172596897
                },
                "amorphous": {
                    "mean": 71274.16967182992,
                    "std": 13355.224205857188
                }
            },
            "per_measurement": {
                "Round_1": {
                    "file": "75_28_EW_01.txt",
                    "total_area": 78638.19924999999,
                    "crystalline_area": 21193.34096584239,
                    "amorphous_area": 57444.858284157606,
                    "crystalline_fraction": 0.26950440330489117,
                    "amorphous_fraction": 0.7304955966951088
                },
                "Round_2": {
                    "file": "75_28_EW_02.txt",
                    "total_area": 180423.19925,
                    "crystalline_area": 96324.6680121427,
                    "amorphous_area": 84098.5312378573,
                    "crystalline_fraction": 0.533881831230984,
                    "amorphous_fraction": 0.46611816876901596
                },
                "Round_3": {
                    "file": "75_28_EW_03.txt",
                    "total_area": 127916.14924999999,
                    "crystalline_area": 55637.02975652515,
                    "amorphous_area": 72279.11949347483,
                    "crystalline_fraction": 0.43494922324301566,
                    "amorphous_fraction": 0.5650507767569843
                }
            }
        },
        "phase_composition": {
            "Sodalite": {
                "mean": 1.0,
                "std": 0.0
            },
            "Diamondoid": {
                "mean": 0.0,
                "std": 0.0
            },
            "U12": {
                "mean": 0.0,
                "std": 0.0
            },
            "U13": {
                "mean": 0.0,
                "std": 0.0
            },
            "ZIF-EC-1": {
                "mean": 0.0,
                "std": 0.0
            },
            "ZIF-C": {
                "mean": 0.0,
                "std": 0.0
            },
            "ZIF-L": {
                "mean": 0.0,
                "std": 0.0
            }
        },
        "composition": {
            "M_percent": 30.0,
            "L_percent": 50.0,
            "BSA_percent": 20.0
        },
        "atr_file": "A75EW-28.xy",
        "ir_data": {
            "area_1647": 0.0002,
            "height_1647": 0.0,
            "area_421": 0.0976,
            "peak_pos_421": 421.5056,
            "height_421": 0.0139,
            "ratio_selected_peaks": 0.0036
        },
        "encapsulation_efficiency": {
            "mean": 77.047,
            "error_bar": 1.54
        },
        "lc_data": {
            "lc_percent": 47.0
        }
    },
    "75_27_EW": {
        "washing": "ethanol_washing",
        "concentration": 75.0,
        "ternary_position": 27,
        "measurements": {
            "Round_1": "75_27_EW_01.xy",
            "Round_2": "75_27_EW_02.xy",
            "Round_3": "75_27_EW_03.xy"
        },
        "crystallinity": {
            "fractions": {
                "crystalline": {
                    "mean": 0.34616859589352617,
                    "std": 0.014173758167595817
                },
                "amorphous": {
                    "mean": 0.6538314041064738,
                    "std": 0.014173758167595786
                }
            },
            "areas": {
                "crystalline": {
                    "mean": 25606.66152212063,
                    "std": 14396.952713133891
                },
                "amorphous": {
                    "mean": 48854.93772787936,
                    "std": 29101.46020062742
                }
            },
            "per_measurement": {
                "Round_1": {
                    "file": "75_27_EW_01.txt",
                    "total_area": 45297.59925,
                    "crystalline_area": 15308.856468491098,
                    "amorphous_area": 29988.7427815089,
                    "crystalline_fraction": 0.33796176225589036,
                    "amorphous_fraction": 0.6620382377441096
                },
                "Round_2": {
                    "file": "75_27_EW_02.txt",
                    "total_area": 124427.79925,
                    "crystalline_area": 42057.71675239392,
                    "amorphous_area": 82370.08249760608,
                    "crystalline_fraction": 0.338009006073407,
                    "amorphous_fraction": 0.661990993926593
                },
                "Round_3": {
                    "file": "75_27_EW_03.txt",
                    "total_area": 53659.39925,
                    "crystalline_area": 19453.411345476874,
                    "amorphous_area": 34205.98790452312,
                    "crystalline_fraction": 0.36253501935128124,
                    "amorphous_fraction": 0.6374649806487188
                }
            }
        },
        "phase_composition": {
            "Sodalite": {
                "mean": 1.0,
                "std": 0.0
            },
            "Diamondoid": {
                "mean": 0.0,
                "std": 0.0
            },
            "U12": {
                "mean": 0.0,
                "std": 0.0
            },
            "U13": {
                "mean": 0.0,
                "std": 0.0
            },
            "ZIF-EC-1": {
                "mean": 0.0,
                "std": 0.0
            },
            "ZIF-C": {
                "mean": 0.0,
                "std": 0.0
            },
            "ZIF-L": {
                "mean": 0.0,
                "std": 0.0
            }
        },
        "composition": {
            "M_percent": 20.0,
            "L_percent": 50.0,
            "BSA_percent": 30.0
        },
        "atr_file": "A75EW-27.xy",
        "ir_data": {
            "area_1647": 0.0038,
            "height_1647": 0.0007,
            "area_421": 0.0479,
            "peak_pos_421": 421.5056,
            "height_421": 0.0073,
            "ratio_selected_peaks": 0.0878
        },
        "encapsulation_efficiency": {
            "mean": 84.608,
            "error_bar": 1.047
        },
        "lc_data": {
            "lc_percent": 62.0
        }
    },
    "75_30_EW": {
        "washing": "ethanol_washing",
        "concentration": 75.0,
        "ternary_position": 30,
        "measurements": {
            "Round_1": "75_30_EW_01.xy",
            "Round_2": "75_30_EW_02.xy",
            "Round_3": "75_30_EW_03.xy"
        },
        "crystallinity": {
            "fractions": {
                "crystalline": {
                    "mean": 0.4598198733673615,
                    "std": 0.1947411963923254
                },
                "amorphous": {
                    "mean": 0.5401801266326385,
                    "std": 0.19474119639232534
                }
            },
            "areas": {
                "crystalline": {
                    "mean": 29586.813363265548,
                    "std": 14991.100769660896
                },
                "amorphous": {
                    "mean": 35871.08588673445,
                    "std": 17797.371804100057
                }
            },
            "per_measurement": {
                "Round_1": {
                    "file": "75_30_EW_01.txt",
                    "total_area": 73380.69924999998,
                    "crystalline_area": 17532.712075493302,
                    "amorphous_area": 55847.987174506685,
                    "crystalline_fraction": 0.23892811399576985,
                    "amorphous_fraction": 0.76107188600423
                },
                "Round_2": {
                    "file": "75_30_EW_02.txt",
                    "total_area": 76431.54925000001,
                    "crystalline_area": 46372.91061427366,
                    "amorphous_area": 30058.638635726347,
                    "crystalline_fraction": 0.6067247238779954,
                    "amorphous_fraction": 0.3932752761220046
                },
                "Round_3": {
                    "file": "75_30_EW_03.txt",
                    "total_area": 46561.449250000005,
                    "crystalline_area": 24854.81740002969,
                    "amorphous_area": 21706.631849970316,
                    "crystalline_fraction": 0.5338067822283192,
                    "amorphous_fraction": 0.46619321777168077
                }
            }
        },
        "phase_composition": {
            "Sodalite": {
                "mean": 1.0,
                "std": 0.0
            },
            "Diamondoid": {
                "mean": 0.0,
                "std": 0.0
            },
            "U12": {
                "mean": 0.0,
                "std": 0.0
            },
            "U13": {
                "mean": 0.0,
                "std": 0.0
            },
            "ZIF-EC-1": {
                "mean": 0.0,
                "std": 0.0
            },
            "ZIF-C": {
                "mean": 0.0,
                "std": 0.0
            },
            "ZIF-L": {
                "mean": 0.0,
                "std": 0.0
            }
        },
        "composition": {
            "M_percent": 10.0,
            "L_percent": 60.0,
            "BSA_percent": 30.0
        },
        "atr_file": "A75EW-30.xy",
        "ir_data": {
            "area_1647": 0.0026,
            "height_1647": 0.0003,
            "area_421": 0.1452,
            "peak_pos_421": 421.5056,
            "height_421": 0.0212,
            "ratio_selected_peaks": 0.016
        },
        "encapsulation_efficiency": {
            "mean": 34.815,
            "error_bar": 4.873
        },
        "lc_data": {
            "lc_percent": 29.0
        }
    },
    "75_32_EW": {
        "washing": "ethanol_washing",
        "concentration": 75.0,
        "ternary_position": 32,
        "measurements": {
            "Round_1": "75_32_EW_01.xy",
            "Round_2": "75_32_EW_02.xy",
            "Round_3": "75_32_EW_03.xy"
        },
        "crystallinity": {
            "fractions": {
                "crystalline": {
                    "mean": 0.4849205797647893,
                    "std": 0.06758455864866987
                },
                "amorphous": {
                    "mean": 0.5150794202352106,
                    "std": 0.06758455864866984
                }
            },
            "areas": {
                "crystalline": {
                    "mean": 61488.128197864025,
                    "std": 9305.781491020869
                },
                "amorphous": {
                    "mean": 68546.52105213595,
                    "std": 25538.891333743224
                }
            },
            "per_measurement": {
                "Round_1": {
                    "file": "75_32_EW_01.txt",
                    "total_area": 144063.99925,
                    "crystalline_area": 65983.04801503754,
                    "amorphous_area": 78080.95123496244,
                    "crystalline_fraction": 0.4580120526887118,
                    "amorphous_fraction": 0.5419879473112881
                },
                "Round_2": {
                    "file": "75_32_EW_02.txt",
                    "total_area": 155639.69924999998,
                    "crystalline_area": 67693.1437276629,
                    "amorphous_area": 87946.55552233709,
                    "crystalline_fraction": 0.43493494303743907,
                    "amorphous_fraction": 0.5650650569625608
                },
                "Round_3": {
                    "file": "75_32_EW_03.txt",
                    "total_area": 90400.24925,
                    "crystalline_area": 50788.19285089165,
                    "amorphous_area": 39612.05639910834,
                    "crystalline_fraction": 0.561814743568217,
                    "amorphous_fraction": 0.4381852564317829
                }
            }
        },
        "phase_composition": {
            "Sodalite": {
                "mean": 0.17733785438784858,
                "std": 0.018136827370039178
            },
            "Diamondoid": {
                "mean": 0.8226621456121513,
                "std": 0.01813682737003918
            },
            "U12": {
                "mean": 0.0,
                "std": 0.0
            },
            "U13": {
                "mean": 0.0,
                "std": 0.0
            },
            "ZIF-EC-1": {
                "mean": 0.0,
                "std": 0.0
            },
            "ZIF-C": {
                "mean": 0.0,
                "std": 0.0
            },
            "ZIF-L": {
                "mean": 0.0,
                "std": 0.0
            }
        },
        "composition": {
            "M_percent": 30.0,
            "L_percent": 60.0,
            "BSA_percent": 10.0
        },
        "atr_file": "A75EW-32.xy",
        "ir_data": {
            "area_1647": 0.0001,
            "height_1647": 0.0,
            "area_421": 0.012,
            "peak_pos_421": 423.5618,
            "height_421": 0.0022,
            "ratio_selected_peaks": 0.0147
        },
        "encapsulation_efficiency": {
            "mean": 33.064,
            "error_bar": 3.922
        },
        "lc_data": {
            "lc_percent": 12.0
        }
    },
    "75_34_EW": {
        "washing": "ethanol_washing",
        "concentration": 75.0,
        "ternary_position": 34,
        "measurements": {
            "Round_1": "75_34_EW_01.xy",
            "Round_2": "75_34_EW_02.xy",
            "Round_3": "75_34_EW_03.xy"
        },
        "crystallinity": {
            "fractions": {
                "crystalline": {
                    "mean": 0.45965546579248073,
                    "std": 0.0769393315529587
                },
                "amorphous": {
                    "mean": 0.5403445342075192,
                    "std": 0.07693933155295866
                }
            },
            "areas": {
                "crystalline": {
                    "mean": 41586.94963347651,
                    "std": 22248.658829856326
                },
                "amorphous": {
                    "mean": 45401.799616523494,
                    "std": 9554.030589014614
                }
            },
            "per_measurement": {
                "Round_1": {
                    "file": "75_34_EW_01.txt",
                    "total_area": 123115.59925000001,
                    "crystalline_area": 66799.35188319752,
                    "amorphous_area": 56316.247366802476,
                    "crystalline_fraction": 0.5425742334044442,
                    "amorphous_fraction": 0.4574257665955557
                },
                "Round_2": {
                    "file": "75_34_EW_02.txt",
                    "total_area": 74589.04925000001,
                    "crystalline_area": 33253.20673849267,
                    "amorphous_area": 41335.84251150733,
                    "crystalline_fraction": 0.44581888457966456,
                    "amorphous_fraction": 0.5541811154203353
                },
                "Round_3": {
                    "file": "75_34_EW_03.txt",
                    "total_area": 63261.59925,
                    "crystalline_area": 24708.290278739336,
                    "amorphous_area": 38553.30897126066,
                    "crystalline_fraction": 0.3905732793933333,
                    "amorphous_fraction": 0.6094267206066666
                }
            }
        },
        "phase_composition": {
            "Sodalite": {
                "mean": 1.0,
                "std": 0.0
            },
            "Diamondoid": {
                "mean": 0.0,
                "std": 0.0
            },
            "U12": {
                "mean": 0.0,
                "std": 0.0
            },
            "U13": {
                "mean": 0.0,
                "std": 0.0
            },
            "ZIF-EC-1": {
                "mean": 0.0,
                "std": 0.0
            },
            "ZIF-C": {
                "mean": 0.0,
                "std": 0.0
            },
            "ZIF-L": {
                "mean": 0.0,
                "std": 0.0
            }
        },
        "composition": {
            "M_percent": 20.0,
            "L_percent": 70.0,
            "BSA_percent": 10.0
        },
        "atr_file": "A75EW-34.xy",
        "ir_data": {
            "area_1647": 0.0007,
            "height_1647": 0.0002,
            "area_421": 0.2201,
            "peak_pos_421": 421.5056,
            "height_421": 0.0321,
            "ratio_selected_peaks": 0.0053
        },
        "encapsulation_efficiency": {
            "mean": 41.455,
            "error_bar": 3.525
        },
        "lc_data": {
            "lc_percent": 17.0
        }
    },
    "75_29_EW": {
        "washing": "ethanol_washing",
        "concentration": 75.0,
        "ternary_position": 29,
        "measurements": {
            "Round_1": "75_29_EW_01.xy",
            "Round_2": "75_29_EW_02.xy",
            "Round_3": "75_29_EW_03.xy"
        },
        "crystallinity": {
            "fractions": {
                "crystalline": {
                    "mean": 0.6088598211821468,
                    "std": 0.043384572269693306
                },
                "amorphous": {
                    "mean": 0.39114017881785323,
                    "std": 0.0433845722696933
                }
            },
            "areas": {
                "crystalline": {
                    "mean": 105241.43565839098,
                    "std": 20425.124051917526
                },
                "amorphous": {
                    "mean": 69176.43025827571,
                    "std": 22717.645866382663
                }
            },
            "per_measurement": {
                "Round_1": {
                    "file": "75_29_EW_01.txt",
                    "total_area": 127443.39925000003,
                    "crystalline_area": 81703.26677076178,
                    "amorphous_area": 45740.13247923822,
                    "crystalline_fraction": 0.6410945349196795,
                    "amorphous_fraction": 0.3589054650803205
                },
                "Round_2": {
                    "file": "75_29_EW_02.txt",
                    "total_area": 206825.14925000002,
                    "crystalline_area": 115725.35606625387,
                    "amorphous_area": 91099.79318374614,
                    "crystalline_fraction": 0.5595323222823874,
                    "amorphous_fraction": 0.44046767771761264
                },
                "Round_3": {
                    "file": "75_29_EW_03.txt",
                    "total_area": 188985.04925,
                    "crystalline_area": 118295.68413815727,
                    "amorphous_area": 70689.36511184274,
                    "crystalline_fraction": 0.6259526063443734,
                    "amorphous_fraction": 0.3740473936556266
                }
            }
        },
        "phase_composition": {
            "Sodalite": {
                "mean": 1.0,
                "std": 0.0
            },
            "Diamondoid": {
                "mean": 0.0,
                "std": 0.0
            },
            "U12": {
                "mean": 0.0,
                "std": 0.0
            },
            "U13": {
                "mean": 0.0,
                "std": 0.0
            },
            "ZIF-EC-1": {
                "mean": 0.0,
                "std": 0.0
            },
            "ZIF-C": {
                "mean": 0.0,
                "std": 0.0
            },
            "ZIF-L": {
                "mean": 0.0,
                "std": 0.0
            }
        },
        "composition": {
            "M_percent": 40.0,
            "L_percent": 50.0,
            "BSA_percent": 10.0
        },
        "atr_file": "A75EW-29.xy",
        "ir_data": {
            "area_1647": 0.0018,
            "height_1647": 0.0003,
            "area_421": 0.3996,
            "peak_pos_421": 421.5056,
            "height_421": 0.0591,
            "ratio_selected_peaks": 0.0054
        },
        "encapsulation_efficiency": {
            "mean": 53.073,
            "error_bar": 2.076
        },
        "lc_data": {
            "lc_percent": 39.0
        }
    },
    "75_31_EW": {
        "washing": "ethanol_washing",
        "concentration": 75.0,
        "ternary_position": 31,
        "measurements": {
            "Round_1": "75_31_EW_01.xy",
            "Round_2": "75_31_EW_02.xy",
            "Round_3": "75_31_EW_03.xy"
        },
        "crystallinity": {
            "fractions": {
                "crystalline": {
                    "mean": 0.36046155758241966,
                    "std": 0.08097477954875783
                },
                "amorphous": {
                    "mean": 0.6395384424175804,
                    "std": 0.08097477954875787
                }
            },
            "areas": {
                "crystalline": {
                    "mean": 30129.48063764376,
                    "std": 2617.3194454753325
                },
                "amorphous": {
                    "mean": 55672.085279022904,
                    "std": 16378.887756401851
                }
            },
            "per_measurement": {
                "Round_1": {
                    "file": "75_31_EW_01.txt",
                    "total_area": 68064.84925,
                    "crystalline_area": 30875.96376844152,
                    "amorphous_area": 37188.88548155848,
                    "crystalline_fraction": 0.45362568357472005,
                    "amorphous_fraction": 0.5463743164252799
                },
                "Round_2": {
                    "file": "75_31_EW_02.txt",
                    "total_area": 88662.89924999999,
                    "crystalline_area": 27220.0148547832,
                    "amorphous_area": 61442.884395216795,
                    "crystalline_fraction": 0.3070056933061909,
                    "amorphous_fraction": 0.6929943066938091
                },
                "Round_3": {
                    "file": "75_31_EW_03.txt",
                    "total_area": 100676.94925,
                    "crystalline_area": 32292.463289706546,
                    "amorphous_area": 68384.48596029344,
                    "crystalline_fraction": 0.320753295866348,
                    "amorphous_fraction": 0.6792467041336521
                }
            }
        },
        "phase_composition": {
            "Sodalite": {
                "mean": 1.0,
                "std": 0.0
            },
            "Diamondoid": {
                "mean": 0.0,
                "std": 0.0
            },
            "U12": {
                "mean": 0.0,
                "std": 0.0
            },
            "U13": {
                "mean": 0.0,
                "std": 0.0
            },
            "ZIF-EC-1": {
                "mean": 0.0,
                "std": 0.0
            },
            "ZIF-C": {
                "mean": 0.0,
                "std": 0.0
            },
            "ZIF-L": {
                "mean": 0.0,
                "std": 0.0
            }
        },
        "composition": {
            "M_percent": 20.0,
            "L_percent": 60.0,
            "BSA_percent": 20.0
        },
        "atr_file": "A75EW-31.xy",
        "ir_data": {
            "area_1647": 0.0001,
            "height_1647": 0.0,
            "area_421": 0.0657,
            "peak_pos_421": 421.5056,
            "height_421": 0.01,
            "ratio_selected_peaks": 0.0045
        },
        "encapsulation_efficiency": {
            "mean": 79.998,
            "error_bar": 0.319
        },
        "lc_data": {
            "lc_percent": 25.0
        }
    },
    "75_33_EW": {
        "washing": "ethanol_washing",
        "concentration": 75.0,
        "ternary_position": 33,
        "measurements": {
            "Round_1": "75_33_EW_01.xy",
            "Round_2": "75_33_EW_02.xy",
            "Round_3": "75_33_EW_03.xy"
        },
        "crystallinity": {
            "fractions": {
                "crystalline": {
                    "mean": 0.4726996127710012,
                    "std": 0.13116993591691287
                },
                "amorphous": {
                    "mean": 0.5273003872289989,
                    "std": 0.13116993591691284
                }
            },
            "areas": {
                "crystalline": {
                    "mean": 41292.89766482027,
                    "std": 12077.016152265955
                },
                "amorphous": {
                    "mean": 47232.48491851305,
                    "std": 17725.275137301967
                }
            },
            "per_measurement": {
                "Round_1": {
                    "file": "75_33_EW_01.txt",
                    "total_area": 70707.39925,
                    "crystalline_area": 35601.31438859207,
                    "amorphous_area": 35106.08486140793,
                    "crystalline_fraction": 0.5035019639559444,
                    "amorphous_fraction": 0.49649803604405557
                },
                "Round_2": {
                    "file": "75_33_EW_02.txt",
                    "total_area": 94180.44925,
                    "crystalline_area": 55164.05682512666,
                    "amorphous_area": 39016.39242487335,
                    "crystalline_fraction": 0.5857272636138615,
                    "amorphous_fraction": 0.41427273638613854
                },
                "Round_3": {
                    "file": "75_33_EW_03.txt",
                    "total_area": 100688.29924999998,
                    "crystalline_area": 33113.3217807421,
                    "amorphous_area": 67574.97746925788,
                    "crystalline_fraction": 0.32886961074319776,
                    "amorphous_fraction": 0.6711303892568022
                }
            }
        },
        "phase_composition": {
            "Sodalite": {
                "mean": 1.0,
                "std": 0.0
            },
            "Diamondoid": {
                "mean": 0.0,
                "std": 0.0
            },
            "U12": {
                "mean": 0.0,
                "std": 0.0
            },
            "U13": {
                "mean": 0.0,
                "std": 0.0
            },
            "ZIF-EC-1": {
                "mean": 0.0,
                "std": 0.0
            },
            "ZIF-C": {
                "mean": 0.0,
                "std": 0.0
            },
            "ZIF-L": {
                "mean": 0.0,
                "std": 0.0
            }
        },
        "composition": {
            "M_percent": 10.0,
            "L_percent": 70.0,
            "BSA_percent": 20.0
        },
        "atr_file": "A75EW-33.xy",
        "ir_data": {
            "area_1647": 0.0003,
            "height_1647": 0.0001,
            "area_421": 0.1546,
            "peak_pos_421": 421.5056,
            "height_421": 0.0222,
            "ratio_selected_peaks": 0.0035
        },
        "encapsulation_efficiency": {
            "mean": 21.814,
            "error_bar": 3.085
        },
        "lc_data": {
            "lc_percent": 12.0
        }
    },
    "75_35_EW": {
        "washing": "ethanol_washing",
        "concentration": 75.0,
        "ternary_position": 35,
        "measurements": {
            "Round_1": "75_35_EW_01.xy",
            "Round_2": "75_35_EW_02.xy",
            "Round_3": "75_35_EW_03.xy"
        },
        "crystallinity": {
            "fractions": {
                "crystalline": {
                    "mean": 0.5753981855874227,
                    "std": 0.11676431371201001
                },
                "amorphous": {
                    "mean": 0.4246018144125772,
                    "std": 0.11676431371200993
                }
            },
            "areas": {
                "crystalline": {
                    "mean": 83192.32270024183,
                    "std": 34279.27535042342
                },
                "amorphous": {
                    "mean": 57196.126549758155,
                    "std": 8853.844228118725
                }
            },
            "per_measurement": {
                "Round_1": {
                    "file": "75_35_EW_01.txt",
                    "total_area": 101356.24925000002,
                    "crystalline_area": 47019.698895181,
                    "amorphous_area": 54336.55035481902,
                    "crystalline_fraction": 0.4639052771102911,
                    "amorphous_fraction": 0.5360947228897088
                },
                "Round_2": {
                    "file": "75_35_EW_02.txt",
                    "total_area": 165322.59925000003,
                    "crystalline_area": 115197.13609694563,
                    "amorphous_area": 50125.463153054356,
