Repository: digital-chemistry/zif-vis

# ZIF Biocomposite Explorer

Interactive Flask app for exploring ZIF biocomposite formulations across composition, concentration, phase assignment, crystallinity, encapsulation efficiency, and experiment-level spectra.

## What this app shows

The explorer combines a summary dataset with repeat-level ATR-IR and XRD measurements.

- The main plot shows sample points in ternary composition space.
- The 3D view stacks concentration layers vertically.
- The 2D view isolates one concentration layer at a time.
- The right inspector explains the selected sample with parameters, phase composition, ATR-IR, and repeated XRD measurements.

File: project/Exp-M.json (part 28 of 39)
{
        "phase_composition": {
            "Sodalite": {
                "mean": 0.02666667,
                "std": 0.00942809
            },
            "Diamondoid": {
                "mean": 0.0,
                "std": 0.0
            },
            "U12": {
                "mean": 0.0,
                "std": 0.0
            },
            "U13": {
                "mean": 0.0,
                "std": 0.0
            },
            "ZIF-EC-1": {
                "mean": 0.0,
                "std": 0.0
            },
            "ZIF-C": {
                "mean": 0.97333333,
                "std": 0.00942809
            },
            "ZIF-L": {
                "mean": 0.0,
                "std": 0.0
            }
        },
        "composition": {
            "M_percent": 40.0,
            "L_percent": 30.0,
            "BSA_percent": 30.0
        },
        "encapsulation_efficiency": {
            "mean": 11.775,
            "error_bar": 7.549
        },
        "atr_file": "A50WW-18.xy",
        "ir_data": {
            "area_1647": 0.0091,
            "height_1647": 0.0011,
            "area_421": 0.0669,
            "peak_pos_421": 421.5056,
            "height_421": 0.0092,
            "ratio_selected_peaks": 0.1203,
            "adaptive": {
                "method": "adaptive peak-finding; Amide I search 1620-1680 cm^-1, integrate ±25 cm^-1; Zn-N search 405-440 cm^-1, integrate ±10 cm^-1; optional nu-correction (A·nu); response factors f_BSA=600, f_MOF=30",
                "peak_1647_found": 1651.0684,
                "peak_1647_shift_cm1": 4.0684,
                "height_1647": 0.0147,
                "area_1647_raw": 0.337,
                "area_1647_nu": 556.0879,
                "peak_421_found": 421.5056,
                "peak_421_shift_cm1": 0.5056,
                "height_421": 0.0261,
                "area_421_raw": 0.1253,
                "area_421_nu": 52.8444,
                "ratio_raw": 0.7289,
                "ratio_nu": 0.9132,
                "ratio_response": 0.3448
            },
            "ratio_raw_adaptive": 0.7289,
            "ratio_nu_corrected": 0.9132,
            "ratio_response_scaled": 0.3448
        },
        "LC_percent": 55
    },
    "50_19_EW": {
        "washing": "ethanol_washing",
        "concentration": 50.0,
        "ternary_position": 19,
        "measurements": {
            "Round_1": "50_19_EW_01.xy",
            "Round_2": "50_19_EW_02.xy",
            "Round_3": "50_19_EW_03.xy"
        },
        "crystallinity": {
            "fractions": {
                "crystalline": {
                    "mean": 0.40252370919835095,
                    "std": 0.03360706473100357
                },
                "amorphous": {
                    "mean": 0.597476290801649,
                    "std": 0.03360706473100357
                }
            },
            "areas": {
                "crystalline": {
                    "mean": 50308.32747968789,
                    "std": 8893.567595350758
                },
                "amorphous": {
                    "mean": 75276.35510364546,
                    "std": 17826.072149709915
                }
            },
            "per_measurement": {
                "Round_1": {
                    "file": "50_19_EW_01.txt",
                    "total_area": 154949.84925,
                    "crystalline_area": 59131.44222184726,
                    "amorphous_area": 95818.40702815274,
                    "crystalline_fraction": 0.3816166489226014,
                    "amorphous_fraction": 0.6183833510773986
                },
                "Round_2": {
                    "file": "50_19_EW_02.txt",
                    "total_area": 107485.69924999999,
                    "crystalline_area": 41345.942792823684,
                    "amorphous_area": 66139.75645717632,
                    "crystalline_fraction": 0.38466459334890246,
                    "amorphous_fraction": 0.6153354066510975
                },
                "Round_3": {
                    "file": "50_19_EW_03.txt",
                    "total_area": 114318.49925000001,
                    "crystalline_area": 50447.597424392734,
                    "amorphous_area": 63870.901825607274,
                    "crystalline_fraction": 0.44128988532354907,
                    "amorphous_fraction": 0.5587101146764509
                }
            }
        },
        "phase_composition": {
            "Sodalite": {
                "mean": 1.0,
                "std": 0.0
            },
            "Diamondoid": {
                "mean": 0.0,
                "std": 0.0
            },
            "U12": {
                "mean": 0.0,
                "std": 0.0
            },
            "U13": {
                "mean": 0.0,
                "std": 0.0
            },
            "ZIF-EC-1": {
                "mean": 0.0,
                "std": 0.0
            },
            "ZIF-C": {
                "mean": 0.0,
                "std": 0.0
            },
            "ZIF-L": {
                "mean": 0.0,
                "std": 0.0
            }
        },
        "composition": {
            "M_percent": 50.0,
            "L_percent": 30.0,
            "BSA_percent": 20.0
        },
        "encapsulation_efficiency": {
            "mean": 14.556,
            "error_bar": 4.397
        },
        "atr_file": "A50EW-19.xy",
        "ir_data": {
            "area_1647": 0.0135,
            "height_1647": 0.0017,
            "area_421": 0.3152,
            "peak_pos_421": 421.5056,
            "height_421": 0.0465,
            "ratio_selected_peaks": 0.0412,
            "adaptive": {
                "method": "adaptive peak-finding; Amide I search 1620-1680 cm^-1, integrate ±25 cm^-1; Zn-N search 405-440 cm^-1, integrate ±10 cm^-1; optional nu-correction (A·nu); response factors f_BSA=600, f_MOF=30",
                "peak_1647_found": 1653.1245,
                "peak_1647_shift_cm1": 6.1245,
                "height_1647": 0.0298,
                "area_1647_raw": 0.7026,
                "area_1647_nu": 1161.4702,
                "peak_421_found": 421.5056,
                "peak_421_shift_cm1": 0.5056,
                "height_421": 0.0735,
                "area_421_raw": 0.4699,
                "area_421_nu": 197.9839,
                "ratio_raw": 0.5992,
                "ratio_nu": 0.8544,
                "ratio_response": 0.2268
            },
            "ratio_raw_adaptive": 0.5992,
            "ratio_nu_corrected": 0.8544,
            "ratio_response_scaled": 0.2268
        },
        "LC_percent": 19
    },
    "50_19_WW": {
        "washing": "water_washing",
        "concentration": 50.0,
        "ternary_position": 19,
        "measurements": {
            "Round_1": "50_19_WW_01.xy",
            "Round_2": "50_19_WW_02.xy",
            "Round_3": "50_19_WW_03.xy"
        },
        "crystallinity": {
            "fractions": {
                "crystalline": {
                    "mean": 0.2778169349804213,
                    "std": 0.016788695043391345
                },
                "amorphous": {
                    "mean": 0.7221830650195787,
                    "std": 0.01678869504339133
                }
            },
            "areas": {
                "crystalline": {
                    "mean": 10777.441269902192,
                    "std": 1639.857069999157
                },
                "amorphous": {
                    "mean": 28357.5579800978,
                    "std": 6843.144572527808
                }
            },
            "per_measurement": {
                "Round_1": {
                    "file": "50_19_WW_01.txt",
                    "total_area": 32288.799249999996,
                    "crystalline_area": 9403.318563705325,
                    "amorphous_area": 22885.480686294668,
                    "crystalline_fraction": 0.29122540268218017,
                    "amorphous_fraction": 0.7087745973178199
                },
                "Round_2": {
                    "file": "50_19_WW_02.txt",
                    "total_area": 36493.14925,
                    "crystalline_area": 10336.242324460494,
                    "amorphous_area": 26156.906925539504,
                    "crystalline_fraction": 0.2832378826406848,
                    "amorphous_fraction": 0.7167621173593152
                },
                "Round_3": {
                    "file": "50_19_WW_03.txt",
                    "total_area": 48623.04925,
                    "crystalline_area": 12592.762921540758,
                    "amorphous_area": 36030.28632845924,
                    "crystalline_fraction": 0.25898751961839905,
                    "amorphous_fraction": 0.741012480381601
                }
            }
        },
        "phase_composition": {
            "Sodalite": {
                "mean": 0.16333333,
                "std": 0.06236096
            },
            "Diamondoid": {
                "mean": 0.0,
                "std": 0.0
            },
            "U12": {
                "mean": 0.0,
                "std": 0.0
            },
            "U13": {
                "mean": 0.0,
                "std": 0.0
            },
            "ZIF-EC-1": {
                "mean": 0.0,
                "std": 0.0
            },
            "ZIF-C": {
                "mean": 0.8366666700000001,
                "std": 0.06236096
            },
            "ZIF-L": {
                "mean": 0.0,
                "std": 0.0
            }
        },
        "composition": {
            "M_percent": 50.0,
            "L_percent": 30.0,
            "BSA_percent": 20.0
        },
        "encapsulation_efficiency": {
            "mean": 9.827,
            "error_bar": 6.51
        },
        "atr_file": "A50WW-19.xy",
        "ir_data": {
            "area_1647": 0.0019,
            "height_1647": 0.0003,
            "area_421": 0.0191,
            "peak_pos_421": 423.5618,
            "height_421": 0.0031,
            "ratio_selected_peaks": 0.0897,
            "adaptive": {
                "method": "adaptive peak-finding; Amide I search 1620-1680 cm^-1, integrate ±25 cm^-1; Zn-N search 405-440 cm^-1, integrate ±10 cm^-1; optional nu-correction (A·nu); response factors f_BSA=600, f_MOF=30",
                "peak_1647_found": 1653.1245,
                "peak_1647_shift_cm1": 6.1245,
                "height_1647": 0.0057,
                "area_1647_raw": 0.1272,
                "area_1647_nu": 210.221,
                "peak_421_found": 423.5618,
                "peak_421_shift_cm1": 2.5618,
                "height_421": 0.007,
                "area_421_raw": 0.0299,
                "area_421_nu": 12.6641,
                "ratio_raw": 0.8096,
                "ratio_nu": 0.9432,
                "ratio_response": 0.4535
            },
            "ratio_raw_adaptive": 0.8096,
            "ratio_nu_corrected": 0.9432,
            "ratio_response_scaled": 0.4535
        },
        "LC_percent": 57
    },
    "50_20_EW": {
        "washing": "ethanol_washing",
        "concentration": 50.0,
        "ternary_position": 20,
        "measurements": {
            "Round_1": "50_20_EW_01.xy",
            "Round_2": "50_20_EW_02.xy",
            "Round_3": "50_20_EW_03.xy"
        },
        "crystallinity": {
            "fractions": {
                "crystalline": {
                    "mean": 0.22602957969718365,
                    "std": 0.01851107590529885
                },
                "amorphous": {
                    "mean": 0.7739704203028163,
                    "std": 0.018511075905298855
                }
            },
            "areas": {
                "crystalline": {
                    "mean": 20205.600081732802,
                    "std": 4143.714806713079
                },
                "amorphous": {
                    "mean": 70077.4991682672,
                    "std": 18205.645690475572
                }
            },
            "per_measurement": {
                "Round_1": {
                    "file": "50_20_EW_01.txt",
                    "total_area": 64765.59925,
                    "crystalline_area": 15662.979168108313,
                    "amorphous_area": 49102.6200818917,
                    "crystalline_fraction": 0.24184102902604288,
                    "amorphous_fraction": 0.7581589709739571
                },
                "Round_2": {
                    "file": "50_20_EW_02.txt",
                    "total_area": 103124.14924999999,
                    "crystalline_area": 23778.37848886087,
                    "amorphous_area": 79345.77076113914,
                    "crystalline_fraction": 0.23058011786565955,
                    "amorphous_fraction": 0.7694198821343403
                },
                "Round_3": {
                    "file": "50_20_EW_03.txt",
                    "total_area": 102959.54925,
                    "crystalline_area": 21175.44258822922,
                    "amorphous_area": 81784.10666177078,
                    "crystalline_fraction": 0.2056675921998485,
                    "amorphous_fraction": 0.7943324078001515
                }
            }
        },
        "phase_composition": {
            "Sodalite": {
                "mean": 0.0,
                "std": 0.0
            },
            "Diamondoid": {
                "mean": 0.0,
                "std": 0.0
            },
            "U12": {
                "mean": 0.0,
                "std": 0.0
            },
            "U13": {
                "mean": 1.0,
                "std": 0.0
            },
            "ZIF-EC-1": {
                "mean": 0.0,
                "std": 0.0
            },
            "ZIF-C": {
                "mean": 0.0,
                "std": 0.0
            },
            "ZIF-L": {
                "mean": 0.0,
                "std": 0.0
            }
        },
        "composition": {
            "M_percent": 60.0,
            "L_percent": 30.0,
            "BSA_percent": 10.0
        },
        "encapsulation_efficiency": {
            "mean": 36.946,
            "error_bar": 2.432
        },
        "atr_file": "A50EW-20.xy",
        "ir_data": {
            "area_1647": 0.0008,
            "height_1647": 0.0002,
            "area_421": 0.0031,
            "peak_pos_421": 423.5618,
            "height_421": 0.0007,
            "ratio_selected_peaks": 0.2011,
            "adaptive": {
                "method": "adaptive peak-finding; Amide I search 1620-1680 cm^-1, integrate ±25 cm^-1; Zn-N search 405-440 cm^-1, integrate ±10 cm^-1; optional nu-correction (A·nu); response factors f_BSA=600, f_MOF=30",
                "peak_1647_found": 1653.1245,
                "peak_1647_shift_cm1": 6.1245,
                "height_1647": 0.0053,
                "area_1647_raw": 0.1258,
                "area_1647_nu": 208.0926,
                "peak_421_found": 405.0566,
                "peak_421_shift_cm1": -15.9434,
                "height_421": 0.0,
                "area_421_raw": 0.005,
                "area_421_nu": 2.0179,
                "ratio_raw": 0.9619,
                "ratio_nu": 0.9904,
                "ratio_response": 0.8376
            },
            "ratio_raw_adaptive": 0.9619,
            "ratio_nu_corrected": 0.9904,
            "ratio_response_scaled": 0.8376
        },
        "LC_percent": 88
    },
    "50_20_WW": {
        "washing": "water_washing",
        "concentration": 50.0,
        "ternary_position": 20,
        "measurements": {
            "Round_1": "50_20_WW_01.xy",
            "Round_2": "50_20_WW_02.xy",
            "Round_3": "50_20_WW_03.xy"
        },
        "crystallinity": {
            "fractions": {
                "crystalline": {
                    "mean": 0.22424831375680102,
                    "std": 0.005917582144868761
                },
                "amorphous": {
                    "mean": 0.7757516862431989,
                    "std": 0.005917582144868775
                }
            },
            "areas": {
                "crystalline": {
                    "mean": 17173.186394306405,
                    "std": 1545.3197699676032
                },
                "amorphous": {
                    "mean": 59511.46285569359,
                    "std": 6790.766226660965
                }
            },
            "per_measurement": {
                "Round_1": {
                    "file": "50_20_WW_01.txt",
                    "total_area": 69362.69925,
                    "crystalline_area": 15596.400008567303,
                    "amorphous_area": 53766.299241432695,
                    "crystalline_fraction": 0.22485284132836428,
                    "amorphous_fraction": 0.7751471586716356
                },
                "Round_2": {
                    "file": "50_20_WW_02.txt",
                    "total_area": 85690.64925,
                    "crystalline_area": 18684.989368533377,
                    "amorphous_area": 67005.65988146662,
                    "crystalline_fraction": 0.21805167228947536,
                    "amorphous_fraction": 0.7819483277105246
                },
                "Round_3": {
                    "file": "50_20_WW_03.txt",
                    "total_area": 75000.59924999998,
                    "crystalline_area": 17238.16980581853,
                    "amorphous_area": 57762.42944418146,
                    "crystalline_fraction": 0.22984042765256343,
                    "amorphous_fraction": 0.7701595723474365
                }
            }
        },
        "phase_composition": {
            "Sodalite": {
                "mean": 0.0,
                "std": 0.0
            },
            "Diamondoid": {
                "mean": 0.0,
                "std": 0.0
            },
            "U12": {
                "mean": 0.0,
                "std": 0.0
            },
            "U13": {
                "mean": 1.0,
                "std": 0.0
            },
            "ZIF-EC-1": {
                "mean": 0.0,
                "std": 0.0
            },
            "ZIF-C": {
                "mean": 0.0,
                "std": 0.0
            },
            "ZIF-L": {
                "mean": 0.0,
                "std": 0.0
            }
        },
        "composition": {
            "M_percent": 60.0,
            "L_percent": 30.0,
            "BSA_percent": 10.0
        },
        "encapsulation_efficiency": {
            "mean": 47.967,
            "error_bar": 4.339
        },
        "atr_file": "A50WW-20.xy",
        "ir_data": {
            "area_1647": 0.0,
            "height_1647": 0.0,
            "area_421": 0.0035,
            "peak_pos_421": 423.5618,
            "height_421": 0.0009,
            "ratio_selected_peaks": 0.0,
            "adaptive": {
                "method": "adaptive peak-finding; Amide I search 1620-1680 cm^-1, integrate ±25 cm^-1; Zn-N search 405-440 cm^-1, integrate ±10 cm^-1; optional nu-correction (A·nu); response factors f_BSA=600, f_MOF=30",
                "peak_1647_found": 1653.1245,
                "peak_1647_shift_cm1": 6.1245,
                "height_1647": 0.0012,
                "area_1647_raw": 0.0287,
                "area_1647_nu": 47.438,
                "peak_421_found": 431.7862,
                "peak_421_shift_cm1": 10.7862,
                "height_421": 0.0024,
                "area_421_raw": 0.0058,
                "area_421_nu": 2.4917,
                "ratio_raw": 0.8326,
                "ratio_nu": 0.9501,
                "ratio_response": 0.4877
            },
            "ratio_raw_adaptive": 0.8326,
            "ratio_nu_corrected": 0.9501,
            "ratio_response_scaled": 0.4877
        },
        "LC_percent": 34
    },
    "50_21_EW": {
        "washing": "ethanol_washing",
        "concentration": 50.0,
        "ternary_position": 21,
        "measurements": {
            "Round_1": "50_21_EW_01.xy",
            "Round_2": "50_21_EW_02.xy",
            "Round_3": "50_21_EW_03.xy"
        },
        "crystallinity": {
            "fractions": {
                "crystalline": {
                    "mean": 0.37150186670086643,
                    "std": 0.08599080808917249
                },
                "amorphous": {
                    "mean": 0.6284981332991335,
                    "std": 0.08599080808917244
                }
            },
            "areas": {
                "crystalline": {
                    "mean": 21343.696248020886,
                    "std": 3708.1731266304623
                },
                "amorphous": {
                    "mean": 37589.48633531246,
                    "std": 11857.116219149806
                }
            },
            "per_measurement": {
                "Round_1": {
                    "file": "50_21_EW_01.txt",
                    "total_area": 67132.09925000001,
                    "crystalline_area": 18544.572413976268,
                    "amorphous_area": 48587.52683602375,
                    "crystalline_fraction": 0.27624001962036454,
                    "amorphous_fraction": 0.7237599803796353
                },
                "Round_2": {
                    "file": "50_21_EW_02.txt",
                    "total_area": 64701.94925,
                    "crystalline_area": 25549.36351914643,
                    "amorphous_area": 39152.58573085357,
                    "crystalline_fraction": 0.39487780221932695,
                    "amorphous_fraction": 0.605122197780673
                },
                "Round_3": {
                    "file": "50_21_EW_03.txt",
                    "total_area": 44965.49925000001,
                    "crystalline_area": 19937.15281093995,
                    "amorphous_area": 25028.346439060057,
                    "crystalline_fraction": 0.4433877782629078,
                    "amorphous_fraction": 0.5566122217370921
                }
            }
        },
        "phase_composition": {
            "Sodalite": {
                "mean": 1.0,
                "std": 0.0
            },
            "Diamondoid": {
                "mean": 0.0,
                "std": 0.0
            },
            "U12": {
                "mean": 0.0,
                "std": 0.0
            },
            "U13": {
                "mean": 0.0,
                "std": 0.0
            },
            "ZIF-EC-1": {
                "mean": 0.0,
                "std": 0.0
            },
            "ZIF-C": {
                "mean": 0.0,
                "std": 0.0
            },
            "ZIF-L": {
                "mean": 0.0,
                "std": 0.0
            }
        },
        "composition": {
            "M_percent": 10.0,
            "L_percent": 40.0,
            "BSA_percent": 50.0
        },
        "encapsulation_efficiency": {
            "mean": 66.884,
            "error_bar": 1.504
        },
        "atr_file": "A50EW-21.xy",
        "ir_data": {
            "area_1647": 0.0001,
            "height_1647": 0.0,
            "area_421": 0.0178,
            "peak_pos_421": 419.4495,
            "height_421": 0.0028,
            "ratio_selected_peaks": 0.0058,
            "adaptive": {
                "method": "adaptive peak-finding; Amide I search 1620-1680 cm^-1, integrate ±25 cm^-1; Zn-N search 405-440 cm^-1, integrate ±10 cm^-1; optional nu-correction (A·nu); response factors f_BSA=600, f_MOF=30",
                "peak_1647_found": 1653.1245,
                "peak_1647_shift_cm1": 6.1245,
                "height_1647": 0.0023,
                "area_1647_raw": 0.0468,
                "area_1647_nu": 77.1966,
                "peak_421_found": 419.4495,
                "peak_421_shift_cm1": -1.5505,
                "height_421": 0.0058,
                "area_421_raw": 0.0375,
                "area_421_nu": 15.7271,
                "ratio_raw": 0.5548,
                "ratio_nu": 0.8308,
                "ratio_response": 0.1971
            },
            "ratio_raw_adaptive": 0.5548,
            "ratio_nu_corrected": 0.8308,
            "ratio_response_scaled": 0.1971
        },
        "LC_percent": 74
    },
    "50_21_WW": {
        "washing": "water_washing",
        "concentration": 50.0,
        "ternary_position": 21,
        "measurements": {
            "Round_1": "50_21_WW_01.xy",
            "Round_2": "50_21_WW_02.xy",
            "Round_3": "50_21_WW_03.xy"
        },
        "crystallinity": {
            "fractions": {
                "crystalline": {
                    "mean": 0.1458113264926222,
                    "std": 0.020334041224426443
                },
                "amorphous": {
                    "mean": 0.8541886735073777,
                    "std": 0.020334041224426478
                }
            },
            "areas": {
                "crystalline": {
                    "mean": 14504.270037460956,
                    "std": 2069.502501182076
                },
                "amorphous": {
                    "mean": 85009.17921253903,
                    "std": 4618.442656196435
                }
            },
            "per_measurement": {
                "Round_1": {
                    "file": "50_21_WW_01.txt",
                    "total_area": 94832.74925000001,
                    "crystalline_area": 12991.787356373883,
                    "amorphous_area": 81840.96189362611,
                    "crystalline_fraction": 0.1369968440135029,
                    "amorphous_fraction": 0.8630031559864971
                },
                "Round_2": {
                    "file": "50_21_WW_02.txt",
                    "total_area": 103966.64925000002,
                    "crystalline_area": 13658.282397191324,
                    "amorphous_area": 90308.36685280869,
                    "crystalline_fraction": 0.13137176677059564,
                    "amorphous_fraction": 0.8686282332294043
                },
                "Round_3": {
                    "file": "50_21_WW_03.txt",
                    "total_area": 99740.94925,
                    "crystalline_area": 16862.740358817664,
                    "amorphous_area": 82878.20889118232,
                    "crystalline_fraction": 0.16906536869376812,
                    "amorphous_fraction": 0.8309346313062318
                }
            }
        },
        "phase_composition": {
            "Sodalite": {
                "mean": 1.0,
                "std": 0.0
            },
            "Diamondoid": {
                "mean": 0.0,
                "std": 0.0
            },
            "U12": {
                "mean": 0.0,
                "std": 0.0
            },
            "U13": {
                "mean": 0.0,
                "std": 0.0
            },
            "ZIF-EC-1": {
                "mean": 0.0,
                "std": 0.0
            },
            "ZIF-C": {
                "mean": 0.0,
                "std": 0.0
            },
            "ZIF-L": {
                "mean": 0.0,
                "std": 0.0
            }
        },
        "composition": {
            "M_percent": 10.0,
            "L_percent": 40.0,
            "BSA_percent": 50.0
        },
        "encapsulation_efficiency": {
            "mean": 69.6,
            "error_bar": 4.972
        },
        "atr_file": "A50WW-21.xy",
        "ir_data": {
            "area_1647": 0.0,
            "height_1647": 0.0,
            "area_421": 0.0065,
            "peak_pos_421": 423.5618,
            "height_421": 0.0016,
            "ratio_selected_peaks": 0.0,
            "adaptive": {
                "method": "adaptive peak-finding; Amide I search 1620-1680 cm^-1, integrate ±25 cm^-1; Zn-N search 405-440 cm^-1, integrate ±10 cm^-1; optional nu-correction (A·nu); response factors f_BSA=600, f_MOF=30",
                "peak_1647_found": 1653.1245,
                "peak_1647_shift_cm1": 6.1245,
                "height_1647": 0.0013,
                "area_1647_raw": 0.022,
                "area_1647_nu": 36.491,
                "peak_421_found": 423.5618,
                "peak_421_shift_cm1": 2.5618,
                "height_421": 0.006,
                "area_421_raw": 0.0188,
                "area_421_nu": 7.9945,
                "ratio_raw": 0.5397,
                "ratio_nu": 0.8203,
                "ratio_response": 0.1858
            },
            "ratio_raw_adaptive": 0.5397,
            "ratio_nu_corrected": 0.8203,
            "ratio_response_scaled": 0.1858
        },
        "LC_percent": 74
    },
    "50_22_EW": {
        "washing": "ethanol_washing",
        "concentration": 50.0,
        "ternary_position": 22,
        "measurements": {
            "Round_1": "50_22_EW_01.xy",
            "Round_2": "50_22_EW_02.xy",
            "Round_3": "50_22_EW_03.xy"
        },
        "crystallinity": {
            "fractions": {
                "crystalline": {
                    "mean": 0.42749917208939586,
                    "std": 0.07439158269909626
                },
                "amorphous": {
                    "mean": 0.5725008279106042,
                    "std": 0.07439158269909626
                }
            },
            "areas": {
                "crystalline": {
                    "mean": 29108.674429136463,
                    "std": 5352.816162911116
                },
                "amorphous": {
                    "mean": 39986.30815419688,
                    "std": 12633.921836791436
                }
            },
            "per_measurement": {
                "Round_1": {
                    "file": "50_22_EW_01.txt",
                    "total_area": 82873.04925000001,
                    "crystalline_area": 28686.089668390894,
                    "amorphous_area": 54186.95958160913,
                    "crystalline_fraction": 0.3461449762980802,
                    "amorphous_fraction": 0.6538550237019197
                },
                "Round_2": {
                    "file": "50_22_EW_02.txt",
                    "total_area": 70439.69925,
                    "crystalline_area": 34660.257762623296,
                    "amorphous_area": 35779.441487376695,
                    "crystalline_fraction": 0.4920557318055741,
                    "amorphous_fraction": 0.5079442681944258
                },
                "Round_3": {
                    "file": "50_22_EW_03.txt",
                    "total_area": 53972.19925,
                    "crystalline_area": 23979.67585639521,
                    "amorphous_area": 29992.523393604795,
                    "crystalline_fraction": 0.4442968081645331,
                    "amorphous_fraction": 0.5557031918354669
                }
            }
        },
        "phase_composition": {
            "Sodalite": {
                "mean": 1.0,
                "std": 0.0
            },
            "Diamondoid": {
                "mean": 0.0,
                "std": 0.0
            },
            "U12": {
                "mean": 0.0,
                "std": 0.0
            },
            "U13": {
                "mean": 0.0,
                "std": 0.0
            },
            "ZIF-EC-1": {
                "mean": 0.0,
                "std": 0.0
            },
            "ZIF-C": {
                "mean": 0.0,
                "std": 0.0
            },
            "ZIF-L": {
                "mean": 0.0,
                "std": 0.0
            }
        },
        "composition": {
            "M_percent": 20.0,
            "L_percent": 40.0,
            "BSA_percent": 40.0
        },
        "encapsulation_efficiency": {
            "mean": 82.638,
            "error_bar": 2.873
        },
        "atr_file": "A50EW-22.xy",
        "ir_data": {
            "area_1647": 0.0081,
            "height_1647": 0.0011,
            "area_421": 0.1186,
            "peak_pos_421": 421.5056,
            "height_421": 0.017,
            "ratio_selected_peaks": 0.0641,
            "adaptive": {
                "method": "adaptive peak-finding; Amide I search 1620-1680 cm^-1, integrate ±25 cm^-1; Zn-N search 405-440 cm^-1, integrate ±10 cm^-1; optional nu-correction (A·nu); response factors f_BSA=600, f_MOF=30",
                "peak_1647_found": 1651.0684,
                "peak_1647_shift_cm1": 4.0684,
                "height_1647": 0.0152,
                "area_1647_raw": 0.3343,
                "area_1647_nu": 551.6111,
                "peak_421_found": 421.5056,
                "peak_421_shift_cm1": 0.5056,
                "height_421": 0.0289,
                "area_421_raw": 0.1878,
                "area_421_nu": 79.0717,
                "ratio_raw": 0.6403,
                "ratio_nu": 0.8746,
                "ratio_response": 0.2586
            },
            "ratio_raw_adaptive": 0.6403,
            "ratio_nu_corrected": 0.8746,
            "ratio_response_scaled": 0.2586
        },
        "LC_percent": 70
    },
    "50_22_WW": {
        "washing": "water_washing",
        "concentration": 50.0,
        "ternary_position": 22,
        "measurements": {
            "Round_1": "50_22_WW_01.xy",
            "Round_2": "50_22_WW_02.xy",
            "Round_3": "50_22_WW_03.xy"
        },
        "crystallinity": {
            "fractions": {
                "crystalline": {
                    "mean": 0.0,
                    "std": 0.0
                },
                "amorphous": {
                    "mean": 1.0,
                    "std": 0.0
                }
            },
            "areas": {
                "crystalline": {
                    "mean": 0.0,
                    "std": 0.0
                },
                "amorphous": {
                    "mean": 69236.26591666667,
                    "std": 22495.33964537617
                }
            },
            "per_measurement": {
                "Round_1": {
                    "file": "50_22_WW_01.txt",
                    "total_area": 45650.89925000002,
                    "crystalline_area": 0.0,
                    "amorphous_area": 45650.89925000002,
                    "crystalline_fraction": 0.0,
                    "amorphous_fraction": 1.0
                },
                "Round_2": {
                    "file": "50_22_WW_02.txt",
                    "total_area": 90454.34925,
                    "crystalline_area": 0.0,
                    "amorphous_area": 90454.34925,
                    "crystalline_fraction": 0.0,
                    "amorphous_fraction": 1.0
                },
                "Round_3": {
                    "file": "50_22_WW_03.txt",
                    "total_area": 71603.54924999998,
                    "crystalline_area": 0.0,
                    "amorphous_area": 71603.54924999998,
                    "crystalline_fraction": 0.0,
                    "amorphous_fraction": 1.0
                }
            }
        },
        "phase_composition": {
            "Sodalite": {
                "mean": 0,
                "std": 0
            },
            "Diamondoid": {
                "mean": 0,
                "std": 0
            },
            "U12": {
                "mean": 0,
                "std": 0
            },
            "U13": {
                "mean": 0,
                "std": 0
            },
            "ZIF-EC-1": {
                "mean": 0,
                "std": 0
            },
            "ZIF-C": {
                "mean": 0,
                "std": 0
            },
            "ZIF-L": {
                "mean": 0,
                "std": 0
            }
        },
        "composition": {
            "M_percent": 20.0,
            "L_percent": 40.0,
            "BSA_percent": 40.0
        },
        "encapsulation_efficiency": {
            "mean": 80.775,
            "error_bar": 0.774
        },
        "atr_file": "A50WW-22.xy",
        "ir_data": {
            "area_1647": 0.0037,
            "height_1647": 0.0005,
            "area_421": 0.0349,
            "peak_pos_421": 419.4495,
            "height_421": 0.0042,
            "ratio_selected_peaks": 0.0963,
            "adaptive": {
                "method": "adaptive peak-finding; Amide I search 1620-1680 cm^-1, integrate ±25 cm^-1; Zn-N search 405-440 cm^-1, integrate ±10 cm^-1; optional nu-correction (A·nu); response factors f_BSA=600, f_MOF=30",
                "peak_1647_found": 1649.0122,
                "peak_1647_shift_cm1": 2.0122,
                "height_1647": 0.0055,
                "area_1647_raw": 0.1319,
                "area_1647_nu": 217.4641,
                "peak_421_found": 417.3934,
                "peak_421_shift_cm1": -3.6066,
                "height_421": 0.0167,
                "area_421_raw": 0.095,
                "area_421_nu": 39.6936,
                "ratio_raw": 0.5812,
                "ratio_nu": 0.8456,
                "ratio_response": 0.215
            },
            "ratio_raw_adaptive": 0.5812,
            "ratio_nu_corrected": 0.8456,
            "ratio_response_scaled": 0.215
        },
        "LC_percent": null
    },
    "50_23_EW": {
        "washing": "ethanol_washing",
        "concentration": 50.0,
        "ternary_position": 23,
        "measurements": {
            "Round_1": "50_23_EW_01.xy",
            "Round_2": "50_23_EW_02.xy",
            "Round_3": "50_23_EW_03.xy"
        },
        "crystallinity": {
            "fractions": {
                "crystalline": {
                    "mean": 0.5362451963373888,
                    "std": 0.1716269186413486
                },
                "amorphous": {
                    "mean": 0.4637548036626113,
                    "std": 0.1716269186413486
                }
            },
            "areas": {
                "crystalline": {
                    "mean": 44403.884098877104,
                    "std": 22099.207056580228
                },
                "amorphous": {
                    "mean": 34548.04848445622,
                    "std": 4224.448535557217
                }
            },
            "per_measurement": {
                "Round_1": {
                    "file": "50_23_EW_01.txt",
                    "total_area": 58538.14924999999,
                    "crystalline_area": 19804.368432179068,
                    "amorphous_area": 38733.78081782091,
                    "crystalline_fraction": 0.3383155888239681,
                    "amorphous_fraction": 0.6616844111760319
                },
                "Round_2": {
                    "file": "50_23_EW_02.txt",
                    "total_area": 97203.69925,
                    "crystalline_area": 62579.25460262175,
                    "amorphous_area": 34624.44464737826,
                    "crystalline_fraction": 0.6437949901646541,
                    "amorphous_fraction": 0.3562050098353459
                },
                "Round_3": {
                    "file": "50_23_EW_03.txt",
                    "total_area": 81113.94925,
                    "crystalline_area": 50828.029261830496,
                    "amorphous_area": 30285.91998816951,
                    "crystalline_fraction": 0.6266250100235441,
                    "amorphous_fraction": 0.37337498997645596
                }
            }
        },
        "phase_composition": {
            "Sodalite": {
                "mean": 1.0,
                "std": 0.0
            },
            "Diamondoid": {
                "mean": 0.0,
                "std": 0.0
            },
            "U12": {
                "mean": 0.0,
                "std": 0.0
            },
            "U13": {
                "mean": 0.0,
                "std": 0.0
            },
            "ZIF-EC-1": {
                "mean": 0.0,
                "std": 0.0
            },
            "ZIF-C": {
                "mean": 0.0,
                "std": 0.0
            },
            "ZIF-L": {
                "mean": 0.0,
                "std": 0.0
            }
        },
        "composition": {
            "M_percent": 30.0,
            "L_percent": 40.0,
            "BSA_percent": 30.0
        },
        "encapsulation_efficiency": {
            "mean": 30.867,
