Repository: digital-chemistry/zif-vis

# ZIF Biocomposite Explorer

Interactive Flask app for exploring ZIF biocomposite formulations across composition, concentration, phase assignment, crystallinity, encapsulation efficiency, and experiment-level spectra.

## What this app shows

The explorer combines a summary dataset with repeat-level ATR-IR and XRD measurements.

- The main plot shows sample points in ternary composition space.
- The 3D view stacks concentration layers vertically.
- The 2D view isolates one concentration layer at a time.
- The right inspector explains the selected sample with parameters, phase composition, ATR-IR, and repeated XRD measurements.

File: project/Exp-A.json (part 29 of 32)
{
                    "crystalline_fraction": 0.6968021106584776,
                    "amorphous_fraction": 0.3031978893415225
                },
                "Round_3": {
                    "file": "75_35_EW_03.txt",
                    "total_area": 154486.49925,
                    "crystalline_area": 87360.1331085989,
                    "amorphous_area": 67126.3661414011,
                    "crystalline_fraction": 0.5654871689934996,
                    "amorphous_fraction": 0.4345128310065004
                }
            }
        },
        "phase_composition": {
            "Sodalite": {
                "mean": 0.7939248934324031,
                "std": 0.3569325547502487
            },
            "Diamondoid": {
                "mean": 0.0,
                "std": 0.0
            },
            "U12": {
                "mean": 0.0,
                "std": 0.0
            },
            "U13": {
                "mean": 0.0,
                "std": 0.0
            },
            "ZIF-EC-1": {
                "mean": 0.0,
                "std": 0.0
            },
            "ZIF-C": {
                "mean": 0.0,
                "std": 0.0
            },
            "ZIF-L": {
                "mean": 0.0,
                "std": 0.0
            }
        },
        "composition": {
            "M_percent": 10.0,
            "L_percent": 80.0,
            "BSA_percent": 10.0
        },
        "atr_file": "A75EW-35.xy",
        "ir_data": {
            "area_1647": 0.0,
            "height_1647": 0.0,
            "area_421": 0.1924,
            "peak_pos_421": 421.5056,
            "height_421": 0.0289,
            "ratio_selected_peaks": 0.0
        },
        "encapsulation_efficiency": {
            "mean": 25.963,
            "error_bar": 8.217
        },
        "lc_data": {
            "lc_percent": 6.0
        }
    },
    "75_01_WW": {
        "washing": "water_washing",
        "concentration": 75.0,
        "ternary_position": 1,
        "measurements": {
            "Round_1": "75_01_WW_01.xy",
            "Round_2": "75_01_WW_02.xy",
            "Round_3": "75_01_WW_03.xy"
        },
        "crystallinity": {
            "fractions": {
                "crystalline": {
                    "mean": 0.1885247390450903,
                    "std": 0.06944605182899054
                },
                "amorphous": {
                    "mean": 0.8114752609549097,
                    "std": 0.06944605182899048
                }
            },
            "areas": {
                "crystalline": {
                    "mean": 11128.156957106432,
                    "std": 1158.504147746804
                },
                "amorphous": {
                    "mean": 57193.24229289356,
                    "std": 37341.2785812251
                }
            },
            "per_measurement": {
                "Round_1": {
                    "file": "75_01_WW_01.txt",
                    "total_area": 46888.499249999986,
                    "crystalline_area": 10071.53809556136,
                    "amorphous_area": 36816.961154438635,
                    "crystalline_fraction": 0.2147976210938626,
                    "amorphous_fraction": 0.7852023789061374
                },
                "Round_2": {
                    "file": "75_01_WW_02.txt",
                    "total_area": 45418.74925,
                    "crystalline_area": 10945.974096283244,
                    "amorphous_area": 34472.77515371676,
                    "crystalline_fraction": 0.24100122255751558,
                    "amorphous_fraction": 0.7589987774424845
                },
                "Round_3": {
                    "file": "75_01_WW_03.txt",
                    "total_area": 112656.94925,
                    "crystalline_area": 12366.958679474694,
                    "amorphous_area": 100289.9905705253,
                    "crystalline_fraction": 0.10977537348389269,
                    "amorphous_fraction": 0.8902246265161072
                }
            }
        },
        "phase_composition": {
            "Sodalite": {
                "mean": 0.0,
                "std": 0.0
            },
            "Diamondoid": {
                "mean": 0.0,
                "std": 0.0
            },
            "U12": {
                "mean": 0.0,
                "std": 0.0
            },
            "U13": {
                "mean": 0.0,
                "std": 0.0
            },
            "ZIF-EC-1": {
                "mean": 0.0,
                "std": 0.0
            },
            "ZIF-C": {
                "mean": 0.0,
                "std": 0.0
            },
            "ZIF-L": {
                "mean": 0.0,
                "std": 0.0
            }
        },
        "composition": {
            "M_percent": 10.0,
            "L_percent": 10.0,
            "BSA_percent": 80.0
        },
        "atr_file": "A75WW-01.xy",
        "ir_data": {
            "area_1647": 0.0262,
            "height_1647": 0.003,
            "area_421": 0.0022,
            "peak_pos_421": 417.3934,
            "height_421": 0.0005,
            "ratio_selected_peaks": 0.8632
        },
        "encapsulation_efficiency": {
            "mean": 90.945,
            "error_bar": 2.46
        },
        "lc_data": null
    },
    "75_36_EW": {
        "washing": "ethanol_washing",
        "concentration": 75.0,
        "ternary_position": 36,
        "measurements": {
            "Round_1": "75_36_EW_01.xy",
            "Round_2": "75_36_EW_02.xy",
            "Round_3": "75_36_EW_03.xy"
        },
        "crystallinity": {
            "fractions": {
                "crystalline": {
                    "mean": 0.471924515084396,
                    "std": 0.09177837887967812
                },
                "amorphous": {
                    "mean": 0.5280754849156041,
                    "std": 0.09177837887967806
                }
            },
            "areas": {
                "crystalline": {
                    "mean": 91860.083962658,
                    "std": 56496.29127713233
                },
                "amorphous": {
                    "mean": 92801.28195400866,
                    "std": 47447.19002447806
                }
            },
            "per_measurement": {
                "Round_1": {
                    "file": "75_36_EW_01.txt",
                    "total_area": 70567.04925000001,
                    "crystalline_area": 26660.617139643422,
                    "amorphous_area": 43906.432110356574,
                    "crystalline_fraction": 0.37780546902552287,
                    "amorphous_fraction": 0.6221945309744771
                },
                "Round_2": {
                    "file": "75_36_EW_02.txt",
                    "total_area": 218404.59925000003,
                    "crystalline_area": 122561.64125837781,
                    "amorphous_area": 95842.95799162216,
                    "crystalline_fraction": 0.5611678585490129,
                    "amorphous_fraction": 0.4388321414509872
                },
                "Round_3": {
                    "file": "75_36_EW_03.txt",
                    "total_area": 265012.44924999995,
                    "crystalline_area": 126357.99348995273,
                    "amorphous_area": 138654.45576004725,
                    "crystalline_fraction": 0.47680021767865216,
                    "amorphous_fraction": 0.523199782321348
                }
            }
        },
        "phase_composition": {
            "Sodalite": {
                "mean": 0.0,
                "std": 0.0
            },
            "Diamondoid": {
                "mean": 0.0,
                "std": 0.0
            },
            "U12": {
                "mean": 0.0,
                "std": 0.0
            },
            "U13": {
                "mean": 1.0,
                "std": 0.0
            },
            "ZIF-EC-1": {
                "mean": 0.0,
                "std": 0.0
            },
            "ZIF-C": {
                "mean": 0.0,
                "std": 0.0
            },
            "ZIF-L": {
                "mean": 0.0,
                "std": 0.0
            }
        },
        "composition": {
            "M_percent": 80.0,
            "L_percent": 10.0,
            "BSA_percent": 10.0
        },
        "atr_file": "A75EW-36.xy",
        "ir_data": {
            "area_1647": 0.0002,
            "height_1647": 0.0001,
            "area_421": 0.0059,
            "peak_pos_421": 423.5618,
            "height_421": 0.0012,
            "ratio_selected_peaks": 0.053
        },
        "encapsulation_efficiency": {
            "mean": 17.665,
            "error_bar": 4.632
        },
        "lc_data": {
            "lc_percent": 55.0
        }
    },
    "75_04_WW": {
        "washing": "water_washing",
        "concentration": 75.0,
        "ternary_position": 4,
        "measurements": {
            "Round_1": "75_04_WW_01.xy",
            "Round_2": "75_04_WW_02.xy",
            "Round_3": "75_04_WW_03.xy"
        },
        "crystallinity": {
            "fractions": {
                "crystalline": {
                    "mean": 0.19275333257934904,
                    "std": 0.05170389317566798
                },
                "amorphous": {
                    "mean": 0.807246667420651,
                    "std": 0.05170389317566799
                }
            },
            "areas": {
                "crystalline": {
                    "mean": 11021.13015225341,
                    "std": 483.6918668122166
                },
                "amorphous": {
                    "mean": 49428.219097746594,
                    "std": 18348.8439166293
                }
            },
            "per_measurement": {
                "Round_1": {
                    "file": "75_04_WW_01.txt",
                    "total_area": 43552.69924999999,
                    "crystalline_area": 10739.753089045029,
                    "amorphous_area": 32812.94616095497,
                    "crystalline_fraction": 0.24659213490757476,
                    "amorphous_fraction": 0.7534078650924253
                },
                "Round_2": {
                    "file": "75_04_WW_02.txt",
                    "total_area": 57094.34925000001,
                    "crystalline_area": 10743.99332171995,
                    "amorphous_area": 46350.355928280056,
                    "crystalline_fraction": 0.18817962658047022,
                    "amorphous_fraction": 0.8118203734195298
                },
                "Round_3": {
                    "file": "75_04_WW_03.txt",
                    "total_area": 80700.99925000001,
                    "crystalline_area": 11579.644045995248,
                    "amorphous_area": 69121.35520400477,
                    "crystalline_fraction": 0.14348823625000215,
                    "amorphous_fraction": 0.8565117637499979
                }
            }
        },
        "phase_composition": {
            "Sodalite": {
                "mean": 0.0,
                "std": 0.0
            },
            "Diamondoid": {
                "mean": 0.0,
                "std": 0.0
            },
            "U12": {
                "mean": 0.0,
                "std": 0.0
            },
            "U13": {
                "mean": 0.0,
                "std": 0.0
            },
            "ZIF-EC-1": {
                "mean": 0.0,
                "std": 0.0
            },
            "ZIF-C": {
                "mean": 0.0,
                "std": 0.0
            },
            "ZIF-L": {
                "mean": 0.0,
                "std": 0.0
            }
        },
        "composition": {
            "M_percent": 40.0,
            "L_percent": 10.0,
            "BSA_percent": 50.0
        },
        "atr_file": "A75WW-04.xy",
        "ir_data": {
            "area_1647": 0.0201,
            "height_1647": 0.0024,
            "area_421": 0.0007,
            "peak_pos_421": 417.3934,
            "height_421": 0.0003,
            "ratio_selected_peaks": 0.8709
        },
        "encapsulation_efficiency": {
            "mean": 93.038,
            "error_bar": 2.966
        },
        "lc_data": null
    },
    "75_02_WW": {
        "washing": "water_washing",
        "concentration": 75.0,
        "ternary_position": 2,
        "measurements": {
            "Round_1": "75_02_WW_01.xy",
            "Round_2": "75_02_WW_02.xy",
            "Round_3": "75_02_WW_03.xy"
        },
        "crystallinity": {
            "fractions": {
                "crystalline": {
                    "mean": 0.16469641938647694,
                    "std": 0.030742431819141255
                },
                "amorphous": {
                    "mean": 0.8353035806135231,
                    "std": 0.030742431819141304
                }
            },
            "areas": {
                "crystalline": {
                    "mean": 11312.346065223965,
                    "std": 586.9944814203503
                },
                "amorphous": {
                    "mean": 59295.119851442694,
                    "std": 14908.863158172977
                }
            },
            "per_measurement": {
                "Round_1": {
                    "file": "75_02_WW_01.txt",
                    "total_area": 53626.49924999999,
                    "crystalline_area": 10639.180971147096,
                    "amorphous_area": 42987.318278852894,
                    "crystalline_fraction": 0.19839409843906783,
                    "amorphous_fraction": 0.8016059015609321
                },
                "Round_2": {
                    "file": "75_02_WW_02.txt",
                    "total_area": 74389.89924999999,
                    "crystalline_area": 11717.478508726988,
                    "amorphous_area": 62672.420741273,
                    "crystalline_fraction": 0.15751437529641485,
                    "amorphous_fraction": 0.8424856247035852
                },
                "Round_3": {
                    "file": "75_02_WW_03.txt",
                    "total_area": 83805.99925000001,
                    "crystalline_area": 11580.378715797811,
                    "amorphous_area": 72225.6205342022,
                    "crystalline_fraction": 0.13818078442394816,
                    "amorphous_fraction": 0.8618192155760519
                }
            }
        },
        "phase_composition": {
            "Sodalite": {
                "mean": 0.0,
                "std": 0.0
            },
            "Diamondoid": {
                "mean": 0.0,
                "std": 0.0
            },
            "U12": {
                "mean": 0.0,
                "std": 0.0
            },
            "U13": {
                "mean": 0.0,
                "std": 0.0
            },
            "ZIF-EC-1": {
                "mean": 0.0,
                "std": 0.0
            },
            "ZIF-C": {
                "mean": 0.0,
                "std": 0.0
            },
            "ZIF-L": {
                "mean": 0.0,
                "std": 0.0
            }
        },
        "composition": {
            "M_percent": 20.0,
            "L_percent": 10.0,
            "BSA_percent": 70.0
        },
        "atr_file": "A75WW-02.xy",
        "ir_data": {
            "area_1647": 0.0245,
            "height_1647": 0.0027,
            "area_421": 0.0056,
            "peak_pos_421": 417.3934,
            "height_421": 0.0015,
            "ratio_selected_peaks": 0.6372
        },
        "encapsulation_efficiency": {
            "mean": 89.328,
            "error_bar": 4.204
        },
        "lc_data": null
    },
    "75_03_WW": {
        "washing": "water_washing",
        "concentration": 75.0,
        "ternary_position": 3,
        "measurements": {
            "Round_1": "75_03_WW_01.xy",
            "Round_2": "75_03_WW_02.xy",
            "Round_3": "75_03_WW_03.xy"
        },
        "crystallinity": {
            "fractions": {
                "crystalline": {
                    "mean": 0.1576146053151537,
                    "std": 0.031411331581159344
                },
                "amorphous": {
                    "mean": 0.8423853946848463,
                    "std": 0.03141133158115936
                }
            },
            "areas": {
                "crystalline": {
                    "mean": 11271.804659007748,
                    "std": 382.8068974588956
                },
                "amorphous": {
                    "mean": 62802.5779243256,
                    "std": 18890.245699933934
                }
            },
            "per_measurement": {
                "Round_1": {
                    "file": "75_03_WW_01.txt",
                    "total_area": 61228.949250000005,
                    "crystalline_area": 10946.10320573103,
                    "amorphous_area": 50282.846044268976,
                    "crystalline_fraction": 0.17877333091308975,
                    "amorphous_fraction": 0.8212266690869102
                },
                "Round_2": {
                    "file": "75_03_WW_02.txt",
                    "total_area": 64769.499250000015,
                    "crystalline_area": 11175.850356247176,
                    "amorphous_area": 53593.648893752834,
                    "crystalline_fraction": 0.17254804322494705,
                    "amorphous_fraction": 0.827451956775053
                },
                "Round_3": {
                    "file": "75_03_WW_03.txt",
                    "total_area": 96224.69925,
                    "crystalline_area": 11693.460415045036,
                    "amorphous_area": 84531.23883495497,
                    "crystalline_fraction": 0.12152244180742436,
                    "amorphous_fraction": 0.8784775581925757
                }
            }
        },
        "phase_composition": {
            "Sodalite": {
                "mean": 0.0,
                "std": 0.0
            },
            "Diamondoid": {
                "mean": 0.0,
                "std": 0.0
            },
            "U12": {
                "mean": 0.0,
                "std": 0.0
            },
            "U13": {
                "mean": 0.0,
                "std": 0.0
            },
            "ZIF-EC-1": {
                "mean": 0.0,
                "std": 0.0
            },
            "ZIF-C": {
                "mean": 0.0,
                "std": 0.0
            },
            "ZIF-L": {
                "mean": 0.0,
                "std": 0.0
            }
        },
        "composition": {
            "M_percent": 30.0,
            "L_percent": 10.0,
            "BSA_percent": 60.0
        },
        "atr_file": "A75WW-03.xy",
        "ir_data": {
            "area_1647": 0.0287,
            "height_1647": 0.0032,
            "area_421": 0.0,
            "peak_pos_421": 415.3372,
            "height_421": 0.0,
            "ratio_selected_peaks": 1.0
        },
        "encapsulation_efficiency": {
            "mean": 87.901,
            "error_bar": 0.571
        },
        "lc_data": null
    },
    "75_05_WW": {
        "washing": "water_washing",
        "concentration": 75.0,
        "ternary_position": 5,
        "measurements": {
            "Round_1": "75_05_WW_01.xy",
            "Round_2": "75_05_WW_02.xy",
            "Round_3": "75_05_WW_03.xy"
        },
        "crystallinity": {
            "fractions": {
                "crystalline": {
                    "mean": 0.1817471230808918,
                    "std": 0.025750770316480046
                },
                "amorphous": {
                    "mean": 0.8182528769191082,
                    "std": 0.025750770316480067
                }
            },
            "areas": {
                "crystalline": {
                    "mean": 11617.08193414373,
                    "std": 768.7628907846538
                },
                "amorphous": {
                    "mean": 53611.350649189604,
                    "std": 13113.815364626773
                }
            },
            "per_measurement": {
                "Round_1": {
                    "file": "75_05_WW_01.txt",
                    "total_area": 52736.24924999999,
                    "crystalline_area": 10833.352822176166,
                    "amorphous_area": 41902.89642782383,
                    "crystalline_fraction": 0.20542516724729276,
                    "amorphous_fraction": 0.7945748327527072
                },
                "Round_2": {
                    "file": "75_05_WW_02.txt",
                    "total_area": 80151.54925000001,
                    "crystalline_area": 12369.949109977393,
                    "amorphous_area": 67781.60014002261,
                    "crystalline_fraction": 0.15433200263409,
                    "amorphous_fraction": 0.84566799736591
                },
                "Round_3": {
                    "file": "75_05_WW_03.txt",
                    "total_area": 62797.49924999999,
                    "crystalline_area": 11647.943870277628,
                    "amorphous_area": 51149.55537972236,
                    "crystalline_fraction": 0.1854841993612927,
                    "amorphous_fraction": 0.8145158006387072
                }
            }
        },
        "phase_composition": {
            "Sodalite": {
                "mean": 0.0,
                "std": 0.0
            },
            "Diamondoid": {
                "mean": 0.0,
                "std": 0.0
            },
            "U12": {
                "mean": 0.0,
                "std": 0.0
            },
            "U13": {
                "mean": 0.0,
                "std": 0.0
            },
            "ZIF-EC-1": {
                "mean": 0.0,
                "std": 0.0
            },
            "ZIF-C": {
                "mean": 0.0,
                "std": 0.0
            },
            "ZIF-L": {
                "mean": 0.0,
                "std": 0.0
            }
        },
        "composition": {
            "M_percent": 50.0,
            "L_percent": 10.0,
            "BSA_percent": 40.0
        },
        "atr_file": "A75WW-05.xy",
        "ir_data": {
            "area_1647": 0.0206,
            "height_1647": 0.0024,
            "area_421": 0.0014,
            "peak_pos_421": 417.3934,
            "height_421": 0.0006,
            "ratio_selected_peaks": 0.7981
        },
        "encapsulation_efficiency": {
            "mean": 88.472,
            "error_bar": 1.997
        },
        "lc_data": null
    },
    "75_07_WW": {
        "washing": "water_washing",
        "concentration": 75.0,
        "ternary_position": 7,
        "measurements": {
            "Round_1": "75_07_WW_01.xy",
            "Round_2": "75_07_WW_02.xy",
            "Round_3": "75_07_WW_03.xy"
        },
        "crystallinity": {
            "fractions": {
                "crystalline": {
                    "mean": 0.18674679281443343,
                    "std": 0.06884959682103425
                },
                "amorphous": {
                    "mean": 0.8132532071855666,
                    "std": 0.06884959682103421
                }
            },
            "areas": {
                "crystalline": {
                    "mean": 11308.51205303657,
                    "std": 943.2199329607507
                },
                "amorphous": {
                    "mean": 55349.403863630105,
                    "std": 25194.930711739486
                }
            },
            "per_measurement": {
                "Round_1": {
                    "file": "75_07_WW_01.txt",
                    "total_area": 40369.949250000005,
                    "crystalline_area": 10683.971714034817,
                    "amorphous_area": 29685.977535965183,
                    "crystalline_fraction": 0.2646516013154219,
                    "amorphous_fraction": 0.7353483986845781
                },
                "Round_2": {
                    "file": "75_07_WW_02.txt",
                    "total_area": 67162.14925,
                    "crystalline_area": 10848.04302613664,
                    "amorphous_area": 56314.10622386336,
                    "crystalline_fraction": 0.16152018878604663,
                    "amorphous_fraction": 0.8384798112139533
                },
                "Round_3": {
                    "file": "75_07_WW_03.txt",
                    "total_area": 92441.64925,
                    "crystalline_area": 12393.521418938253,
                    "amorphous_area": 80048.12783106175,
                    "crystalline_fraction": 0.13406858834183177,
                    "amorphous_fraction": 0.8659314116581682
                }
            }
        },
        "phase_composition": {
            "Sodalite": {
                "mean": 0.0,
                "std": 0.0
            },
            "Diamondoid": {
                "mean": 0.0,
                "std": 0.0
            },
            "U12": {
                "mean": 0.0,
                "std": 0.0
            },
            "U13": {
                "mean": 0.0,
                "std": 0.0
            },
            "ZIF-EC-1": {
                "mean": 0.0,
                "std": 0.0
            },
            "ZIF-C": {
                "mean": 0.0,
                "std": 0.0
            },
            "ZIF-L": {
                "mean": 0.0,
                "std": 0.0
            }
        },
        "composition": {
            "M_percent": 70.0,
            "L_percent": 10.0,
            "BSA_percent": 20.0
        },
        "atr_file": "A75WW-07.xy",
        "ir_data": {
            "area_1647": 0.0202,
            "height_1647": 0.0026,
            "area_421": 0.0116,
            "peak_pos_421": 419.4495,
            "height_421": 0.0025,
            "ratio_selected_peaks": 0.5119
        },
        "encapsulation_efficiency": {
            "mean": 52.708,
            "error_bar": 2.289
        },
        "lc_data": null
    },
    "75_06_WW": {
        "washing": "water_washing",
        "concentration": 75.0,
        "ternary_position": 6,
        "measurements": {
            "Round_1": "75_06_WW_01.xy",
            "Round_2": "75_06_WW_02.xy",
            "Round_3": "75_06_WW_03.xy"
        },
        "crystallinity": {
            "fractions": {
                "crystalline": {
                    "mean": 0.16214760202540082,
                    "std": 0.018426390484592235
                },
                "amorphous": {
                    "mean": 0.8378523979745992,
                    "std": 0.01842639048459227
                }
            },
            "areas": {
                "crystalline": {
                    "mean": 11740.422365488188,
                    "std": 685.743339935962
                },
                "amorphous": {
                    "mean": 61595.64355117847,
                    "std": 11603.663111959342
                }
            },
            "per_measurement": {
                "Round_1": {
                    "file": "75_06_WW_01.txt",
                    "total_area": 60452.19925,
                    "crystalline_area": 10981.01234404475,
                    "amorphous_area": 49471.18690595525,
                    "crystalline_fraction": 0.18164785533496947,
                    "amorphous_fraction": 0.8183521446650305
                },
                "Round_2": {
                    "file": "75_06_WW_02.txt",
                    "total_area": 84911.14925000002,
                    "crystalline_area": 12314.334077342966,
                    "amorphous_area": 72596.81517265704,
                    "crystalline_fraction": 0.14502611478130437,
                    "amorphous_fraction": 0.8549738852186957
                },
                "Round_3": {
                    "file": "75_06_WW_03.txt",
                    "total_area": 74644.84925,
                    "crystalline_area": 11925.92067507685,
                    "amorphous_area": 62718.92857492314,
                    "crystalline_fraction": 0.1597688359599286,
                    "amorphous_fraction": 0.8402311640400713
                }
            }
        },
        "phase_composition": {
            "Sodalite": {
                "mean": 0.0,
                "std": 0.0
            },
            "Diamondoid": {
                "mean": 0.0,
                "std": 0.0
            },
            "U12": {
                "mean": 0.0,
                "std": 0.0
            },
            "U13": {
                "mean": 0.0,
                "std": 0.0
            },
            "ZIF-EC-1": {
                "mean": 0.0,
                "std": 0.0
            },
            "ZIF-C": {
                "mean": 0.0,
                "std": 0.0
            },
            "ZIF-L": {
                "mean": 0.0,
                "std": 0.0
            }
        },
        "composition": {
            "M_percent": 60.0,
            "L_percent": 10.0,
            "BSA_percent": 30.0
        },
        "atr_file": "A75WW-06.xy",
        "ir_data": {
            "area_1647": 0.0195,
            "height_1647": 0.0023,
            "area_421": 0.0,
            "peak_pos_421": 415.3372,
            "height_421": 0.0,
            "ratio_selected_peaks": 1.0
        },
        "encapsulation_efficiency": {
            "mean": 81.814,
            "error_bar": 1.188
        },
        "lc_data": null
    },
    "75_08_WW": {
        "washing": "water_washing",
        "concentration": 75.0,
        "ternary_position": 8,
        "measurements": {
            "Round_1": "75_08_WW_01.xy",
            "Round_2": "75_08_WW_02.xy",
            "Round_3": "75_08_WW_03.xy"
        },
        "crystallinity": {
            "fractions": {
                "crystalline": {
                    "mean": 0.1439749746711226,
                    "std": 0.041510611099171126
                },
                "amorphous": {
                    "mean": 0.8560250253288775,
                    "std": 0.0415106110991712
                }
            },
            "areas": {
                "crystalline": {
                    "mean": 11272.298813714626,
                    "std": 1006.7229334606227
                },
                "amorphous": {
                    "mean": 72305.5837696187,
                    "std": 26801.265918394736
                }
            },
            "per_measurement": {
                "Round_1": {
                    "file": "75_08_WW_01.txt",
                    "total_area": 53285.79924999998,
                    "crystalline_area": 10181.229413345656,
                    "amorphous_area": 43104.56983665432,
                    "crystalline_fraction": 0.19106834384858476,
                    "amorphous_fraction": 0.8089316561514152
                },
                "Round_2": {
                    "file": "75_08_WW_02.txt",
                    "total_area": 89500.54925000001,
                    "crystalline_area": 11470.462332827,
                    "amorphous_area": 78030.086917173,
                    "crystalline_fraction": 0.12816080380453085,
                    "amorphous_fraction": 0.8718391961954692
                },
                "Round_3": {
                    "file": "75_08_WW_03.txt",
                    "total_area": 107947.29924999998,
                    "crystalline_area": 12165.204694971222,
                    "amorphous_area": 95782.09455502877,
                    "crystalline_fraction": 0.11269577636025223,
                    "amorphous_fraction": 0.8873042236397478
                }
            }
        },
        "phase_composition": {
            "Sodalite": {
                "mean": 0.0,
                "std": 0.0
            },
            "Diamondoid": {
                "mean": 0.0,
                "std": 0.0
            },
            "U12": {
                "mean": 0.0,
                "std": 0.0
            },
            "U13": {
                "mean": 0.0,
                "std": 0.0
            },
            "ZIF-EC-1": {
                "mean": 0.0,
                "std": 0.0
            },
            "ZIF-C": {
                "mean": 0.0,
                "std": 0.0
            },
            "ZIF-L": {
                "mean": 0.0,
                "std": 0.0
            }
        },
        "composition": {
            "M_percent": 10.0,
            "L_percent": 20.0,
            "BSA_percent": 70.0
        },
        "atr_file": "A75WW-08.xy",
        "ir_data": {
            "area_1647": 0.012,
            "height_1647": 0.0019,
            "area_421": 0.0276,
            "peak_pos_421": 419.4495,
            "height_421": 0.0043,
            "ratio_selected_peaks": 0.3077
        },
        "encapsulation_efficiency": {
            "mean": 35.967,
            "error_bar": 2.81
        },
        "lc_data": null
    },
    "75_10_WW": {
        "washing": "water_washing",
        "concentration": 75.0,
        "ternary_position": 10,
        "measurements": {
            "Round_1": "75_10_WW_01.xy",
            "Round_2": "75_10_WW_02.xy",
            "Round_3": "75_10_WW_03.xy"
        },
        "crystallinity": {
            "fractions": {
                "crystalline": {
                    "mean": 0.18133257634657973,
                    "std": 0.006617106194424036
                },
                "amorphous": {
                    "mean": 0.8186674236534203,
                    "std": 0.0066171061944240335
                }
            },
            "areas": {
                "crystalline": {
                    "mean": 13106.309989711264,
                    "std": 554.0397733000439
                },
                "amorphous": {
                    "mean": 59213.28926028874,
                    "std": 2987.3323752531464
                }
            },
            "per_measurement": {
                "Round_1": {
                    "file": "75_10_WW_01.txt",
                    "total_area": 68495.44924999999,
                    "crystalline_area": 12724.086689560083,
                    "amorphous_area": 55771.362560439906,
                    "crystalline_fraction": 0.18576543155617137,
                    "amorphous_fraction": 0.8142345684438286
                },
                "Round_2": {
                    "file": "75_10_WW_02.txt",
                    "total_area": 74478.44925,
                    "crystalline_area": 13741.706550643074,
                    "amorphous_area": 60736.742699356924,
                    "crystalline_fraction": 0.184505809251165,
                    "amorphous_fraction": 0.8154941907488349
                },
                "Round_3": {
                    "file": "75_10_WW_03.txt",
                    "total_area": 73984.89924999999,
                    "crystalline_area": 12853.136728930633,
                    "amorphous_area": 61131.762521069366,
                    "crystalline_fraction": 0.1737264882324028,
                    "amorphous_fraction": 0.8262735117675971
                }
            }
        },
        "phase_composition": {
            "Sodalite": {
                "mean": 0.0,
                "std": 0.0
            },
            "Diamondoid": {
                "mean": 0.0,
                "std": 0.0
            },
            "U12": {
                "mean": 0.0,
                "std": 0.0
            },
            "U13": {
                "mean": 0.0,
                "std": 0.0
            },
            "ZIF-EC-1": {
                "mean": 0.0,
                "std": 0.0
            },
            "ZIF-C": {
                "mean": 1.0,
                "std": 0.0
            },
            "ZIF-L": {
                "mean": 0.0,
                "std": 0.0
            }
        },
        "composition": {
            "M_percent": 30.0,
            "L_percent": 20.0,
            "BSA_percent": 50.0
        },
        "atr_file": "A75WW-10.xy",
        "ir_data": {
            "area_1647": 0.0115,
            "height_1647": 0.0019,
            "area_421": 0.0148,
            "peak_pos_421": 419.4495,
            "height_421": 0.0031,
            "ratio_selected_peaks": 0.3828
        },
        "encapsulation_efficiency": {
            "mean": 27.121,
            "error_bar": 1.614
        },
        "lc_data": {
            "lc_percent": 59.0
        }
    },
    "75_09_WW": {
        "washing": "water_washing",
        "concentration": 75.0,
        "ternary_position": 9,
        "measurements": {
            "Round_1": "75_09_WW_01.xy",
            "Round_2": "75_09_WW_02.xy",
            "Round_3": "75_09_WW_03.xy"
        },
        "crystallinity": {
            "fractions": {
                "crystalline": {
                    "mean": 0.18960619953903238,
                    "std": 0.015264297694303122
                },
                "amorphous": {
                    "mean": 0.8103938004609675,
                    "std": 0.015264297694303004
                }
            },
            "areas": {
                "crystalline": {
                    "mean": 14490.720578891514,
                    "std": 2169.0245458002155
                },
                "amorphous": {
                    "mean": 62560.11200444183,
                    "std": 13844.98336168198
                }
            },
            "per_measurement": {
                "Round_1": {
                    "file": "75_09_WW_01.txt",
                    "total_area": 63025.74925000001,
                    "crystalline_area": 12097.026065334994,
                    "amorphous_area": 50928.72318466501,
                    "crystalline_fraction": 0.1919378382532278,
                    "amorphous_fraction": 0.8080621617467721
                },
                "Round_2": {
                    "file": "75_09_WW_02.txt",
                    "total_area": 73926.89924999999,
                    "crystalline_area": 15049.33793029798,
                    "amorphous_area": 58877.561319702014,
                    "crystalline_fraction": 0.20357052822417657,
                    "amorphous_fraction": 0.7964294717758236
                },
                "Round_3": {
                    "file": "75_09_WW_03.txt",
                    "total_area": 94199.84925000003,
                    "crystalline_area": 16325.79774104157,
                    "amorphous_area": 77874.05150895845,
                    "crystalline_fraction": 0.17331023213969277,
                    "amorphous_fraction": 0.8266897678603071
                }
            }
        },
        "phase_composition": {
            "Sodalite": {
                "mean": 0.0,
                "std": 0.0
            },
            "Diamondoid": {
                "mean": 0.0,
                "std": 0.0
            },
            "U12": {
                "mean": 0.0,
                "std": 0.0
            },
            "U13": {
                "mean": 0.0,
                "std": 0.0
            },
            "ZIF-EC-1": {
                "mean": 0.0,
                "std": 0.0
            },
            "ZIF-C": {
                "mean": 1.0,
                "std": 0.0
            },
            "ZIF-L": {
                "mean": 0.0,
                "std": 0.0
            }
        },
        "composition": {
            "M_percent": 20.0,
            "L_percent": 20.0,
            "BSA_percent": 60.0
        },
        "atr_file": "A75WW-09.xy",
        "ir_data": {
            "area_1647": 0.0115,
            "height_1647": 0.0021,
            "area_421": 0.0383,
            "peak_pos_421": 419.4495,
            "height_421": 0.0057,
            "ratio_selected_peaks": 0.2723
        },
        "encapsulation_efficiency": {
            "mean": 38.392,
            "error_bar": 5.448
        },
        "lc_data": {
            "lc_percent": 73.0
        }
    },
    "75_11_WW": {
        "washing": "water_washing",
        "concentration": 75.0,
        "ternary_position": 11,
        "measurements": {
