Repository: digital-chemistry/zif-vis

# ZIF Biocomposite Explorer

Interactive Flask app for exploring ZIF biocomposite formulations across composition, concentration, phase assignment, crystallinity, encapsulation efficiency, and experiment-level spectra.

## What this app shows

The explorer combines a summary dataset with repeat-level ATR-IR and XRD measurements.

- The main plot shows sample points in ternary composition space.
- The 3D view stacks concentration layers vertically.
- The 2D view isolates one concentration layer at a time.
- The right inspector explains the selected sample with parameters, phase composition, ATR-IR, and repeated XRD measurements.

File: project/zif_biocomposite_summary_manual.json (part 29 of 39)
{
            "error_bar": 4.222
        },
        "atr_file": "A50EW-23.xy",
        "ir_data": {
            "area_1647": 0.0127,
            "height_1647": 0.0016,
            "area_421": 0.7012,
            "peak_pos_421": 421.5056,
            "height_421": 0.105,
            "ratio_selected_peaks": 0.0178,
            "adaptive": {
                "method": "adaptive peak-finding; Amide I search 1620-1680 cm^-1, integrate ±25 cm^-1; Zn-N search 405-440 cm^-1, integrate ±10 cm^-1; optional nu-correction (A·nu); response factors f_BSA=600, f_MOF=30",
                "peak_1647_found": 1653.1245,
                "peak_1647_shift_cm1": 6.1245,
                "height_1647": 0.0328,
                "area_1647_raw": 0.7879,
                "area_1647_nu": 1302.8082,
                "peak_421_found": 421.5056,
                "peak_421_shift_cm1": 0.5056,
                "height_421": 0.1545,
                "area_421_raw": 1.0039,
                "area_421_nu": 422.797,
                "ratio_raw": 0.4397,
                "ratio_nu": 0.755,
                "ratio_response": 0.1335
            },
            "ratio_raw_adaptive": 0.4397,
            "ratio_nu_corrected": 0.755,
            "ratio_response_scaled": 0.1335
        },
        "LC_percent": 50
    },
    "50_23_WW": {
        "washing": "water_washing",
        "concentration": 50.0,
        "ternary_position": 23,
        "measurements": {
            "Round_1": "50_23_WW_01.xy",
            "Round_2": "50_23_WW_02.xy",
            "Round_3": "50_23_WW_03.xy"
        },
        "crystallinity": {
            "fractions": {
                "crystalline": {
                    "mean": 0.17863343641766585,
                    "std": 0.021663501811279778
                },
                "amorphous": {
                    "mean": 0.8213665635823341,
                    "std": 0.021663501811279847
                }
            },
            "areas": {
                "crystalline": {
                    "mean": 12558.861466451383,
                    "std": 866.0151373097576
                },
                "amorphous": {
                    "mean": 58583.87111688196,
                    "std": 10917.653244224373
                }
            },
            "per_measurement": {
                "Round_1": {
                    "file": "50_23_WW_01.txt",
                    "total_area": 61619.199250000005,
                    "crystalline_area": 11575.768089357802,
                    "amorphous_area": 50043.431160642205,
                    "crystalline_fraction": 0.18785976173420982,
                    "amorphous_fraction": 0.8121402382657902
                },
                "Round_2": {
                    "file": "50_23_WW_02.txt",
                    "total_area": 83776.59924999998,
                    "crystalline_area": 12891.890720670932,
                    "amorphous_area": 70884.70852932907,
                    "crystalline_fraction": 0.15388414946517337,
                    "amorphous_fraction": 0.8461158505348267
                },
                "Round_3": {
                    "file": "50_23_WW_03.txt",
                    "total_area": 68032.39925,
                    "crystalline_area": 13208.925589325416,
                    "amorphous_area": 54823.47366067459,
                    "crystalline_fraction": 0.19415639805361437,
                    "amorphous_fraction": 0.8058436019463856
                }
            }
        },
        "phase_composition": {
            "Sodalite": {
                "mean": 0.0,
                "std": 0.0
            },
            "Diamondoid": {
                "mean": 0.0,
                "std": 0.0
            },
            "U12": {
                "mean": 0.0,
                "std": 0.0
            },
            "U13": {
                "mean": 0.0,
                "std": 0.0
            },
            "ZIF-EC-1": {
                "mean": 0.0,
                "std": 0.0
            },
            "ZIF-C": {
                "mean": 1.0,
                "std": 0.0
            },
            "ZIF-L": {
                "mean": 0.0,
                "std": 0.0
            }
        },
        "composition": {
            "M_percent": 30.0,
            "L_percent": 40.0,
            "BSA_percent": 30.0
        },
        "encapsulation_efficiency": {
            "mean": 30.64,
            "error_bar": 3.87
        },
        "atr_file": "A50WW-23.xy",
        "ir_data": {
            "area_1647": 0.0013,
            "height_1647": 0.0002,
            "area_421": 0.0156,
            "peak_pos_421": 423.5618,
            "height_421": 0.0018,
            "ratio_selected_peaks": 0.0767,
            "adaptive": {
                "method": "adaptive peak-finding; Amide I search 1620-1680 cm^-1, integrate ±25 cm^-1; Zn-N search 405-440 cm^-1, integrate ±10 cm^-1; optional nu-correction (A·nu); response factors f_BSA=600, f_MOF=30",
                "peak_1647_found": 1651.0684,
                "peak_1647_shift_cm1": 4.0684,
                "height_1647": 0.0013,
                "area_1647_raw": 0.0265,
                "area_1647_nu": 43.8011,
                "peak_421_found": 417.3934,
                "peak_421_shift_cm1": -3.6066,
                "height_421": 0.0084,
                "area_421_raw": 0.0471,
                "area_421_nu": 19.6683,
                "ratio_raw": 0.3605,
                "ratio_nu": 0.6901,
                "ratio_response": 0.1002
            },
            "ratio_raw_adaptive": 0.3605,
            "ratio_nu_corrected": 0.6901,
            "ratio_response_scaled": 0.1002
        },
        "LC_percent": 50
    },
    "50_24_EW": {
        "washing": "ethanol_washing",
        "concentration": 50.0,
        "ternary_position": 24,
        "measurements": {
            "Round_1": "50_24_EW_01.xy",
            "Round_2": "50_24_EW_02.xy",
            "Round_3": "50_24_EW_03.xy"
        },
        "crystallinity": {
            "fractions": {
                "crystalline": {
                    "mean": 0.5899110338849028,
                    "std": 0.06099082049429596
                },
                "amorphous": {
                    "mean": 0.4100889661150971,
                    "std": 0.06099082049429593
                }
            },
            "areas": {
                "crystalline": {
                    "mean": 53102.02624268594,
                    "std": 23965.758487022624
                },
                "amorphous": {
                    "mean": 34682.773007314056,
                    "std": 9975.012455089705
                }
            },
            "per_measurement": {
                "Round_1": {
                    "file": "50_24_EW_01.txt",
                    "total_area": 48875.84925,
                    "crystalline_area": 25534.467425633895,
                    "amorphous_area": 23341.3818243661,
                    "crystalline_fraction": 0.522435268490683,
                    "amorphous_fraction": 0.47756473150931694
                },
                "Round_2": {
                    "file": "50_24_EW_02.txt",
                    "total_area": 107591.24925000001,
                    "crystalline_area": 68978.616084476,
                    "amorphous_area": 38612.63316552401,
                    "crystalline_fraction": 0.6411173451866579,
                    "amorphous_fraction": 0.35888265481334214
                },
                "Round_3": {
                    "file": "50_24_EW_03.txt",
                    "total_area": 106887.29925000001,
                    "crystalline_area": 64792.99521794794,
                    "amorphous_area": 42094.30403205206,
                    "crystalline_fraction": 0.6061804879773678,
                    "amorphous_fraction": 0.3938195120226322
                }
            }
        },
        "phase_composition": {
            "Sodalite": {
                "mean": 1.0,
                "std": 0.0
            },
            "Diamondoid": {
                "mean": 0.0,
                "std": 0.0
            },
            "U12": {
                "mean": 0.0,
                "std": 0.0
            },
            "U13": {
                "mean": 0.0,
                "std": 0.0
            },
            "ZIF-EC-1": {
                "mean": 0.0,
                "std": 0.0
            },
            "ZIF-C": {
                "mean": 0.0,
                "std": 0.0
            },
            "ZIF-L": {
                "mean": 0.0,
                "std": 0.0
            }
        },
        "composition": {
            "M_percent": 40.0,
            "L_percent": 40.0,
            "BSA_percent": 20.0
        },
        "encapsulation_efficiency": {
            "mean": 22.56,
            "error_bar": 2.741
        },
        "atr_file": "A50EW-24.xy",
        "ir_data": {
            "area_1647": 0.0004,
            "height_1647": 0.0001,
            "area_421": 0.0294,
            "peak_pos_421": 421.5056,
            "height_421": 0.0043,
            "ratio_selected_peaks": 0.0131,
            "adaptive": {
                "method": "adaptive peak-finding; Amide I search 1620-1680 cm^-1, integrate ±25 cm^-1; Zn-N search 405-440 cm^-1, integrate ±10 cm^-1; optional nu-correction (A·nu); response factors f_BSA=600, f_MOF=30",
                "peak_1647_found": 1653.1245,
                "peak_1647_shift_cm1": 6.1245,
                "height_1647": 0.0017,
                "area_1647_raw": 0.0365,
                "area_1647_nu": 60.4164,
                "peak_421_found": 421.5056,
                "peak_421_shift_cm1": 0.5056,
                "height_421": 0.0091,
                "area_421_raw": 0.0437,
                "area_421_nu": 18.4036,
                "ratio_raw": 0.4556,
                "ratio_nu": 0.7665,
                "ratio_response": 0.141
            },
            "ratio_raw_adaptive": 0.4556,
            "ratio_nu_corrected": 0.7665,
            "ratio_response_scaled": 0.141
        },
        "LC_percent": 44
    },
    "50_24_WW": {
        "washing": "water_washing",
        "concentration": 50.0,
        "ternary_position": 24,
        "measurements": {
            "Round_1": "50_24_WW_01.xy",
            "Round_2": "50_24_WW_02.xy",
            "Round_3": "50_24_WW_03.xy"
        },
        "crystallinity": {
            "fractions": {
                "crystalline": {
                    "mean": 0.24422934750999192,
                    "std": 0.04963663967144283
                },
                "amorphous": {
                    "mean": 0.7557706524900082,
                    "std": 0.04963663967144279
                }
            },
            "areas": {
                "crystalline": {
                    "mean": 14029.673971159102,
                    "std": 535.7197080867887
                },
                "amorphous": {
                    "mean": 45051.90861217424,
                    "std": 11759.95301588869
                }
            },
            "per_measurement": {
                "Round_1": {
                    "file": "50_24_WW_01.txt",
                    "total_area": 45045.84925,
                    "crystalline_area": 13569.412653698866,
                    "amorphous_area": 31476.436596301137,
                    "crystalline_fraction": 0.3012355828478218,
                    "amorphous_fraction": 0.6987644171521783
                },
                "Round_2": {
                    "file": "50_24_WW_02.txt",
                    "total_area": 66180.94925,
                    "crystalline_area": 14617.736530353428,
                    "amorphous_area": 51563.21271964657,
                    "crystalline_fraction": 0.22087529260323244,
                    "amorphous_fraction": 0.7791247073967675
                },
                "Round_3": {
                    "file": "50_24_WW_03.txt",
                    "total_area": 66017.94925,
                    "crystalline_area": 13901.87272942501,
                    "amorphous_area": 52116.076520575,
                    "crystalline_fraction": 0.21057716707892146,
                    "amorphous_fraction": 0.7894228329210786
                }
            }
        },
        "phase_composition": {
            "Sodalite": {
                "mean": 0.0,
                "std": 0.0
            },
            "Diamondoid": {
                "mean": 0.0,
                "std": 0.0
            },
            "U12": {
                "mean": 0.0,
                "std": 0.0
            },
            "U13": {
                "mean": 0.0,
                "std": 0.0
            },
            "ZIF-EC-1": {
                "mean": 0.0,
                "std": 0.0
            },
            "ZIF-C": {
                "mean": 1.0,
                "std": 0.0
            },
            "ZIF-L": {
                "mean": 0.0,
                "std": 0.0
            }
        },
        "composition": {
            "M_percent": 40.0,
            "L_percent": 40.0,
            "BSA_percent": 20.0
        },
        "encapsulation_efficiency": {
            "mean": 32.383,
            "error_bar": 8.47
        },
        "atr_file": "A50WW-24.xy",
        "ir_data": {
            "area_1647": 0.0047,
            "height_1647": 0.0006,
            "area_421": 0.0464,
            "peak_pos_421": 421.5056,
            "height_421": 0.0065,
            "ratio_selected_peaks": 0.0927,
            "adaptive": {
                "method": "adaptive peak-finding; Amide I search 1620-1680 cm^-1, integrate ±25 cm^-1; Zn-N search 405-440 cm^-1, integrate ±10 cm^-1; optional nu-correction (A·nu); response factors f_BSA=600, f_MOF=30",
                "peak_1647_found": 1651.0684,
                "peak_1647_shift_cm1": 4.0684,
                "height_1647": 0.0108,
                "area_1647_raw": 0.2478,
                "area_1647_nu": 408.9898,
                "peak_421_found": 421.5056,
                "peak_421_shift_cm1": 0.5056,
                "height_421": 0.024,
                "area_421_raw": 0.0975,
                "area_421_nu": 41.0427,
                "ratio_raw": 0.7177,
                "ratio_nu": 0.9088,
                "ratio_response": 0.3326
            },
            "ratio_raw_adaptive": 0.7177,
            "ratio_nu_corrected": 0.9088,
            "ratio_response_scaled": 0.3326
        },
        "LC_percent": 44
    },
    "50_25_EW": {
        "washing": "ethanol_washing",
        "concentration": 50.0,
        "ternary_position": 25,
        "measurements": {
            "Round_1": "50_25_EW_01.xy",
            "Round_2": "50_25_EW_02.xy",
            "Round_3": "50_25_EW_03.xy"
        },
        "crystallinity": {
            "fractions": {
                "crystalline": {
                    "mean": 0.33617803206562163,
                    "std": 0.10083120286379575
                },
                "amorphous": {
                    "mean": 0.6638219679343783,
                    "std": 0.10083120286379577
                }
            },
            "areas": {
                "crystalline": {
                    "mean": 17247.015731623946,
                    "std": 5951.061535341087
                },
                "amorphous": {
                    "mean": 33453.58351837605,
                    "std": 3073.0843574214387
                }
            },
            "per_measurement": {
                "Round_1": {
                    "file": "50_25_EW_01.txt",
                    "total_area": 46969.49925,
                    "crystalline_area": 10434.707918125581,
                    "amorphous_area": 36534.79133187442,
                    "crystalline_fraction": 0.22215923279457958,
                    "amorphous_fraction": 0.7778407672054204
                },
                "Round_2": {
                    "file": "50_25_EW_02.txt",
                    "total_area": 53309.74925,
                    "crystalline_area": 19872.47758126734,
                    "amorphous_area": 33437.271668732654,
                    "crystalline_fraction": 0.3727737958037261,
                    "amorphous_fraction": 0.6272262041962738
                },
                "Round_3": {
                    "file": "50_25_EW_03.txt",
                    "total_area": 51822.54925,
                    "crystalline_area": 21433.861695478914,
                    "amorphous_area": 30388.68755452108,
                    "crystalline_fraction": 0.41360106759855925,
                    "amorphous_fraction": 0.5863989324014407
                }
            }
        },
        "phase_composition": {
            "Sodalite": {
                "mean": 1.0,
                "std": 0.0
            },
            "Diamondoid": {
                "mean": 0.0,
                "std": 0.0
            },
            "U12": {
                "mean": 0.0,
                "std": 0.0
            },
            "U13": {
                "mean": 0.0,
                "std": 0.0
            },
            "ZIF-EC-1": {
                "mean": 0.0,
                "std": 0.0
            },
            "ZIF-C": {
                "mean": 0.0,
                "std": 0.0
            },
            "ZIF-L": {
                "mean": 0.0,
                "std": 0.0
            }
        },
        "composition": {
            "M_percent": 50.0,
            "L_percent": 40.0,
            "BSA_percent": 10.0
        },
        "encapsulation_efficiency": {
            "mean": 27.423,
            "error_bar": 6.703
        },
        "atr_file": "A50EW-25.xy",
        "ir_data": {
            "area_1647": 0.0,
            "height_1647": 0.0,
            "area_421": 0.0347,
            "peak_pos_421": 421.5056,
            "height_421": 0.0046,
            "ratio_selected_peaks": 0.0,
            "adaptive": {
                "method": "adaptive peak-finding; Amide I search 1620-1680 cm^-1, integrate ±25 cm^-1; Zn-N search 405-440 cm^-1, integrate ±10 cm^-1; optional nu-correction (A·nu); response factors f_BSA=600, f_MOF=30",
                "peak_1647_found": 1653.1245,
                "peak_1647_shift_cm1": 6.1245,
                "height_1647": 0.0009,
                "area_1647_raw": 0.0242,
                "area_1647_nu": 40.0105,
                "peak_421_found": 421.5056,
                "peak_421_shift_cm1": 0.5056,
                "height_421": 0.0088,
                "area_421_raw": 0.051,
                "area_421_nu": 21.5117,
                "ratio_raw": 0.3219,
                "ratio_nu": 0.6503,
                "ratio_response": 0.0851
            },
            "ratio_raw_adaptive": 0.3219,
            "ratio_nu_corrected": 0.6503,
            "ratio_response_scaled": 0.0851
        },
        "LC_percent": 61
    },
    "50_25_WW": {
        "washing": "water_washing",
        "concentration": 50.0,
        "ternary_position": 25,
        "measurements": {
            "Round_1": "50_25_WW_01.xy",
            "Round_2": "50_25_WW_02.xy",
            "Round_3": "50_25_WW_03.xy"
        },
        "crystallinity": {
            "fractions": {
                "crystalline": {
                    "mean": 0.20229451005071106,
                    "std": 0.05515639802916624
                },
                "amorphous": {
                    "mean": 0.7977054899492889,
                    "std": 0.05515639802916625
                }
            },
            "areas": {
                "crystalline": {
                    "mean": 23027.98590538833,
                    "std": 2360.2950172379274
                },
                "amorphous": {
                    "mean": 97796.78001127833,
                    "std": 36147.0863642335
                }
            },
            "per_measurement": {
                "Round_1": {
                    "file": "50_25_WW_01.txt",
                    "total_area": 76411.79925000001,
                    "crystalline_area": 20324.280302513856,
                    "amorphous_area": 56087.518947486155,
                    "crystalline_fraction": 0.2659835326742925,
                    "amorphous_fraction": 0.7340164673257075
                },
                "Round_2": {
                    "file": "50_25_WW_02.txt",
                    "total_area": 141368.14925,
                    "crystalline_area": 24082.39194161025,
                    "amorphous_area": 117285.75730838973,
                    "crystalline_fraction": 0.17035231818039984,
                    "amorphous_fraction": 0.8296476818196001
                },
                "Round_3": {
                    "file": "50_25_WW_03.txt",
                    "total_area": 144694.34925,
                    "crystalline_area": 24677.285472040894,
                    "amorphous_area": 120017.0637779591,
                    "crystalline_fraction": 0.1705476792974408,
                    "amorphous_fraction": 0.8294523207025591
                }
            }
        },
        "phase_composition": {
            "Sodalite": {
                "mean": 0.0,
                "std": 0.0
            },
            "Diamondoid": {
                "mean": 0.0,
                "std": 0.0
            },
            "U12": {
                "mean": 0.0,
                "std": 0.0
            },
            "U13": {
                "mean": 0.0,
                "std": 0.0
            },
            "ZIF-EC-1": {
                "mean": 0.0,
                "std": 0.0
            },
            "ZIF-C": {
                "mean": 1.0,
                "std": 0.0
            },
            "ZIF-L": {
                "mean": 0.0,
                "std": 0.0
            }
        },
        "composition": {
            "M_percent": 50.0,
            "L_percent": 40.0,
            "BSA_percent": 10.0
        },
        "encapsulation_efficiency": {
            "mean": 29.102,
            "error_bar": 6.014
        },
        "atr_file": "A50WW-25.xy",
        "ir_data": {
            "area_1647": 0.0013,
            "height_1647": 0.0002,
            "area_421": 0.0221,
            "peak_pos_421": 423.5618,
            "height_421": 0.0034,
            "ratio_selected_peaks": 0.055,
            "adaptive": {
                "method": "adaptive peak-finding; Amide I search 1620-1680 cm^-1, integrate ±25 cm^-1; Zn-N search 405-440 cm^-1, integrate ±10 cm^-1; optional nu-correction (A·nu); response factors f_BSA=600, f_MOF=30",
                "peak_1647_found": 1653.1245,
                "peak_1647_shift_cm1": 6.1245,
                "height_1647": 0.0055,
                "area_1647_raw": 0.1245,
                "area_1647_nu": 205.7787,
                "peak_421_found": 423.5618,
                "peak_421_shift_cm1": 2.5618,
                "height_421": 0.0142,
                "area_421_raw": 0.0478,
                "area_421_nu": 20.2429,
                "ratio_raw": 0.7227,
                "ratio_nu": 0.9104,
                "ratio_response": 0.337
            },
            "ratio_raw_adaptive": 0.7227,
            "ratio_nu_corrected": 0.9104,
            "ratio_response_scaled": 0.337
        },
        "LC_percent": 31
    },
    "50_26_EW": {
        "washing": "ethanol_washing",
        "concentration": 50.0,
        "ternary_position": 26,
        "measurements": {
            "Round_1": "50_26_EW_01.xy",
            "Round_2": "50_26_EW_02.xy",
            "Round_3": "50_26_EW_03.xy"
        },
        "crystallinity": {
            "fractions": {
                "crystalline": {
                    "mean": 0.4230523248063196,
                    "std": 0.028107816714512263
                },
                "amorphous": {
                    "mean": 0.5769476751936804,
                    "std": 0.02810781671451221
                }
            },
            "areas": {
                "crystalline": {
                    "mean": 25912.779974141373,
                    "std": 7183.455670340748
                },
                "amorphous": {
                    "mean": 34765.5359425253,
                    "std": 6410.450265395089
                }
            },
            "per_measurement": {
                "Round_1": {
                    "file": "50_26_EW_01.txt",
                    "total_area": 45525.24925000001,
                    "crystalline_area": 17783.547351893994,
                    "amorphous_area": 27741.70189810601,
                    "crystalline_fraction": 0.39063042256477026,
                    "amorphous_fraction": 0.6093695774352297
                },
                "Round_2": {
                    "file": "50_26_EW_02.txt",
                    "total_area": 71705.84925,
                    "crystalline_area": 31405.233144921094,
                    "amorphous_area": 40300.6161050789,
                    "crystalline_fraction": 0.43797310084743324,
                    "amorphous_fraction": 0.5620268991525668
                },
                "Round_3": {
                    "file": "50_26_EW_03.txt",
                    "total_area": 64803.84925000001,
                    "crystalline_area": 28549.55942560903,
                    "amorphous_area": 36254.28982439097,
                    "crystalline_fraction": 0.4405534510067553,
                    "amorphous_fraction": 0.5594465489932448
                }
            }
        },
        "phase_composition": {
            "Sodalite": {
                "mean": 1.0,
                "std": 0.0
            },
            "Diamondoid": {
                "mean": 0.0,
                "std": 0.0
            },
            "U12": {
                "mean": 0.0,
                "std": 0.0
            },
            "U13": {
                "mean": 0.0,
                "std": 0.0
            },
            "ZIF-EC-1": {
                "mean": 0.0,
                "std": 0.0
            },
            "ZIF-C": {
                "mean": 0.0,
                "std": 0.0
            },
            "ZIF-L": {
                "mean": 0.0,
                "std": 0.0
            }
        },
        "composition": {
            "M_percent": 10.0,
            "L_percent": 50.0,
            "BSA_percent": 40.0
        },
        "encapsulation_efficiency": {
            "mean": 26.106,
            "error_bar": 2.585
        },
        "atr_file": "A50EW-26.xy",
        "ir_data": {
            "area_1647": 0.0165,
            "height_1647": 0.0019,
            "area_421": 0.3315,
            "peak_pos_421": 421.5056,
            "height_421": 0.0488,
            "ratio_selected_peaks": 0.0475,
            "adaptive": {
                "method": "adaptive peak-finding; Amide I search 1620-1680 cm^-1, integrate ±25 cm^-1; Zn-N search 405-440 cm^-1, integrate ±10 cm^-1; optional nu-correction (A·nu); response factors f_BSA=600, f_MOF=30",
                "peak_1647_found": 1653.1245,
                "peak_1647_shift_cm1": 6.1245,
                "height_1647": 0.0339,
                "area_1647_raw": 0.7986,
                "area_1647_nu": 1320.1219,
                "peak_421_found": 421.5056,
                "peak_421_shift_cm1": 0.5056,
                "height_421": 0.0782,
                "area_421_raw": 0.5032,
                "area_421_nu": 212.0259,
                "ratio_raw": 0.6135,
                "ratio_nu": 0.8616,
                "ratio_response": 0.2374
            },
            "ratio_raw_adaptive": 0.6135,
            "ratio_nu_corrected": 0.8616,
            "ratio_response_scaled": 0.2374
        },
        "LC_percent": 57
    },
    "50_26_WW": {
        "washing": "water_washing",
        "concentration": 50.0,
        "ternary_position": 26,
        "measurements": {
            "Round_1": "50_26_WW_01.xy",
            "Round_2": "50_26_WW_02.xy",
            "Round_3": "50_26_WW_03.xy"
        },
        "crystallinity": {
            "fractions": {
                "crystalline": {
                    "mean": 0.2708853489425826,
                    "std": 0.0438162035468481
                },
                "amorphous": {
                    "mean": 0.7291146510574174,
                    "std": 0.04381620354684817
                }
            },
            "areas": {
                "crystalline": {
                    "mean": 19993.986085776134,
                    "std": 6220.9093850821
                },
                "amorphous": {
                    "mean": 52488.62983089053,
                    "std": 6091.064403192106
                }
            },
            "per_measurement": {
                "Round_1": {
                    "file": "50_26_WW_01.txt",
                    "total_area": 58397.99924999999,
                    "crystalline_area": 12882.17809750347,
                    "amorphous_area": 45515.82115249653,
                    "crystalline_fraction": 0.22059279877646615,
                    "amorphous_fraction": 0.7794072012235339
                },
                "Round_2": {
                    "file": "50_26_WW_02.txt",
                    "total_area": 81197.84924999998,
                    "crystalline_area": 24425.306512736533,
                    "amorphous_area": 56772.54273726346,
                    "crystalline_fraction": 0.30081223503264815,
                    "amorphous_fraction": 0.6991877649673518
                },
                "Round_3": {
                    "file": "50_26_WW_03.txt",
                    "total_area": 77851.99924999998,
                    "crystalline_area": 22674.473647088395,
                    "amorphous_area": 55177.5256029116,
                    "crystalline_fraction": 0.2912510130186335,
                    "amorphous_fraction": 0.7087489869813665
                }
            }
        },
        "phase_composition": {
            "Sodalite": {
                "mean": 1.0,
                "std": 0.0
            },
            "Diamondoid": {
                "mean": 0.0,
                "std": 0.0
            },
            "U12": {
                "mean": 0.0,
                "std": 0.0
            },
            "U13": {
                "mean": 0.0,
                "std": 0.0
            },
            "ZIF-EC-1": {
                "mean": 0.0,
                "std": 0.0
            },
            "ZIF-C": {
                "mean": 0.0,
                "std": 0.0
            },
            "ZIF-L": {
                "mean": 0.0,
                "std": 0.0
            }
        },
        "composition": {
            "M_percent": 10.0,
            "L_percent": 50.0,
            "BSA_percent": 40.0
        },
        "encapsulation_efficiency": {
            "mean": 20.49,
            "error_bar": 2.956
        },
        "atr_file": "A50WW-26.xy",
        "ir_data": {
            "area_1647": 0.0086,
            "height_1647": 0.0011,
            "area_421": 0.0593,
            "peak_pos_421": 421.5056,
            "height_421": 0.0085,
            "ratio_selected_peaks": 0.1262,
            "adaptive": {
                "method": "adaptive peak-finding; Amide I search 1620-1680 cm^-1, integrate ±25 cm^-1; Zn-N search 405-440 cm^-1, integrate ±10 cm^-1; optional nu-correction (A·nu); response factors f_BSA=600, f_MOF=30",
                "peak_1647_found": 1651.0684,
                "peak_1647_shift_cm1": 4.0684,
                "height_1647": 0.0118,
                "area_1647_raw": 0.2716,
                "area_1647_nu": 448.1669,
                "peak_421_found": 421.5056,
                "peak_421_shift_cm1": 0.5056,
                "height_421": 0.0178,
                "area_421_raw": 0.1025,
                "area_421_nu": 43.1506,
                "ratio_raw": 0.726,
                "ratio_nu": 0.9122,
                "ratio_response": 0.3418
            },
            "ratio_raw_adaptive": 0.726,
            "ratio_nu_corrected": 0.9122,
            "ratio_response_scaled": 0.3418
        },
        "LC_percent": 59
    },
    "50_27_EW": {
        "washing": "ethanol_washing",
        "concentration": 50.0,
        "ternary_position": 27,
        "measurements": {
            "Round_1": "50_27_EW_01.xy",
            "Round_2": "50_27_EW_02.xy",
            "Round_3": "50_27_EW_03.xy"
        },
        "crystallinity": {
            "fractions": {
                "crystalline": {
                    "mean": 0.46747978096543963,
                    "std": 0.051978492139360385
                },
                "amorphous": {
                    "mean": 0.5325202190345604,
                    "std": 0.051978492139360316
                }
            },
            "areas": {
                "crystalline": {
                    "mean": 37214.907336312746,
                    "std": 2171.0972657053126
                },
                "amorphous": {
                    "mean": 42996.358580353924,
                    "std": 8965.392344367077
                }
            },
            "per_measurement": {
                "Round_1": {
                    "file": "50_27_EW_01.txt",
                    "total_area": 89367.29925000001,
                    "crystalline_area": 36420.2472354664,
                    "amorphous_area": 52947.052014533605,
                    "crystalline_fraction": 0.407534383841933,
                    "amorphous_fraction": 0.5924656161580669
                },
                "Round_2": {
                    "file": "50_27_EW_02.txt",
                    "total_area": 71101.04925,
                    "crystalline_area": 35553.09925872088,
                    "amorphous_area": 35547.94999127911,
                    "crystalline_fraction": 0.50003621091036,
                    "amorphous_fraction": 0.4999637890896401
                },
                "Round_3": {
                    "file": "50_27_EW_03.txt",
                    "total_area": 80165.44925,
                    "crystalline_area": 39671.375514750944,
                    "amorphous_area": 40494.07373524906,
                    "crystalline_fraction": 0.4948687481440259,
                    "amorphous_fraction": 0.5051312518559741
                }
            }
        },
        "phase_composition": {
            "Sodalite": {
                "mean": 1.0,
                "std": 0.0
            },
            "Diamondoid": {
                "mean": 0.0,
                "std": 0.0
            },
            "U12": {
                "mean": 0.0,
                "std": 0.0
            },
            "U13": {
                "mean": 0.0,
                "std": 0.0
            },
            "ZIF-EC-1": {
                "mean": 0.0,
                "std": 0.0
            },
            "ZIF-C": {
                "mean": 0.0,
                "std": 0.0
            },
            "ZIF-L": {
                "mean": 0.0,
                "std": 0.0
            }
        },
        "composition": {
            "M_percent": 20.0,
            "L_percent": 50.0,
            "BSA_percent": 30.0
        },
        "encapsulation_efficiency": {
            "mean": 86.184,
            "error_bar": 1.608
        },
        "atr_file": "A50EW-27.xy",
        "ir_data": {
            "area_1647": 0.0069,
            "height_1647": 0.0009,
            "area_421": 0.1134,
            "peak_pos_421": 421.5056,
            "height_421": 0.0164,
            "ratio_selected_peaks": 0.0577,
            "adaptive": {
                "method": "adaptive peak-finding; Amide I search 1620-1680 cm^-1, integrate ±25 cm^-1; Zn-N search 405-440 cm^-1, integrate ±10 cm^-1; optional nu-correction (A·nu); response factors f_BSA=600, f_MOF=30",
                "peak_1647_found": 1651.0684,
                "peak_1647_shift_cm1": 4.0684,
                "height_1647": 0.0128,
                "area_1647_raw": 0.2847,
                "area_1647_nu": 469.8189,
                "peak_421_found": 421.5056,
                "peak_421_shift_cm1": 0.5056,
                "height_421": 0.0277,
                "area_421_raw": 0.1807,
                "area_421_nu": 76.1382,
                "ratio_raw": 0.6117,
                "ratio_nu": 0.8605,
                "ratio_response": 0.2358
            },
            "ratio_raw_adaptive": 0.6117,
            "ratio_nu_corrected": 0.8605,
            "ratio_response_scaled": 0.2358
        },
        "LC_percent": 65
    },
    "50_27_WW": {
        "washing": "water_washing",
        "concentration": 50.0,
        "ternary_position": 27,
        "measurements": {
            "Round_1": "50_27_WW_01.xy",
            "Round_2": "50_27_WW_02.xy",
            "Round_3": "50_27_WW_03.xy"
        },
        "crystallinity": {
            "fractions": {
                "crystalline": {
                    "mean": 0.0,
                    "std": 0.0
                },
                "amorphous": {
                    "mean": 1.0,
                    "std": 0.0
                }
            },
            "areas": {
                "crystalline": {
                    "mean": 0.0,
                    "std": 0.0
                },
                "amorphous": {
                    "mean": 83470.58258333334,
                    "std": 3199.92694539006
                }
            },
            "per_measurement": {
                "Round_1": {
                    "file": "50_27_WW_01.txt",
                    "total_area": 86999.64925,
                    "crystalline_area": 0.0,
                    "amorphous_area": 86999.64925,
                    "crystalline_fraction": 0.0,
                    "amorphous_fraction": 1.0
                },
                "Round_2": {
                    "file": "50_27_WW_02.txt",
                    "total_area": 80757.99925,
                    "crystalline_area": 0.0,
                    "amorphous_area": 80757.99925,
                    "crystalline_fraction": 0.0,
                    "amorphous_fraction": 1.0
                },
                "Round_3": {
                    "file": "50_27_WW_03.txt",
                    "total_area": 82654.09925,
                    "crystalline_area": 0.0,
                    "amorphous_area": 82654.09925,
                    "crystalline_fraction": 0.0,
                    "amorphous_fraction": 1.0
                }
            }
        },
        "phase_composition": {
            "Sodalite": {
                "mean": 0,
                "std": 0
            },
            "Diamondoid": {
                "mean": 0,
                "std": 0
            },
            "U12": {
                "mean": 0,
                "std": 0
            },
            "U13": {
                "mean": 0,
                "std": 0
            },
            "ZIF-EC-1": {
                "mean": 0,
                "std": 0
            },
            "ZIF-C": {
                "mean": 0,
                "std": 0
            },
            "ZIF-L": {
                "mean": 0,
                "std": 0
            }
        },
        "composition": {
            "M_percent": 20.0,
            "L_percent": 50.0,
            "BSA_percent": 30.0
        },
        "encapsulation_efficiency": {
            "mean": 89.489,
            "error_bar": 2.441
        },
        "atr_file": "A50WW-27.xy",
        "ir_data": {
            "area_1647": 0.0075,
            "height_1647": 0.0009,
            "area_421": 0.0541,
            "peak_pos_421": 421.5056,
            "height_421": 0.007,
            "ratio_selected_peaks": 0.121,
            "adaptive": {
                "method": "adaptive peak-finding; Amide I search 1620-1680 cm^-1, integrate ±25 cm^-1; Zn-N search 405-440 cm^-1, integrate ±10 cm^-1; optional nu-correction (A·nu); response factors f_BSA=600, f_MOF=30",
                "peak_1647_found": 1651.0684,
                "peak_1647_shift_cm1": 4.0684,
                "height_1647": 0.0139,
                "area_1647_raw": 0.305,
                "area_1647_nu": 503.3057,
                "peak_421_found": 419.4495,
                "peak_421_shift_cm1": -1.5505,
                "height_421": 0.0223,
                "area_421_raw": 0.1321,
                "area_421_nu": 55.3743,
