Repository: digital-chemistry/zif-vis

# ZIF Biocomposite Explorer

Interactive Flask app for exploring ZIF biocomposite formulations across composition, concentration, phase assignment, crystallinity, encapsulation efficiency, and experiment-level spectra.

## What this app shows

The explorer combines a summary dataset with repeat-level ATR-IR and XRD measurements.

- The main plot shows sample points in ternary composition space.
- The 3D view stacks concentration layers vertically.
- The 2D view isolates one concentration layer at a time.
- The right inspector explains the selected sample with parameters, phase composition, ATR-IR, and repeated XRD measurements.

File: project/Exp-A.json (part 30 of 32)
{
            "Round_1": "75_11_WW_01.xy",
            "Round_2": "75_11_WW_02.xy",
            "Round_3": "75_11_WW_03.xy"
        },
        "crystallinity": {
            "fractions": {
                "crystalline": {
                    "mean": 0.23269552235804836,
                    "std": 0.00597240996340014
                },
                "amorphous": {
                    "mean": 0.7673044776419515,
                    "std": 0.005972409963400099
                }
            },
            "areas": {
                "crystalline": {
                    "mean": 13505.206490922954,
                    "std": 3558.011162831485
                },
                "amorphous": {
                    "mean": 44778.809425743704,
                    "std": 13237.490907955646
                }
            },
            "per_measurement": {
                "Round_1": {
                    "file": "75_11_WW_01.txt",
                    "total_area": 77621.09925,
                    "crystalline_area": 17584.986211014802,
                    "amorphous_area": 60036.11303898519,
                    "crystalline_fraction": 0.226549048917454,
                    "amorphous_fraction": 0.7734509510825459
                },
                "Round_2": {
                    "file": "75_11_WW_02.txt",
                    "total_area": 49836.34925,
                    "crystalline_area": 11884.830053163983,
                    "amorphous_area": 37951.519196836016,
                    "crystalline_fraction": 0.23847714032070644,
                    "amorphous_fraction": 0.7615228596792936
                },
                "Round_3": {
                    "file": "75_11_WW_03.txt",
                    "total_area": 47394.59925,
                    "crystalline_area": 11045.803208590076,
                    "amorphous_area": 36348.79604140992,
                    "crystalline_fraction": 0.23306037783598468,
                    "amorphous_fraction": 0.7669396221640152
                }
            }
        },
        "phase_composition": {
            "Sodalite": {
                "mean": 0.0,
                "std": 0.0
            },
            "Diamondoid": {
                "mean": 0.0,
                "std": 0.0
            },
            "U12": {
                "mean": 0.0,
                "std": 0.0
            },
            "U13": {
                "mean": 0.0,
                "std": 0.0
            },
            "ZIF-EC-1": {
                "mean": 0.0,
                "std": 0.0
            },
            "ZIF-C": {
                "mean": 1.0,
                "std": 0.0
            },
            "ZIF-L": {
                "mean": 0.0,
                "std": 0.0
            }
        },
        "composition": {
            "M_percent": 40.0,
            "L_percent": 20.0,
            "BSA_percent": 40.0
        },
        "atr_file": "A75WW-11.xy",
        "ir_data": {
            "area_1647": 0.0087,
            "height_1647": 0.0019,
            "area_421": 0.0345,
            "peak_pos_421": 421.5056,
            "height_421": 0.0041,
            "ratio_selected_peaks": 0.3206
        },
        "encapsulation_efficiency": {
            "mean": 23.982,
            "error_bar": 5.048
        },
        "lc_data": {
            "lc_percent": 77.0
        }
    },
    "75_13_WW": {
        "washing": "water_washing",
        "concentration": 75.0,
        "ternary_position": 13,
        "measurements": {
            "Round_1": "75_13_WW_01.xy",
            "Round_2": "75_13_WW_02.xy",
            "Round_3": "75_13_WW_03.xy"
        },
        "crystallinity": {
            "fractions": {
                "crystalline": {
                    "mean": 0.2691850503255204,
                    "std": 0.027577956904345332
                },
                "amorphous": {
                    "mean": 0.7308149496744797,
                    "std": 0.02757795690434526
                }
            },
            "areas": {
                "crystalline": {
                    "mean": 37608.68990161761,
                    "std": 15258.907076728998
                },
                "amorphous": {
                    "mean": 101521.52601504904,
                    "std": 36753.61850880514
                }
            },
            "per_measurement": {
                "Round_1": {
                    "file": "75_13_WW_01.txt",
                    "total_area": 80712.99925,
                    "crystalline_area": 21630.208817770515,
                    "amorphous_area": 59082.79043222948,
                    "crystalline_fraction": 0.26798915935180684,
                    "amorphous_fraction": 0.7320108406481931
                },
                "Round_2": {
                    "file": "75_13_WW_02.txt",
                    "total_area": 174978.44924999998,
                    "crystalline_area": 52028.35436938817,
                    "amorphous_area": 122950.09488061181,
                    "crystalline_fraction": 0.2973414988668279,
                    "amorphous_fraction": 0.7026585011331722
                },
                "Round_3": {
                    "file": "75_13_WW_03.txt",
                    "total_area": 161699.19925,
                    "crystalline_area": 39167.50651769413,
                    "amorphous_area": 122531.69273230588,
                    "crystalline_fraction": 0.24222449275792643,
                    "amorphous_fraction": 0.7577755072420735
                }
            }
        },
        "phase_composition": {
            "Sodalite": {
                "mean": 0.0,
                "std": 0.0
            },
            "Diamondoid": {
                "mean": 0.0,
                "std": 0.0
            },
            "U12": {
                "mean": 0.0,
                "std": 0.0
            },
            "U13": {
                "mean": 1.0,
                "std": 0.0
            },
            "ZIF-EC-1": {
                "mean": 0.0,
                "std": 0.0
            },
            "ZIF-C": {
                "mean": 0.0,
                "std": 0.0
            },
            "ZIF-L": {
                "mean": 0.0,
                "std": 0.0
            }
        },
        "composition": {
            "M_percent": 60.0,
            "L_percent": 20.0,
            "BSA_percent": 20.0
        },
        "atr_file": "A75WW-13.xy",
        "ir_data": {
            "area_1647": 0.0096,
            "height_1647": 0.002,
            "area_421": 0.0081,
            "peak_pos_421": 417.3934,
            "height_421": 0.002,
            "ratio_selected_peaks": 0.4939
        },
        "encapsulation_efficiency": {
            "mean": 24.267,
            "error_bar": 4.951
        },
        "lc_data": {
            "lc_percent": 57.0
        }
    },
    "75_12_WW": {
        "washing": "water_washing",
        "concentration": 75.0,
        "ternary_position": 12,
        "measurements": {
            "Round_1": "75_12_WW_01.xy",
            "Round_2": "75_12_WW_02.xy",
            "Round_3": "75_12_WW_03.xy"
        },
        "crystallinity": {
            "fractions": {
                "crystalline": {
                    "mean": 0.17382599491276685,
                    "std": 0.040504966375834235
                },
                "amorphous": {
                    "mean": 0.8261740050872332,
                    "std": 0.040504966375834235
                }
            },
            "areas": {
                "crystalline": {
                    "mean": 11092.754547618808,
                    "std": 894.2130485527382
                },
                "amorphous": {
                    "mean": 55573.278035714524,
                    "std": 17889.707951421526
                }
            },
            "per_measurement": {
                "Round_1": {
                    "file": "75_12_WW_01.txt",
                    "total_area": 46627.449250000005,
                    "crystalline_area": 10250.477269061006,
                    "amorphous_area": 36376.971980938986,
                    "crystalline_fraction": 0.21983783016097558,
                    "amorphous_fraction": 0.7801621698390244
                },
                "Round_2": {
                    "file": "75_12_WW_02.txt",
                    "total_area": 69559.89925000002,
                    "crystalline_area": 10996.646905402202,
                    "amorphous_area": 58563.2523445978,
                    "crystalline_fraction": 0.1580888848886911,
                    "amorphous_fraction": 0.8419111151113089
                },
                "Round_3": {
                    "file": "75_12_WW_03.txt",
                    "total_area": 83810.74925,
                    "crystalline_area": 12031.139468393216,
                    "amorphous_area": 71779.60978160678,
                    "crystalline_fraction": 0.14355126968863385,
                    "amorphous_fraction": 0.8564487303113661
                }
            }
        },
        "phase_composition": {
            "Sodalite": {
                "mean": 0.0,
                "std": 0.0
            },
            "Diamondoid": {
                "mean": 0.0,
                "std": 0.0
            },
            "U12": {
                "mean": 0.0,
                "std": 0.0
            },
            "U13": {
                "mean": 0.0,
                "std": 0.0
            },
            "ZIF-EC-1": {
                "mean": 0.0,
                "std": 0.0
            },
            "ZIF-C": {
                "mean": 0.0,
                "std": 0.0
            },
            "ZIF-L": {
                "mean": 0.0,
                "std": 0.0
            }
        },
        "composition": {
            "M_percent": 50.0,
            "L_percent": 20.0,
            "BSA_percent": 30.0
        },
        "atr_file": "A75WW-12.xy",
        "ir_data": {
            "area_1647": 0.0097,
            "height_1647": 0.0019,
            "area_421": 0.007,
            "peak_pos_421": 417.3934,
            "height_421": 0.0018,
            "ratio_selected_peaks": 0.5185
        },
        "encapsulation_efficiency": {
            "mean": 38.345,
            "error_bar": 6.383
        },
        "lc_data": null
    },
    "75_14_WW": {
        "washing": "water_washing",
        "concentration": 75.0,
        "ternary_position": 14,
        "measurements": {
            "Round_1": "75_14_WW_01.xy",
            "Round_2": "75_14_WW_02.xy",
            "Round_3": "75_14_WW_03.xy"
        },
        "crystallinity": {
            "fractions": {
                "crystalline": {
                    "mean": 0.2566580490384068,
                    "std": 0.032696640994737236
                },
                "amorphous": {
                    "mean": 0.7433419509615934,
                    "std": 0.03269664099473718
                }
            },
            "areas": {
                "crystalline": {
                    "mean": 38429.291891611436,
                    "std": 26821.688577340356
                },
                "amorphous": {
                    "mean": 111016.35735838856,
                    "std": 73499.210825367
                }
            },
            "per_measurement": {
                "Round_1": {
                    "file": "75_14_WW_01.txt",
                    "total_area": 78971.79925,
                    "crystalline_area": 22569.450742580055,
                    "amorphous_area": 56402.34850741994,
                    "crystalline_fraction": 0.285791269249574,
                    "amorphous_fraction": 0.714208730750426
                },
                "Round_2": {
                    "file": "75_14_WW_02.txt",
                    "total_area": 105385.14925,
                    "crystalline_area": 23321.155751520135,
                    "amorphous_area": 82063.99349847987,
                    "crystalline_fraction": 0.22129451746750864,
                    "amorphous_fraction": 0.7787054825324913
                },
                "Round_3": {
                    "file": "75_14_WW_03.txt",
                    "total_area": 263979.99925,
                    "crystalline_area": 69397.26918073412,
                    "amorphous_area": 194582.7300692659,
                    "crystalline_fraction": 0.2628883603981377,
                    "amorphous_fraction": 0.7371116396018624
                }
            }
        },
        "phase_composition": {
            "Sodalite": {
                "mean": 0.0,
                "std": 0.0
            },
            "Diamondoid": {
                "mean": 0.0,
                "std": 0.0
            },
            "U12": {
                "mean": 0.0,
                "std": 0.0
            },
            "U13": {
                "mean": 1.0,
                "std": 0.0
            },
            "ZIF-EC-1": {
                "mean": 0.0,
                "std": 0.0
            },
            "ZIF-C": {
                "mean": 0.0,
                "std": 0.0
            },
            "ZIF-L": {
                "mean": 0.0,
                "std": 0.0
            }
        },
        "composition": {
            "M_percent": 70.0,
            "L_percent": 20.0,
            "BSA_percent": 10.0
        },
        "atr_file": "A75WW-14.xy",
        "ir_data": {
            "area_1647": 0.0091,
            "height_1647": 0.0019,
            "area_421": 0.0072,
            "peak_pos_421": 419.4495,
            "height_421": 0.0017,
            "ratio_selected_peaks": 0.5259
        },
        "encapsulation_efficiency": {
            "mean": 19.702,
            "error_bar": 2.229
        },
        "lc_data": {
            "lc_percent": 44.0
        }
    },
    "75_16_WW": {
        "washing": "water_washing",
        "concentration": 75.0,
        "ternary_position": 16,
        "measurements": {
            "Round_1": "75_16_WW_01.xy",
            "Round_2": "75_16_WW_02.xy",
            "Round_3": "75_16_WW_03.xy"
        },
        "crystallinity": {
            "fractions": {
                "crystalline": {
                    "mean": 0.17948182421041237,
                    "std": 0.053199367930266
                },
                "amorphous": {
                    "mean": 0.8205181757895877,
                    "std": 0.053199367930265966
                }
            },
            "areas": {
                "crystalline": {
                    "mean": 11647.131640774644,
                    "std": 1617.9338965519016
                },
                "amorphous": {
                    "mean": 59883.06760922536,
                    "std": 32142.08469355727
                }
            },
            "per_measurement": {
                "Round_1": {
                    "file": "75_16_WW_01.txt",
                    "total_area": 44380.79925000001,
                    "crystalline_area": 10013.043457069976,
                    "amorphous_area": 34367.75579293004,
                    "crystalline_fraction": 0.22561656451173473,
                    "amorphous_fraction": 0.7743834354882654
                },
                "Round_2": {
                    "file": "75_16_WW_02.txt",
                    "total_area": 60978.84925,
                    "crystalline_area": 11679.939193361428,
                    "amorphous_area": 49298.910056638575,
                    "crystalline_fraction": 0.19154082664755154,
                    "amorphous_fraction": 0.8084591733524485
                },
                "Round_3": {
                    "file": "75_16_WW_03.txt",
                    "total_area": 109230.94925,
                    "crystalline_area": 13248.412271892526,
                    "amorphous_area": 95982.53697810747,
                    "crystalline_fraction": 0.12128808147195085,
                    "amorphous_fraction": 0.8787119185280492
                }
            }
        },
        "phase_composition": {
            "Sodalite": {
                "mean": 0.0,
                "std": 0.0
            },
            "Diamondoid": {
                "mean": 0.0,
                "std": 0.0
            },
            "U12": {
                "mean": 0.0,
                "std": 0.0
            },
            "U13": {
                "mean": 0.0,
                "std": 0.0
            },
            "ZIF-EC-1": {
                "mean": 0.0,
                "std": 0.0
            },
            "ZIF-C": {
                "mean": 0.0,
                "std": 0.0
            },
            "ZIF-L": {
                "mean": 0.0,
                "std": 0.0
            }
        },
        "composition": {
            "M_percent": 20.0,
            "L_percent": 30.0,
            "BSA_percent": 50.0
        },
        "atr_file": "A75WW-16.xy",
        "ir_data": {
            "area_1647": 0.018,
            "height_1647": 0.0029,
            "area_421": 0.0635,
            "peak_pos_421": 419.4495,
            "height_421": 0.0103,
            "ratio_selected_peaks": 0.2187
        },
        "encapsulation_efficiency": {
            "mean": 28.262,
            "error_bar": 3.732
        },
        "lc_data": null
    },
    "75_20_WW": {
        "washing": "water_washing",
        "concentration": 75.0,
        "ternary_position": 20,
        "measurements": {
            "Round_1": "75_20_WW_01.xy",
            "Round_2": "75_20_WW_02.xy",
            "Round_3": "75_20_WW_03.xy"
        },
        "crystallinity": {
            "fractions": {
                "crystalline": {
                    "mean": 0.19820700913653821,
                    "std": 0.018731794679036545
                },
                "amorphous": {
                    "mean": 0.8017929908634618,
                    "std": 0.01873179467903653
                }
            },
            "areas": {
                "crystalline": {
                    "mean": 16220.998944594634,
                    "std": 2118.0526504850936
                },
                "amorphous": {
                    "mean": 66539.31697207203,
                    "std": 14491.55730458813
                }
            },
            "per_measurement": {
                "Round_1": {
                    "file": "75_20_WW_01.txt",
                    "total_area": 65242.34925,
                    "crystalline_area": 14338.523894442726,
                    "amorphous_area": 50903.825355557274,
                    "crystalline_fraction": 0.21977326168160208,
                    "amorphous_fraction": 0.780226738318398
                },
                "Round_2": {
                    "file": "75_20_WW_02.txt",
                    "total_area": 85004.39924999999,
                    "crystalline_area": 15810.066807833136,
                    "amorphous_area": 69194.33244216685,
                    "crystalline_fraction": 0.18599115983792025,
                    "amorphous_fraction": 0.8140088401620797
                },
                "Round_3": {
                    "file": "75_20_WW_03.txt",
                    "total_area": 98034.19925,
                    "crystalline_area": 18514.40613150804,
                    "amorphous_area": 79519.79311849197,
                    "crystalline_fraction": 0.18885660589009237,
                    "amorphous_fraction": 0.8111433941099077
                }
            }
        },
        "phase_composition": {
            "Sodalite": {
                "mean": 0.0,
                "std": 0.0
            },
            "Diamondoid": {
                "mean": 0.0,
                "std": 0.0
            },
            "U12": {
                "mean": 0.0,
                "std": 0.0
            },
            "U13": {
                "mean": 0.0,
                "std": 0.0
            },
            "ZIF-EC-1": {
                "mean": 0.0,
                "std": 0.0
            },
            "ZIF-C": {
                "mean": 0.0,
                "std": 0.0
            },
            "ZIF-L": {
                "mean": 0.0,
                "std": 0.0
            }
        },
        "composition": {
            "M_percent": 60.0,
            "L_percent": 30.0,
            "BSA_percent": 10.0
        },
        "atr_file": "A75WW-20.xy",
        "ir_data": {
            "area_1647": 0.007,
            "height_1647": 0.0016,
            "area_421": 0.0202,
            "peak_pos_421": 419.4495,
            "height_421": 0.0035,
            "ratio_selected_peaks": 0.3209
        },
        "encapsulation_efficiency": {
            "mean": 25.789,
            "error_bar": 6.688
        },
        "lc_data": {
            "lc_percent": 53.0
        }
    },
    "75_17_WW": {
        "washing": "water_washing",
        "concentration": 75.0,
        "ternary_position": 17,
        "measurements": {
            "Round_1": "75_17_WW_01.xy",
            "Round_2": "75_17_WW_02.xy",
            "Round_3": "75_17_WW_03.xy"
        },
        "crystallinity": {
            "fractions": {
                "crystalline": {
                    "mean": 0.25238122055061923,
                    "std": 0.006699493408926534
                },
                "amorphous": {
                    "mean": 0.7476187794493807,
                    "std": 0.006699493408926502
                }
            },
            "areas": {
                "crystalline": {
                    "mean": 15542.24055310055,
                    "std": 2803.434311407808
                },
                "amorphous": {
                    "mean": 46017.425363566115,
                    "std": 8199.171702387272
                }
            },
            "per_measurement": {
                "Round_1": {
                    "file": "75_17_WW_01.txt",
                    "total_area": 51023.24925000001,
                    "crystalline_area": 12621.473861582219,
                    "amorphous_area": 38401.77538841778,
                    "crystalline_fraction": 0.24736711297511532,
                    "amorphous_fraction": 0.7526328870248846
                },
                "Round_2": {
                    "file": "75_17_WW_02.txt",
                    "total_area": 72907.74925,
                    "crystalline_area": 18211.377549802026,
                    "amorphous_area": 54696.37170019797,
                    "crystalline_fraction": 0.24978658286865202,
                    "amorphous_fraction": 0.7502134171313479
                },
                "Round_3": {
                    "file": "75_17_WW_03.txt",
                    "total_area": 60747.99925000001,
                    "crystalline_area": 15793.870247917404,
                    "amorphous_area": 44954.129002082605,
                    "crystalline_fraction": 0.2599899658080904,
                    "amorphous_fraction": 0.7400100341919096
                }
            }
        },
        "phase_composition": {
            "Sodalite": {
                "mean": 0.0,
                "std": 0.0
            },
            "Diamondoid": {
                "mean": 0.0,
                "std": 0.0
            },
            "U12": {
                "mean": 0.0,
                "std": 0.0
            },
            "U13": {
                "mean": 0.0,
                "std": 0.0
            },
            "ZIF-EC-1": {
                "mean": 0.0,
                "std": 0.0
            },
            "ZIF-C": {
                "mean": 1.0,
                "std": 0.0
            },
            "ZIF-L": {
                "mean": 0.0,
                "std": 0.0
            }
        },
        "composition": {
            "M_percent": 30.0,
            "L_percent": 30.0,
            "BSA_percent": 40.0
        },
        "atr_file": "A75WW-17.xy",
        "ir_data": {
            "area_1647": 0.005,
            "height_1647": 0.0014,
            "area_421": 0.0403,
            "peak_pos_421": 419.4495,
            "height_421": 0.0063,
            "ratio_selected_peaks": 0.1801
        },
        "encapsulation_efficiency": {
            "mean": 27.691,
            "error_bar": 6.866
        },
        "lc_data": {
            "lc_percent": 70.0
        }
    },
    "75_18_WW": {
        "washing": "water_washing",
        "concentration": 75.0,
        "ternary_position": 18,
        "measurements": {
            "Round_1": "75_18_WW_01.xy",
            "Round_2": "75_18_WW_02.xy",
            "Round_3": "75_18_WW_03.xy"
        },
        "crystallinity": {
            "fractions": {
                "crystalline": {
                    "mean": 0.2814467986394846,
                    "std": 0.04924464130898673
                },
                "amorphous": {
                    "mean": 0.7185532013605155,
                    "std": 0.04924464130898674
                }
            },
            "areas": {
                "crystalline": {
                    "mean": 16267.666613386851,
                    "std": 3552.348069134573
                },
                "amorphous": {
                    "mean": 42254.51596994648,
                    "std": 12458.126141322387
                }
            },
            "per_measurement": {
                "Round_1": {
                    "file": "75_18_WW_01.txt",
                    "total_area": 46506.09924999999,
                    "crystalline_area": 12166.66969170691,
                    "amorphous_area": 34339.42955829308,
                    "crystalline_fraction": 0.26161449547301935,
                    "amorphous_fraction": 0.7383855045269807
                },
                "Round_2": {
                    "file": "75_18_WW_02.txt",
                    "total_area": 75007.49925000001,
                    "crystalline_area": 18392.629767624814,
                    "amorphous_area": 56614.86948237519,
                    "crystalline_fraction": 0.24521054496593972,
                    "amorphous_fraction": 0.7547894550340604
                },
                "Round_3": {
                    "file": "75_18_WW_03.txt",
                    "total_area": 54052.94924999999,
                    "crystalline_area": 18243.700380828832,
                    "amorphous_area": 35809.24886917116,
                    "crystalline_fraction": 0.3375153554794947,
                    "amorphous_fraction": 0.6624846445205054
                }
            }
        },
        "phase_composition": {
            "Sodalite": {
                "mean": 0.0,
                "std": 0.0
            },
            "Diamondoid": {
                "mean": 0.0,
                "std": 0.0
            },
            "U12": {
                "mean": 0.0,
                "std": 0.0
            },
            "U13": {
                "mean": 0.0,
                "std": 0.0
            },
            "ZIF-EC-1": {
                "mean": 0.0,
                "std": 0.0
            },
            "ZIF-C": {
                "mean": 1.0,
                "std": 0.0
            },
            "ZIF-L": {
                "mean": 0.0,
                "std": 0.0
            }
        },
        "composition": {
            "M_percent": 40.0,
            "L_percent": 30.0,
            "BSA_percent": 30.0
        },
        "atr_file": "A75WW-18.xy",
        "ir_data": {
            "area_1647": 0.0051,
            "height_1647": 0.0015,
            "area_421": 0.0363,
            "peak_pos_421": 419.4495,
            "height_421": 0.0051,
            "ratio_selected_peaks": 0.224
        },
        "encapsulation_efficiency": {
            "mean": 19.321,
            "error_bar": 6.102
        },
        "lc_data": {
            "lc_percent": 54.0
        }
    },
    "75_15_WW": {
        "washing": "water_washing",
        "concentration": 75.0,
        "ternary_position": 15,
        "measurements": {
            "Round_1": "75_15_WW_01.xy",
            "Round_2": "75_15_WW_02.xy",
            "Round_3": "75_15_WW_03.xy"
        },
        "crystallinity": {
            "fractions": {
                "crystalline": {
                    "mean": 0.17661922636549884,
                    "std": 0.02696798869594812
                },
                "amorphous": {
                    "mean": 0.8233807736345011,
                    "std": 0.026967988695948148
                }
            },
            "areas": {
                "crystalline": {
                    "mean": 19010.31396806634,
                    "std": 3962.7531883367456
                },
                "amorphous": {
                    "mean": 92632.33528193366,
                    "std": 36115.57463332765
                }
            },
            "per_measurement": {
                "Round_1": {
                    "file": "75_15_WW_01.txt",
                    "total_area": 153469.79925000004,
                    "crystalline_area": 22497.975020995065,
                    "amorphous_area": 130971.82422900494,
                    "crystalline_fraction": 0.1465954548122279,
                    "amorphous_fraction": 0.8534045451877721
                },
                "Round_2": {
                    "file": "75_15_WW_02.txt",
                    "total_area": 73954.74925000001,
                    "crystalline_area": 14701.219689746018,
                    "amorphous_area": 59253.529560253985,
                    "crystalline_fraction": 0.1987866883308514,
                    "amorphous_fraction": 0.8012133116691486
                },
                "Round_3": {
                    "file": "75_15_WW_03.txt",
                    "total_area": 107503.39924999997,
                    "crystalline_area": 19831.747193457937,
                    "amorphous_area": 87671.65205654204,
                    "crystalline_fraction": 0.18447553595341723,
                    "amorphous_fraction": 0.8155244640465827
                }
            }
        },
        "phase_composition": {
            "Sodalite": {
                "mean": 1.0,
                "std": 0.0
            },
            "Diamondoid": {
                "mean": 0.0,
                "std": 0.0
            },
            "U12": {
                "mean": 0.0,
                "std": 0.0
            },
            "U13": {
                "mean": 0.0,
                "std": 0.0
            },
            "ZIF-EC-1": {
                "mean": 0.0,
                "std": 0.0
            },
            "ZIF-C": {
                "mean": 0.0,
                "std": 0.0
            },
            "ZIF-L": {
                "mean": 0.0,
                "std": 0.0
            }
        },
        "composition": {
            "M_percent": 10.0,
            "L_percent": 30.0,
            "BSA_percent": 60.0
        },
        "atr_file": "A75WW-15.xy",
        "ir_data": {
            "area_1647": 0.0156,
            "height_1647": 0.0024,
            "area_421": 0.0945,
            "peak_pos_421": 419.4495,
            "height_421": 0.0143,
            "ratio_selected_peaks": 0.146
        },
        "encapsulation_efficiency": {
            "mean": 32.733,
            "error_bar": 3.143
        },
        "lc_data": {
            "lc_percent": 70.0
        }
    },
    "75_19_WW": {
        "washing": "water_washing",
        "concentration": 75.0,
        "ternary_position": 19,
        "measurements": {
            "Round_1": "75_19_WW_01.xy",
            "Round_2": "75_19_WW_02.xy",
            "Round_3": "75_19_WW_03.xy"
        },
        "crystallinity": {
            "fractions": {
                "crystalline": {
                    "mean": 0.17326598618409675,
                    "std": 0.027642574842036062
                },
                "amorphous": {
                    "mean": 0.8267340138159033,
                    "std": 0.02764257484203607
                }
            },
            "areas": {
                "crystalline": {
                    "mean": 13707.14301344267,
                    "std": 859.8961880393175
                },
                "amorphous": {
                    "mean": 67278.05623655733,
                    "std": 17276.244204069288
                }
            },
            "per_measurement": {
                "Round_1": {
                    "file": "75_19_WW_01.txt",
                    "total_area": 101094.49925,
                    "crystalline_area": 14294.546825862288,
                    "amorphous_area": 86799.95242413771,
                    "crystalline_fraction": 0.14139786963594153,
                    "amorphous_fraction": 0.8586021303640585
                },
                "Round_2": {
                    "file": "75_19_WW_02.txt",
                    "total_area": 75179.14925,
                    "crystalline_area": 14106.722453491884,
                    "amorphous_area": 61072.42679650812,
                    "crystalline_fraction": 0.18764142178014714,
                    "amorphous_fraction": 0.8123585782198529
                },
                "Round_3": {
                    "file": "75_19_WW_03.txt",
                    "total_area": 66681.94925,
                    "crystalline_area": 12720.159760973838,
                    "amorphous_area": 53961.78948902615,
                    "crystalline_fraction": 0.19075866713620163,
                    "amorphous_fraction": 0.8092413328637984
                }
            }
        },
        "phase_composition": {
            "Sodalite": {
                "mean": 0.0,
                "std": 0.0
            },
            "Diamondoid": {
                "mean": 0.0,
                "std": 0.0
            },
            "U12": {
                "mean": 0.0,
                "std": 0.0
            },
            "U13": {
                "mean": 0.0,
                "std": 0.0
            },
            "ZIF-EC-1": {
                "mean": 0.0,
                "std": 0.0
            },
            "ZIF-C": {
                "mean": 1.0,
                "std": 0.0
            },
            "ZIF-L": {
                "mean": 0.0,
                "std": 0.0
            }
        },
        "composition": {
            "M_percent": 50.0,
            "L_percent": 30.0,
            "BSA_percent": 20.0
        },
        "atr_file": "A75WW-19.xy",
        "ir_data": {
            "area_1647": 0.0046,
            "height_1647": 0.0014,
            "area_421": 0.0258,
            "peak_pos_421": 419.4495,
            "height_421": 0.005,
            "ratio_selected_peaks": 0.2173
        },
        "encapsulation_efficiency": {
            "mean": 25.694,
            "error_bar": 7.726
        },
        "lc_data": {
            "lc_percent": 55.0
        }
    },
    "75_21_WW": {
        "washing": "water_washing",
        "concentration": 75.0,
        "ternary_position": 21,
        "measurements": {
            "Round_1": "75_21_WW_01.xy",
            "Round_2": "75_21_WW_02.xy",
            "Round_3": "75_21_WW_03.xy"
        },
        "crystallinity": {
            "fractions": {
                "crystalline": {
                    "mean": 0.3335381005321301,
                    "std": 0.09650921257799505
                },
                "amorphous": {
                    "mean": 0.6664618994678698,
                    "std": 0.09650921257799504
                }
            },
            "areas": {
                "crystalline": {
                    "mean": 37278.22345978554,
                    "std": 19880.025092849515
                },
                "amorphous": {
                    "mean": 67918.07579021445,
                    "std": 15680.033876251146
                }
            },
            "per_measurement": {
                "Round_1": {
                    "file": "75_21_WW_01.txt",
                    "total_area": 64699.199250000005,
                    "crystalline_area": 14585.629627746806,
                    "amorphous_area": 50113.5696222532,
                    "crystalline_fraction": 0.22543756022987882,
                    "amorphous_fraction": 0.7745624397701212
                },
                "Round_2": {
                    "file": "75_21_WW_02.txt",
                    "total_area": 125293.19924999999,
                    "crystalline_area": 45624.514280325355,
                    "amorphous_area": 79668.68496967465,
                    "crystalline_fraction": 0.36414198498746814,
                    "amorphous_fraction": 0.6358580150125319
                },
                "Round_3": {
                    "file": "75_21_WW_03.txt",
                    "total_area": 125596.49925,
                    "crystalline_area": 51624.52647128447,
                    "amorphous_area": 73971.97277871553,
                    "crystalline_fraction": 0.4110347563790435,
                    "amorphous_fraction": 0.5889652436209565
                }
            }
        },
        "phase_composition": {
            "Sodalite": {
                "mean": 1.0,
                "std": 0.0
            },
            "Diamondoid": {
                "mean": 0.0,
                "std": 0.0
            },
            "U12": {
                "mean": 0.0,
                "std": 0.0
            },
            "U13": {
                "mean": 0.0,
                "std": 0.0
            },
            "ZIF-EC-1": {
                "mean": 0.0,
                "std": 0.0
            },
            "ZIF-C": {
                "mean": 0.0,
                "std": 0.0
            },
            "ZIF-L": {
                "mean": 0.0,
                "std": 0.0
            }
        },
        "composition": {
            "M_percent": 10.0,
            "L_percent": 40.0,
            "BSA_percent": 50.0
        },
        "atr_file": "A75WW-21.xy",
        "ir_data": {
            "area_1647": 0.0061,
            "height_1647": 0.0017,
            "area_421": 0.1557,
            "peak_pos_421": 421.5056,
            "height_421": 0.0224,
            "ratio_selected_peaks": 0.0691
        },
        "encapsulation_efficiency": {
            "mean": 26.455,
            "error_bar": 1.672
        },
        "lc_data": {
            "lc_percent": 51.0
        }
    },
    "75_23_WW": {
        "washing": "water_washing",
        "concentration": 75.0,
        "ternary_position": 23,
        "measurements": {
            "Round_1": "75_23_WW_01.xy",
            "Round_2": "75_23_WW_02.xy",
            "Round_3": "75_23_WW_03.xy"
        },
        "crystallinity": {
            "fractions": {
                "crystalline": {
                    "mean": 0.16799264429495744,
                    "std": 0.00603737172722623
                },
                "amorphous": {
                    "mean": 0.8320073557050426,
                    "std": 0.006037371727226316
                }
            },
            "areas": {
                "crystalline": {
                    "mean": 12695.570384927045,
                    "std": 1852.4974358147292
                },
                "amorphous": {
                    "mean": 62725.17886507295,
                    "std": 7137.478599066734
                }
            },
            "per_measurement": {
                "Round_1": {
                    "file": "75_23_WW_01.txt",
                    "total_area": 68337.04924999998,
                    "crystalline_area": 11003.917770762684,
                    "amorphous_area": 57333.1314792373,
                    "crystalline_fraction": 0.1610241866093258,
                    "amorphous_fraction": 0.8389758133906743
                },
                "Round_2": {
                    "file": "75_23_WW_02.txt",
                    "total_area": 72430.84925,
                    "crystalline_area": 12407.606444898536,
                    "amorphous_area": 60023.24280510146,
                    "crystalline_fraction": 0.17130278843028388,
                    "amorphous_fraction": 0.828697211569716
                },
                "Round_3": {
                    "file": "75_23_WW_03.txt",
                    "total_area": 85494.34925,
                    "crystalline_area": 14675.18693911991,
