Repository: digital-chemistry/zif-vis

# ZIF Biocomposite Explorer

Interactive Flask app for exploring ZIF biocomposite formulations across composition, concentration, phase assignment, crystallinity, encapsulation efficiency, and experiment-level spectra.

## What this app shows

The explorer combines a summary dataset with repeat-level ATR-IR and XRD measurements.

- The main plot shows sample points in ternary composition space.
- The 3D view stacks concentration layers vertically.
- The 2D view isolates one concentration layer at a time.
- The right inspector explains the selected sample with parameters, phase composition, ATR-IR, and repeated XRD measurements.

File: project/Exp-M.json (part 30 of 39)
{
                "ratio_raw": 0.6979,
                "ratio_nu": 0.9009,
                "ratio_response": 0.3125
            },
            "ratio_raw_adaptive": 0.6979,
            "ratio_nu_corrected": 0.9009,
            "ratio_response_scaled": 0.3125
        },
        "LC_percent": null
    },
    "50_28_EW": {
        "washing": "ethanol_washing",
        "concentration": 50.0,
        "ternary_position": 28,
        "measurements": {
            "Round_1": "50_28_EW_01.xy",
            "Round_2": "50_28_EW_02.xy",
            "Round_3": "50_28_EW_03.xy"
        },
        "crystallinity": {
            "fractions": {
                "crystalline": {
                    "mean": 0.5792322015549981,
                    "std": 0.09824517412852873
                },
                "amorphous": {
                    "mean": 0.42076779844500195,
                    "std": 0.09824517412852868
                }
            },
            "areas": {
                "crystalline": {
                    "mean": 71903.60409115678,
                    "std": 37260.62999813349
                },
                "amorphous": {
                    "mean": 47785.56182550989,
                    "std": 4722.15843620508
                }
            },
            "per_measurement": {
                "Round_1": {
                    "file": "50_28_EW_01.txt",
                    "total_area": 102805.99925,
                    "crystalline_area": 52871.107927779056,
                    "amorphous_area": 49934.89132222095,
                    "crystalline_fraction": 0.5142803757902198,
                    "amorphous_fraction": 0.4857196242097802
                },
                "Round_2": {
                    "file": "50_28_EW_02.txt",
                    "total_area": 165887.29925,
                    "crystalline_area": 114836.57875102898,
                    "amorphous_area": 51050.72049897104,
                    "crystalline_fraction": 0.6922566059621287,
                    "amorphous_fraction": 0.3077433940378714
                },
                "Round_3": {
                    "file": "50_28_EW_03.txt",
                    "total_area": 90374.19925,
                    "crystalline_area": 48003.12559466233,
                    "amorphous_area": 42371.07365533768,
                    "crystalline_fraction": 0.5311596229126458,
                    "amorphous_fraction": 0.4688403770873541
                }
            }
        },
        "phase_composition": {
            "Sodalite": {
                "mean": 1.0,
                "std": 0.0
            },
            "Diamondoid": {
                "mean": 0.0,
                "std": 0.0
            },
            "U12": {
                "mean": 0.0,
                "std": 0.0
            },
            "U13": {
                "mean": 0.0,
                "std": 0.0
            },
            "ZIF-EC-1": {
                "mean": 0.0,
                "std": 0.0
            },
            "ZIF-C": {
                "mean": 0.0,
                "std": 0.0
            },
            "ZIF-L": {
                "mean": 0.0,
                "std": 0.0
            }
        },
        "composition": {
            "M_percent": 30.0,
            "L_percent": 50.0,
            "BSA_percent": 20.0
        },
        "encapsulation_efficiency": {
            "mean": 44.545,
            "error_bar": 3.583
        },
        "atr_file": "A50EW-28.xy",
        "ir_data": {
            "area_1647": 0.0004,
            "height_1647": 0.0001,
            "area_421": 0.0748,
            "peak_pos_421": 421.5056,
            "height_421": 0.0107,
            "ratio_selected_peaks": 0.0049,
            "adaptive": {
                "method": "adaptive peak-finding; Amide I search 1620-1680 cm^-1, integrate ±25 cm^-1; Zn-N search 405-440 cm^-1, integrate ±10 cm^-1; optional nu-correction (A·nu); response factors f_BSA=600, f_MOF=30",
                "peak_1647_found": 1653.1245,
                "peak_1647_shift_cm1": 6.1245,
                "height_1647": 0.0031,
                "area_1647_raw": 0.0691,
                "area_1647_nu": 114.1798,
                "peak_421_found": 419.4495,
                "peak_421_shift_cm1": -1.5505,
                "height_421": 0.0189,
                "area_421_raw": 0.1131,
                "area_421_nu": 47.5119,
                "ratio_raw": 0.3793,
                "ratio_nu": 0.7062,
                "ratio_response": 0.1073
            },
            "ratio_raw_adaptive": 0.3793,
            "ratio_nu_corrected": 0.7062,
            "ratio_response_scaled": 0.1073
        },
        "LC_percent": 42
    },
    "50_28_WW": {
        "washing": "water_washing",
        "concentration": 50.0,
        "ternary_position": 28,
        "measurements": {
            "Round_1": "50_28_WW_01.xy",
            "Round_2": "50_28_WW_02.xy",
            "Round_3": "50_28_WW_03.xy"
        },
        "crystallinity": {
            "fractions": {
                "crystalline": {
                    "mean": 0.1758252053424972,
                    "std": 0.037619851394117186
                },
                "amorphous": {
                    "mean": 0.8241747946575028,
                    "std": 0.03761985139411714
                }
            },
            "areas": {
                "crystalline": {
                    "mean": 12371.338118176005,
                    "std": 1735.9617748090589
                },
                "amorphous": {
                    "mean": 59556.81113182399,
                    "std": 13353.09178426751
                }
            },
            "per_measurement": {
                "Round_1": {
                    "file": "50_28_WW_01.txt",
                    "total_area": 58655.349250000014,
                    "crystalline_area": 11494.64182759972,
                    "amorphous_area": 47160.707422400286,
                    "crystalline_fraction": 0.19596919930708143,
                    "amorphous_fraction": 0.8040308006929185
                },
                "Round_2": {
                    "file": "50_28_WW_02.txt",
                    "total_area": 84944.29925,
                    "crystalline_area": 11248.559748999176,
                    "amorphous_area": 73695.73950100082,
                    "crystalline_fraction": 0.13242277408038275,
                    "amorphous_fraction": 0.8675772259196172
                },
                "Round_3": {
                    "file": "50_28_WW_03.txt",
                    "total_area": 72184.79925000001,
                    "crystalline_area": 14370.81277792912,
                    "amorphous_area": 57813.98647207088,
                    "crystalline_fraction": 0.19908364264002745,
                    "amorphous_fraction": 0.8009163573599726
                }
            }
        },
        "phase_composition": {
            "Sodalite": {
                "mean": 0.0,
                "std": 0.0
            },
            "Diamondoid": {
                "mean": 0.0,
                "std": 0.0
            },
            "U12": {
                "mean": 0.0,
                "std": 0.0
            },
            "U13": {
                "mean": 0.0,
                "std": 0.0
            },
            "ZIF-EC-1": {
                "mean": 0.0,
                "std": 0.0
            },
            "ZIF-C": {
                "mean": 1.0,
                "std": 0.0
            },
            "ZIF-L": {
                "mean": 0.0,
                "std": 0.0
            }
        },
        "composition": {
            "M_percent": 30.0,
            "L_percent": 50.0,
            "BSA_percent": 20.0
        },
        "encapsulation_efficiency": {
            "mean": 53.66,
            "error_bar": 3.904
        },
        "atr_file": "A50WW-28.xy",
        "ir_data": {
            "area_1647": 0.004,
            "height_1647": 0.0005,
            "area_421": 0.0222,
            "peak_pos_421": 423.5618,
            "height_421": 0.0027,
            "ratio_selected_peaks": 0.1537,
            "adaptive": {
                "method": "adaptive peak-finding; Amide I search 1620-1680 cm^-1, integrate ±25 cm^-1; Zn-N search 405-440 cm^-1, integrate ±10 cm^-1; optional nu-correction (A·nu); response factors f_BSA=600, f_MOF=30",
                "peak_1647_found": 1651.0684,
                "peak_1647_shift_cm1": 4.0684,
                "height_1647": 0.0094,
                "area_1647_raw": 0.2199,
                "area_1647_nu": 363.0513,
                "peak_421_found": 417.3934,
                "peak_421_shift_cm1": -3.6066,
                "height_421": 0.0187,
                "area_421_raw": 0.0852,
                "area_421_nu": 35.5438,
                "ratio_raw": 0.7208,
                "ratio_nu": 0.9108,
                "ratio_response": 0.3381
            },
            "ratio_raw_adaptive": 0.7208,
            "ratio_nu_corrected": 0.9108,
            "ratio_response_scaled": 0.3381
        },
        "LC_percent": 36
    },
    "50_29_EW": {
        "washing": "ethanol_washing",
        "concentration": 50.0,
        "ternary_position": 29,
        "measurements": {
            "Round_1": "50_29_EW_01.xy",
            "Round_2": "50_29_EW_02.xy",
            "Round_3": "50_29_EW_03.xy"
        },
        "crystallinity": {
            "fractions": {
                "crystalline": {
                    "mean": 0.6382367074486016,
                    "std": 0.10184310428112606
                },
                "amorphous": {
                    "mean": 0.36176329255139833,
                    "std": 0.10184310428112606
                }
            },
            "areas": {
                "crystalline": {
                    "mean": 90190.16617789208,
                    "std": 40776.504724398415
                },
                "amorphous": {
                    "mean": 46233.06640544126,
                    "std": 5640.703544849103
                }
            },
            "per_measurement": {
                "Round_1": {
                    "file": "50_29_EW_01.txt",
                    "total_area": 83525.94925,
                    "crystalline_area": 43489.15982695755,
                    "amorphous_area": 40036.78942304244,
                    "crystalline_fraction": 0.5206664541673264,
                    "amorphous_fraction": 0.4793335458326736
                },
                "Round_2": {
                    "file": "50_29_EW_02.txt",
                    "total_area": 169805.04924999998,
                    "crystalline_area": 118735.41110789975,
                    "amorphous_area": 51069.638142100266,
                    "crystalline_fraction": 0.6992454678605485,
                    "amorphous_fraction": 0.30075453213945147
                },
                "Round_3": {
                    "file": "50_29_EW_03.txt",
                    "total_area": 155938.69925,
                    "crystalline_area": 108345.92759881893,
                    "amorphous_area": 47592.77165118107,
                    "crystalline_fraction": 0.6947982003179299,
                    "amorphous_fraction": 0.30520179968207006
                }
            }
        },
        "phase_composition": {
            "Sodalite": {
                "mean": 1.0,
                "std": 0.0
            },
            "Diamondoid": {
                "mean": 0.0,
                "std": 0.0
            },
            "U12": {
                "mean": 0.0,
                "std": 0.0
            },
            "U13": {
                "mean": 0.0,
                "std": 0.0
            },
            "ZIF-EC-1": {
                "mean": 0.0,
                "std": 0.0
            },
            "ZIF-C": {
                "mean": 0.0,
                "std": 0.0
            },
            "ZIF-L": {
                "mean": 0.0,
                "std": 0.0
            }
        },
        "composition": {
            "M_percent": 40.0,
            "L_percent": 50.0,
            "BSA_percent": 10.0
        },
        "encapsulation_efficiency": {
            "mean": 75.04,
            "error_bar": 2.655
        },
        "atr_file": "A50EW-29.xy",
        "ir_data": {
            "area_1647": 0.008,
            "height_1647": 0.0012,
            "area_421": 0.8179,
            "peak_pos_421": 421.5056,
            "height_421": 0.123,
            "ratio_selected_peaks": 0.0096,
            "adaptive": {
                "method": "adaptive peak-finding; Amide I search 1620-1680 cm^-1, integrate ±25 cm^-1; Zn-N search 405-440 cm^-1, integrate ±10 cm^-1; optional nu-correction (A·nu); response factors f_BSA=600, f_MOF=30",
                "peak_1647_found": 1653.1245,
                "peak_1647_shift_cm1": 6.1245,
                "height_1647": 0.0234,
                "area_1647_raw": 0.5691,
                "area_1647_nu": 941.3561,
                "peak_421_found": 421.5056,
                "peak_421_shift_cm1": 0.5056,
                "height_421": 0.1799,
                "area_421_raw": 1.165,
                "area_421_nu": 490.5999,
                "ratio_raw": 0.3282,
                "ratio_nu": 0.6574,
                "ratio_response": 0.0875
            },
            "ratio_raw_adaptive": 0.3282,
            "ratio_nu_corrected": 0.6574,
            "ratio_response_scaled": 0.0875
        },
        "LC_percent": 35
    },
    "50_29_WW": {
        "washing": "water_washing",
        "concentration": 50.0,
        "ternary_position": 29,
        "measurements": {
            "Round_1": "50_29_WW_01.xy",
            "Round_2": "50_29_WW_02.xy",
            "Round_3": "50_29_WW_03.xy"
        },
        "crystallinity": {
            "fractions": {
                "crystalline": {
                    "mean": 0.25107712250100944,
                    "std": 0.01891934565182298
                },
                "amorphous": {
                    "mean": 0.7489228774989906,
                    "std": 0.018919345651823107
                }
            },
            "areas": {
                "crystalline": {
                    "mean": 15987.707318499839,
                    "std": 2774.9226578865164
                },
                "amorphous": {
                    "mean": 48358.175264833495,
                    "std": 12378.66631172719
                }
            },
            "per_measurement": {
                "Round_1": {
                    "file": "50_29_WW_01.txt",
                    "total_area": 48354.39925000002,
                    "crystalline_area": 12812.562933340141,
                    "amorphous_area": 35541.83631665987,
                    "crystalline_fraction": 0.26497202182364277,
                    "amorphous_fraction": 0.7350279781763571
                },
                "Round_2": {
                    "file": "50_29_WW_02.txt",
                    "total_area": 78195.14924999999,
                    "crystalline_area": 17948.159327231762,
                    "amorphous_area": 60246.98992276823,
                    "crystalline_fraction": 0.22953034170763176,
                    "amorphous_fraction": 0.7704696582923684
                },
                "Round_3": {
                    "file": "50_29_WW_03.txt",
                    "total_area": 66488.09925,
                    "crystalline_area": 17202.39969492761,
                    "amorphous_area": 49285.69955507238,
                    "crystalline_fraction": 0.2587290039717538,
                    "amorphous_fraction": 0.7412709960282461
                }
            }
        },
        "phase_composition": {
            "Sodalite": {
                "mean": 0.0,
                "std": 0.0
            },
            "Diamondoid": {
                "mean": 0.0,
                "std": 0.0
            },
            "U12": {
                "mean": 0.0,
                "std": 0.0
            },
            "U13": {
                "mean": 0.0,
                "std": 0.0
            },
            "ZIF-EC-1": {
                "mean": 0.0,
                "std": 0.0
            },
            "ZIF-C": {
                "mean": 1.0,
                "std": 0.0
            },
            "ZIF-L": {
                "mean": 0.0,
                "std": 0.0
            }
        },
        "composition": {
            "M_percent": 40.0,
            "L_percent": 50.0,
            "BSA_percent": 10.0
        },
        "encapsulation_efficiency": {
            "mean": 72.68,
            "error_bar": 0.887
        },
        "atr_file": "A50WW-29.xy",
        "ir_data": {
            "area_1647": 0.0029,
            "height_1647": 0.0004,
            "area_421": 0.0387,
            "peak_pos_421": 421.5056,
            "height_421": 0.0055,
            "ratio_selected_peaks": 0.0688,
            "adaptive": {
                "method": "adaptive peak-finding; Amide I search 1620-1680 cm^-1, integrate ±25 cm^-1; Zn-N search 405-440 cm^-1, integrate ±10 cm^-1; optional nu-correction (A·nu); response factors f_BSA=600, f_MOF=30",
                "peak_1647_found": 1653.1245,
                "peak_1647_shift_cm1": 6.1245,
                "height_1647": 0.0037,
                "area_1647_raw": 0.0913,
                "area_1647_nu": 151.0097,
                "peak_421_found": 421.5056,
                "peak_421_shift_cm1": 0.5056,
                "height_421": 0.0173,
                "area_421_raw": 0.0701,
                "area_421_nu": 29.5192,
                "ratio_raw": 0.5659,
                "ratio_nu": 0.8365,
                "ratio_response": 0.2037
            },
            "ratio_raw_adaptive": 0.5659,
            "ratio_nu_corrected": 0.8365,
            "ratio_response_scaled": 0.2037
        },
        "LC_percent": 30
    },
    "50_30_EW": {
        "washing": "ethanol_washing",
        "concentration": 50.0,
        "ternary_position": 30,
        "measurements": {
            "Round_1": "50_30_EW_01.xy",
            "Round_2": "50_30_EW_02.xy",
            "Round_3": "50_30_EW_03.xy"
        },
        "crystallinity": {
            "fractions": {
                "crystalline": {
                    "mean": 0.4061192738728694,
                    "std": 0.0942124013513759
                },
                "amorphous": {
                    "mean": 0.5938807261271307,
                    "std": 0.09421240135137585
                }
            },
            "areas": {
                "crystalline": {
                    "mean": 26352.15802510382,
                    "std": 6457.761041622761
                },
                "amorphous": {
                    "mean": 38463.67455822951,
                    "std": 6043.717026538683
                }
            },
            "per_measurement": {
                "Round_1": {
                    "file": "50_30_EW_01.txt",
                    "total_area": 65046.24925000001,
                    "crystalline_area": 19621.20635766205,
                    "amorphous_area": 45425.04289233795,
                    "crystalline_fraction": 0.3016500810407919,
                    "amorphous_fraction": 0.6983499189592081
                },
                "Round_2": {
                    "file": "50_30_EW_02.txt",
                    "total_area": 62346.99925000001,
                    "crystalline_area": 26938.53420090979,
                    "amorphous_area": 35408.46504909021,
                    "crystalline_fraction": 0.4320742702129291,
                    "amorphous_fraction": 0.5679257297870709
                },
                "Round_3": {
                    "file": "50_30_EW_03.txt",
                    "total_area": 67054.24925,
                    "crystalline_area": 32496.733516739623,
                    "amorphous_area": 34557.51573326038,
                    "crystalline_fraction": 0.4846334703648871,
                    "amorphous_fraction": 0.515366529635113
                }
            }
        },
        "phase_composition": {
            "Sodalite": {
                "mean": 1.0,
                "std": 0.0
            },
            "Diamondoid": {
                "mean": 0.0,
                "std": 0.0
            },
            "U12": {
                "mean": 0.0,
                "std": 0.0
            },
            "U13": {
                "mean": 0.0,
                "std": 0.0
            },
            "ZIF-EC-1": {
                "mean": 0.0,
                "std": 0.0
            },
            "ZIF-C": {
                "mean": 0.0,
                "std": 0.0
            },
            "ZIF-L": {
                "mean": 0.0,
                "std": 0.0
            }
        },
        "composition": {
            "M_percent": 10.0,
            "L_percent": 60.0,
            "BSA_percent": 30.0
        },
        "encapsulation_efficiency": {
            "mean": 49.306,
            "error_bar": 4.866
        },
        "atr_file": "A50EW-30.xy",
        "ir_data": {
            "area_1647": 0.0053,
            "height_1647": 0.0008,
            "area_421": 0.0827,
            "peak_pos_421": 421.5056,
            "height_421": 0.0122,
            "ratio_selected_peaks": 0.0597,
            "adaptive": {
                "method": "adaptive peak-finding; Amide I search 1620-1680 cm^-1, integrate ±25 cm^-1; Zn-N search 405-440 cm^-1, integrate ±10 cm^-1; optional nu-correction (A·nu); response factors f_BSA=600, f_MOF=30",
                "peak_1647_found": 1653.1245,
                "peak_1647_shift_cm1": 6.1245,
                "height_1647": 0.0095,
                "area_1647_raw": 0.2148,
                "area_1647_nu": 354.8785,
                "peak_421_found": 421.5056,
                "peak_421_shift_cm1": 0.5056,
                "height_421": 0.0197,
                "area_421_raw": 0.1263,
                "area_421_nu": 53.2391,
                "ratio_raw": 0.6297,
                "ratio_nu": 0.8695,
                "ratio_response": 0.25
            },
            "ratio_raw_adaptive": 0.6297,
            "ratio_nu_corrected": 0.8695,
            "ratio_response_scaled": 0.25
        },
        "LC_percent": 65
    },
    "50_30_WW": {
        "washing": "water_washing",
        "concentration": 50.0,
        "ternary_position": 30,
        "measurements": {
            "Round_1": "50_30_WW_01.xy",
            "Round_2": "50_30_WW_02.xy",
            "Round_3": "50_30_WW_03.xy"
        },
        "crystallinity": {
            "fractions": {
                "crystalline": {
                    "mean": 0.2769858555721403,
                    "std": 0.08393627653398747
                },
                "amorphous": {
                    "mean": 0.7230141444278596,
                    "std": 0.08393627653398755
                }
            },
            "areas": {
                "crystalline": {
                    "mean": 21108.255654747885,
                    "std": 7044.481271623285
                },
                "amorphous": {
                    "mean": 54652.97692858544,
                    "std": 4914.2558590572635
                }
            },
            "per_measurement": {
                "Round_1": {
                    "file": "50_30_WW_01.txt",
                    "total_area": 74269.44925,
                    "crystalline_area": 14146.513779447381,
                    "amorphous_area": 60122.93547055261,
                    "crystalline_fraction": 0.1904755444170388,
                    "amorphous_fraction": 0.8095244555829613
                },
                "Round_2": {
                    "file": "50_30_WW_02.txt",
                    "total_area": 74171.09925,
                    "crystalline_area": 20945.594112439052,
                    "amorphous_area": 53225.50513756094,
                    "crystalline_fraction": 0.2823956274645485,
                    "amorphous_fraction": 0.7176043725354514
                },
                "Round_3": {
                    "file": "50_30_WW_03.txt",
                    "total_area": 78843.14925,
                    "crystalline_area": 28232.65907235722,
                    "amorphous_area": 50610.49017764278,
                    "crystalline_fraction": 0.3580863948348336,
                    "amorphous_fraction": 0.6419136051651663
                }
            }
        },
        "phase_composition": {
            "Sodalite": {
                "mean": 1.0,
                "std": 0.0
            },
            "Diamondoid": {
                "mean": 0.0,
                "std": 0.0
            },
            "U12": {
                "mean": 0.0,
                "std": 0.0
            },
            "U13": {
                "mean": 0.0,
                "std": 0.0
            },
            "ZIF-EC-1": {
                "mean": 0.0,
                "std": 0.0
            },
            "ZIF-C": {
                "mean": 0.0,
                "std": 0.0
            },
            "ZIF-L": {
                "mean": 0.0,
                "std": 0.0
            }
        },
        "composition": {
            "M_percent": 10.0,
            "L_percent": 60.0,
            "BSA_percent": 30.0
        },
        "encapsulation_efficiency": {
            "mean": 58.686,
            "error_bar": 4.583
        },
        "atr_file": "A50WW-30.xy",
        "ir_data": {
            "area_1647": 0.0231,
            "height_1647": 0.0028,
            "area_421": 0.193,
            "peak_pos_421": 421.5056,
            "height_421": 0.0276,
            "ratio_selected_peaks": 0.1069,
            "adaptive": {
                "method": "adaptive peak-finding; Amide I search 1620-1680 cm^-1, integrate ±25 cm^-1; Zn-N search 405-440 cm^-1, integrate ±10 cm^-1; optional nu-correction (A·nu); response factors f_BSA=600, f_MOF=30",
                "peak_1647_found": 1651.0684,
                "peak_1647_shift_cm1": 4.0684,
                "height_1647": 0.0352,
                "area_1647_raw": 0.7942,
                "area_1647_nu": 1310.3942,
                "peak_421_found": 419.4495,
                "peak_421_shift_cm1": -1.5505,
                "height_421": 0.0503,
                "area_421_raw": 0.3511,
                "area_421_nu": 147.3989,
                "ratio_raw": 0.6934,
                "ratio_nu": 0.8989,
                "ratio_response": 0.3077
            },
            "ratio_raw_adaptive": 0.6934,
            "ratio_nu_corrected": 0.8989,
            "ratio_response_scaled": 0.3077
        },
        "LC_percent": 61
    },
    "50_31_EW": {
        "washing": "ethanol_washing",
        "concentration": 50.0,
        "ternary_position": 31,
        "measurements": {
            "Round_1": "50_31_EW_01.xy",
            "Round_2": "50_31_EW_02.xy",
            "Round_3": "50_31_EW_03.xy"
        },
        "crystallinity": {
            "fractions": {
                "crystalline": {
                    "mean": 0.5425071542541834,
                    "std": 0.040253217356505354
                },
                "amorphous": {
                    "mean": 0.4574928457458167,
                    "std": 0.040253217356505354
                }
            },
            "areas": {
                "crystalline": {
                    "mean": 51774.70039159092,
                    "std": 23068.547210153312
                },
                "amorphous": {
                    "mean": 42210.76552507574,
                    "std": 13273.082883903082
                }
            },
            "per_measurement": {
                "Round_1": {
                    "file": "50_31_EW_01.txt",
                    "total_area": 96466.14924999999,
                    "crystalline_area": 49982.09491693605,
                    "amorphous_area": 46484.05433306395,
                    "crystalline_fraction": 0.5181309226659739,
                    "amorphous_fraction": 0.4818690773340261
                },
                "Round_2": {
                    "file": "50_31_EW_02.txt",
                    "total_area": 128508.09925,
                    "crystalline_area": 75687.2537922269,
                    "amorphous_area": 52820.84545777312,
                    "crystalline_fraction": 0.5889687438687012,
                    "amorphous_fraction": 0.41103125613129876
                },
                "Round_3": {
                    "file": "50_31_EW_03.txt",
                    "total_area": 56982.149249999995,
                    "crystalline_area": 29654.752465609847,
                    "amorphous_area": 27327.39678439015,
                    "crystalline_fraction": 0.5204217962278748,
                    "amorphous_fraction": 0.4795782037721252
                }
            }
        },
        "phase_composition": {
            "Sodalite": {
                "mean": 1.0,
                "std": 0.0
            },
            "Diamondoid": {
                "mean": 0.0,
                "std": 0.0
            },
            "U12": {
                "mean": 0.0,
                "std": 0.0
            },
            "U13": {
                "mean": 0.0,
                "std": 0.0
            },
            "ZIF-EC-1": {
                "mean": 0.0,
                "std": 0.0
            },
            "ZIF-C": {
                "mean": 0.0,
                "std": 0.0
            },
            "ZIF-L": {
                "mean": 0.0,
                "std": 0.0
            }
        },
        "composition": {
            "M_percent": 20.0,
            "L_percent": 60.0,
            "BSA_percent": 20.0
        },
        "encapsulation_efficiency": {
            "mean": 78.282,
            "error_bar": 0.912
        },
        "atr_file": "A50EW-31.xy",
        "ir_data": {
            "area_1647": 0.0039,
            "height_1647": 0.0007,
            "area_421": 0.2558,
            "peak_pos_421": 421.5056,
            "height_421": 0.0387,
            "ratio_selected_peaks": 0.0151,
            "adaptive": {
                "method": "adaptive peak-finding; Amide I search 1620-1680 cm^-1, integrate ±25 cm^-1; Zn-N search 405-440 cm^-1, integrate ±10 cm^-1; optional nu-correction (A·nu); response factors f_BSA=600, f_MOF=30",
                "peak_1647_found": 1653.1245,
                "peak_1647_shift_cm1": 6.1245,
                "height_1647": 0.0111,
                "area_1647_raw": 0.2442,
                "area_1647_nu": 403.7827,
                "peak_421_found": 421.5056,
                "peak_421_shift_cm1": 0.5056,
                "height_421": 0.0563,
                "area_421_raw": 0.3573,
                "area_421_nu": 150.5058,
                "ratio_raw": 0.406,
                "ratio_nu": 0.7285,
                "ratio_response": 0.1183
            },
            "ratio_raw_adaptive": 0.406,
            "ratio_nu_corrected": 0.7285,
            "ratio_response_scaled": 0.1183
        },
        "LC_percent": 55
    },
    "50_31_WW": {
        "washing": "water_washing",
        "concentration": 50.0,
        "ternary_position": 31,
        "measurements": {
            "Round_1": "50_31_WW_01.xy",
            "Round_2": "50_31_WW_02.xy",
            "Round_3": "50_31_WW_03.xy"
        },
        "crystallinity": {
            "fractions": {
                "crystalline": {
                    "mean": 0.16333294030567208,
                    "std": 0.049782713391129864
                },
                "amorphous": {
                    "mean": 0.836667059694328,
                    "std": 0.049782713391129906
                }
            },
            "areas": {
                "crystalline": {
                    "mean": 10798.433441662313,
                    "std": 1517.4828925237227
                },
                "amorphous": {
                    "mean": 61843.16580833768,
                    "std": 31173.876648042096
                }
            },
            "per_measurement": {
                "Round_1": {
                    "file": "50_31_WW_01.txt",
                    "total_area": 43447.749249999986,
                    "crystalline_area": 9284.001163865254,
                    "amorphous_area": 34163.748086134736,
                    "crystalline_fraction": 0.21368198178563313,
                    "amorphous_fraction": 0.7863180182143668
                },
                "Round_2": {
                    "file": "50_31_WW_02.txt",
                    "total_area": 107931.64924999999,
                    "crystalline_area": 12318.948660919894,
                    "amorphous_area": 95612.70058908011,
                    "crystalline_fraction": 0.11413657390137484,
                    "amorphous_fraction": 0.8858634260986251
                },
                "Round_3": {
                    "file": "50_31_WW_03.txt",
                    "total_area": 66545.39924999999,
                    "crystalline_area": 10792.350500201792,
                    "amorphous_area": 55753.0487497982,
                    "crystalline_fraction": 0.16218026523000828,
                    "amorphous_fraction": 0.8378197347699918
                }
            }
        },
        "phase_composition": {
            "Sodalite": {
                "mean": 1.0,
                "std": 0.0
            },
            "Diamondoid": {
                "mean": 0.0,
                "std": 0.0
            },
            "U12": {
                "mean": 0.0,
                "std": 0.0
            },
            "U13": {
                "mean": 0.0,
                "std": 0.0
            },
            "ZIF-EC-1": {
                "mean": 0.0,
                "std": 0.0
            },
            "ZIF-C": {
                "mean": 0.0,
                "std": 0.0
            },
            "ZIF-L": {
                "mean": 0.0,
                "std": 0.0
            }
        },
        "composition": {
            "M_percent": 20.0,
            "L_percent": 60.0,
            "BSA_percent": 20.0
        },
        "encapsulation_efficiency": {
            "mean": 86.477,
            "error_bar": 1.628
        },
        "atr_file": "A50WW-31.xy",
        "ir_data": {
            "area_1647": 0.0005,
            "height_1647": 0.0002,
            "area_421": 0.0208,
            "peak_pos_421": 419.4495,
            "height_421": 0.0035,
            "ratio_selected_peaks": 0.0216,
            "adaptive": {
                "method": "adaptive peak-finding; Amide I search 1620-1680 cm^-1, integrate ±25 cm^-1; Zn-N search 405-440 cm^-1, integrate ±10 cm^-1; optional nu-correction (A·nu); response factors f_BSA=600, f_MOF=30",
                "peak_1647_found": 1653.1245,
                "peak_1647_shift_cm1": 6.1245,
                "height_1647": 0.0022,
                "area_1647_raw": 0.0385,
                "area_1647_nu": 63.6422,
                "peak_421_found": 419.4495,
                "peak_421_shift_cm1": -1.5505,
                "height_421": 0.0072,
                "area_421_raw": 0.0464,
                "area_421_nu": 19.4574,
                "ratio_raw": 0.4534,
                "ratio_nu": 0.7659,
                "ratio_response": 0.1406
            },
            "ratio_raw_adaptive": 0.4534,
            "ratio_nu_corrected": 0.7659,
            "ratio_response_scaled": 0.1406
        },
        "LC_percent": 49
    },
    "50_32_EW": {
        "washing": "ethanol_washing",
        "concentration": 50.0,
        "ternary_position": 32,
        "measurements": {
            "Round_1": "50_32_EW_01.xy",
            "Round_2": "50_32_EW_02.xy",
            "Round_3": "50_32_EW_03.xy"
        },
        "crystallinity": {
            "fractions": {
                "crystalline": {
                    "mean": 0.4295663226499649,
                    "std": 0.05699325674594045
                },
                "amorphous": {
                    "mean": 0.570433677350035,
                    "std": 0.056993256745940454
                }
            },
            "areas": {
                "crystalline": {
                    "mean": 40022.47086858398,
                    "std": 9244.860423437973
                },
                "amorphous": {
                    "mean": 52289.71171474934,
                    "std": 510.6279359888968
                }
            },
            "per_measurement": {
                "Round_1": {
                    "file": "50_32_EW_01.txt",
                    "total_area": 100957.34925,
                    "crystalline_area": 48115.18660520209,
                    "amorphous_area": 52842.1626447979,
                    "crystalline_fraction": 0.47658924251323975,
                    "amorphous_fraction": 0.5234107574867601
                },
                "Round_2": {
                    "file": "50_32_EW_02.txt",
                    "total_area": 81782.19925,
                    "crystalline_area": 29947.148889122007,
                    "amorphous_area": 51835.05036087799,
                    "crystalline_fraction": 0.3661817505980313,
                    "amorphous_fraction": 0.6338182494019686
                },
                "Round_3": {
                    "file": "50_32_EW_03.txt",
                    "total_area": 94196.99925,
                    "crystalline_area": 42005.077111427854,
                    "amorphous_area": 52191.92213857215,
                    "crystalline_fraction": 0.44592797483862373,
                    "amorphous_fraction": 0.5540720251613763
                }
            }
        },
        "phase_composition": {
            "Sodalite": {
                "mean": 1.0,
                "std": 0.0
            },
            "Diamondoid": {
                "mean": 0.0,
                "std": 0.0
            },
            "U12": {
                "mean": 0.0,
                "std": 0.0
            },
            "U13": {
                "mean": 0.0,
                "std": 0.0
            },
            "ZIF-EC-1": {
                "mean": 0.0,
                "std": 0.0
            },
            "ZIF-C": {
                "mean": 0.0,
                "std": 0.0
            },
            "ZIF-L": {
                "mean": 0.0,
                "std": 0.0
            }
        },
        "composition": {
            "M_percent": 30.0,
            "L_percent": 60.0,
            "BSA_percent": 10.0
        },
        "encapsulation_efficiency": {
            "mean": 90.237,
            "error_bar": 0.977
        },
        "atr_file": "A50EW-32.xy",
        "ir_data": {
            "area_1647": 0.0041,
            "height_1647": 0.0007,
            "area_421": 0.4123,
            "peak_pos_421": 421.5056,
            "height_421": 0.0589,
            "ratio_selected_peaks": 0.0099,
            "adaptive": {
                "method": "adaptive peak-finding; Amide I search 1620-1680 cm^-1, integrate ±25 cm^-1; Zn-N search 405-440 cm^-1, integrate ±10 cm^-1; optional nu-correction (A·nu); response factors f_BSA=600, f_MOF=30",
                "peak_1647_found": 1653.1245,
                "peak_1647_shift_cm1": 6.1245,
                "height_1647": 0.0125,
                "area_1647_raw": 0.2914,
                "area_1647_nu": 482.055,
                "peak_421_found": 421.5056,
                "peak_421_shift_cm1": 0.5056,
                "height_421": 0.115,
                "area_421_raw": 0.6938,
                "area_421_nu": 292.6216,
                "ratio_raw": 0.2958,
                "ratio_nu": 0.6223,
                "ratio_response": 0.0761
            },
            "ratio_raw_adaptive": 0.2958,
            "ratio_nu_corrected": 0.6223,
            "ratio_response_scaled": 0.0761
        },
        "LC_percent": 60
    },
    "50_32_WW": {
        "washing": "water_washing",
        "concentration": 50.0,
        "ternary_position": 32,
        "measurements": {
            "Round_1": "50_32_WW_01.xy",
            "Round_2": "50_32_WW_02.xy",
            "Round_3": "50_32_WW_03.xy"
        },
        "crystallinity": {
            "fractions": {
                "crystalline": {
