Repository: digital-chemistry/zif-vis

# ZIF Biocomposite Explorer

Interactive Flask app for exploring ZIF biocomposite formulations across composition, concentration, phase assignment, crystallinity, encapsulation efficiency, and experiment-level spectra.

## What this app shows

The explorer combines a summary dataset with repeat-level ATR-IR and XRD measurements.

- The main plot shows sample points in ternary composition space.
- The 3D view stacks concentration layers vertically.
- The 2D view isolates one concentration layer at a time.
- The right inspector explains the selected sample with parameters, phase composition, ATR-IR, and repeated XRD measurements.

File: project/Exp-A.json (part 31 of 32)
{
                    "amorphous_area": 70819.16231088008,
                    "crystalline_fraction": 0.17165095784526263,
                    "amorphous_fraction": 0.8283490421547374
                }
            }
        },
        "phase_composition": {
            "Sodalite": {
                "mean": 0.0,
                "std": 0.0
            },
            "Diamondoid": {
                "mean": 0.0,
                "std": 0.0
            },
            "U12": {
                "mean": 0.0,
                "std": 0.0
            },
            "U13": {
                "mean": 0.0,
                "std": 0.0
            },
            "ZIF-EC-1": {
                "mean": 0.0,
                "std": 0.0
            },
            "ZIF-C": {
                "mean": 1.0,
                "std": 0.0
            },
            "ZIF-L": {
                "mean": 0.0,
                "std": 0.0
            }
        },
        "composition": {
            "M_percent": 30.0,
            "L_percent": 40.0,
            "BSA_percent": 30.0
        },
        "atr_file": "A75WW-23.xy",
        "ir_data": {
            "area_1647": 0.0185,
            "height_1647": 0.0028,
            "area_421": 0.0759,
            "peak_pos_421": 419.4495,
            "height_421": 0.0116,
            "ratio_selected_peaks": 0.1931
        },
        "encapsulation_efficiency": {
            "mean": 33.113,
            "error_bar": 3.291
        },
        "lc_data": {
            "lc_percent": 51.0
        }
    },
    "75_22_WW": {
        "washing": "water_washing",
        "concentration": 75.0,
        "ternary_position": 22,
        "measurements": {
            "Round_1": "75_22_WW_01.xy",
            "Round_2": "75_22_WW_02.xy",
            "Round_3": "75_22_WW_03.xy"
        },
        "crystallinity": {
            "fractions": {
                "crystalline": {
                    "mean": 0.17854445768592023,
                    "std": 0.03883654340050084
                },
                "amorphous": {
                    "mean": 0.8214555423140797,
                    "std": 0.038836543400500835
                }
            },
            "areas": {
                "crystalline": {
                    "mean": 11663.458460667805,
                    "std": 1607.53111249434
                },
                "amorphous": {
                    "mean": 57302.67412266552,
                    "std": 23636.2827258427
                }
            },
            "per_measurement": {
                "Round_1": {
                    "file": "75_22_WW_01.txt",
                    "total_area": 46836.39924999999,
                    "crystalline_area": 10081.241924209015,
                    "amorphous_area": 36755.15732579097,
                    "crystalline_fraction": 0.21524374387531547,
                    "amorphous_fraction": 0.7847562561246845
                },
                "Round_2": {
                    "file": "75_22_WW_02.txt",
                    "total_area": 63633.29925,
                    "crystalline_area": 11613.972057575436,
                    "amorphous_area": 52019.327192424564,
                    "crystalline_fraction": 0.1825140640900438,
                    "amorphous_fraction": 0.8174859359099562
                },
                "Round_3": {
                    "file": "75_22_WW_03.txt",
                    "total_area": 96428.69925,
                    "crystalline_area": 13295.161400218969,
                    "amorphous_area": 83133.53784978103,
                    "crystalline_fraction": 0.13787556509240134,
                    "amorphous_fraction": 0.8621244349075986
                }
            }
        },
        "phase_composition": {
            "Sodalite": {
                "mean": 0.0,
                "std": 0.0
            },
            "Diamondoid": {
                "mean": 0.0,
                "std": 0.0
            },
            "U12": {
                "mean": 0.0,
                "std": 0.0
            },
            "U13": {
                "mean": 0.0,
                "std": 0.0
            },
            "ZIF-EC-1": {
                "mean": 0.0,
                "std": 0.0
            },
            "ZIF-C": {
                "mean": 0.0,
                "std": 0.0
            },
            "ZIF-L": {
                "mean": 0.0,
                "std": 0.0
            }
        },
        "composition": {
            "M_percent": 20.0,
            "L_percent": 40.0,
            "BSA_percent": 40.0
        },
        "atr_file": "A75WW-22.xy",
        "ir_data": {
            "area_1647": 0.0049,
            "height_1647": 0.0014,
            "area_421": 0.0278,
            "peak_pos_421": 419.4495,
            "height_421": 0.0048,
            "ratio_selected_peaks": 0.2285
        },
        "encapsulation_efficiency": {
            "mean": 74.68,
            "error_bar": 3.024
        },
        "lc_data": {
            "lc_percent": 67.0
        }
    },
    "75_28_WW": {
        "washing": "water_washing",
        "concentration": 75.0,
        "ternary_position": 28,
        "measurements": {
            "Round_1": "75_28_WW_01.xy",
            "Round_2": "75_28_WW_02.xy",
            "Round_3": "75_28_WW_03.xy"
        },
        "crystallinity": {
            "fractions": {
                "crystalline": {
                    "mean": 0.20080324668054783,
                    "std": 0.019343209093593265
                },
                "amorphous": {
                    "mean": 0.7991967533194521,
                    "std": 0.019343209093593244
                }
            },
            "areas": {
                "crystalline": {
                    "mean": 11155.322995351336,
                    "std": 609.7308534151249
                },
                "amorphous": {
                    "mean": 44579.37625464867,
                    "std": 3655.7836443333313
                }
            },
            "per_measurement": {
                "Round_1": {
                    "file": "75_28_WW_01.txt",
                    "total_area": 55791.69925000002,
                    "crystalline_area": 10476.950165414908,
                    "amorphous_area": 45314.749084585106,
                    "crystalline_fraction": 0.18778689852173494,
                    "amorphous_fraction": 0.8122131014782651
                },
                "Round_2": {
                    "file": "75_28_WW_02.txt",
                    "total_area": 52269.49924999999,
                    "crystalline_area": 11657.694707786472,
                    "amorphous_area": 40611.804542213526,
                    "crystalline_fraction": 0.2230305412345513,
                    "amorphous_fraction": 0.7769694587654488
                },
                "Round_3": {
                    "file": "75_28_WW_03.txt",
                    "total_area": 59142.89925000002,
                    "crystalline_area": 11331.324112852632,
                    "amorphous_area": 47811.57513714738,
                    "crystalline_fraction": 0.19159230028535723,
                    "amorphous_fraction": 0.8084076997146428
                }
            }
        },
        "phase_composition": {
            "Sodalite": {
                "mean": 0.0,
                "std": 0.0
            },
            "Diamondoid": {
                "mean": 0.0,
                "std": 0.0
            },
            "U12": {
                "mean": 0.0,
                "std": 0.0
            },
            "U13": {
                "mean": 0.0,
                "std": 0.0
            },
            "ZIF-EC-1": {
                "mean": 0.0,
                "std": 0.0
            },
            "ZIF-C": {
                "mean": 1.0,
                "std": 0.0
            },
            "ZIF-L": {
                "mean": 0.0,
                "std": 0.0
            }
        },
        "composition": {
            "M_percent": 30.0,
            "L_percent": 50.0,
            "BSA_percent": 20.0
        },
        "atr_file": "A75WW-28.xy",
        "ir_data": {
            "area_1647": 0.0072,
            "height_1647": 0.002,
            "area_421": 0.0512,
            "peak_pos_421": 419.4495,
            "height_421": 0.0083,
            "ratio_selected_peaks": 0.1941
        },
        "encapsulation_efficiency": {
            "mean": 60.403,
            "error_bar": 2.899
        },
        "lc_data": {
            "lc_percent": 43.0
        }
    },
    "75_26_WW": {
        "washing": "water_washing",
        "concentration": 75.0,
        "ternary_position": 26,
        "measurements": {
            "Round_1": "75_26_WW_01.xy",
            "Round_2": "75_26_WW_02.xy",
            "Round_3": "75_26_WW_03.xy"
        },
        "crystallinity": {
            "fractions": {
                "crystalline": {
                    "mean": 0.46137345213107767,
                    "std": 0.1577498704593395
                },
                "amorphous": {
                    "mean": 0.5386265478689224,
                    "std": 0.1577498704593395
                }
            },
            "areas": {
                "crystalline": {
                    "mean": 53760.78179638196,
                    "std": 31015.174444558706
                },
                "amorphous": {
                    "mean": 54279.28412028471,
                    "std": 8587.828742451966
                }
            },
            "per_measurement": {
                "Round_1": {
                    "file": "75_26_WW_01.txt",
                    "total_area": 64046.89925000001,
                    "crystalline_area": 17958.498717669747,
                    "amorphous_area": 46088.40053233027,
                    "crystalline_fraction": 0.28039606800589556,
                    "amorphous_fraction": 0.7196039319941044
                },
                "Round_2": {
                    "file": "75_26_WW_02.txt",
                    "total_area": 135644.49925,
                    "crystalline_area": 72429.02214959785,
                    "amorphous_area": 63215.47710040216,
                    "crystalline_fraction": 0.5339621035137394,
                    "amorphous_fraction": 0.46603789648626065
                },
                "Round_3": {
                    "file": "75_26_WW_03.txt",
                    "total_area": 124428.79924999998,
                    "crystalline_area": 70894.8245218783,
                    "amorphous_area": 53533.9747281217,
                    "crystalline_fraction": 0.5697621848735979,
                    "amorphous_fraction": 0.4302378151264021
                }
            }
        },
        "phase_composition": {
            "Sodalite": {
                "mean": 1.0,
                "std": 0.0
            },
            "Diamondoid": {
                "mean": 0.0,
                "std": 0.0
            },
            "U12": {
                "mean": 0.0,
                "std": 0.0
            },
            "U13": {
                "mean": 0.0,
                "std": 0.0
            },
            "ZIF-EC-1": {
                "mean": 0.0,
                "std": 0.0
            },
            "ZIF-C": {
                "mean": 0.0,
                "std": 0.0
            },
            "ZIF-L": {
                "mean": 0.0,
                "std": 0.0
            }
        },
        "composition": {
            "M_percent": 10.0,
            "L_percent": 50.0,
            "BSA_percent": 40.0
        },
        "atr_file": "A75WW-26.xy",
        "ir_data": {
            "area_1647": 0.0091,
            "height_1647": 0.0022,
            "area_421": 0.2202,
            "peak_pos_421": 419.4495,
            "height_421": 0.0307,
            "ratio_selected_peaks": 0.0673
        },
        "encapsulation_efficiency": {
            "mean": 16.563,
            "error_bar": 3.923
        },
        "lc_data": {
            "lc_percent": 39.0
        }
    },
    "75_27_WW": {
        "washing": "water_washing",
        "concentration": 75.0,
        "ternary_position": 27,
        "measurements": {
            "Round_1": "75_27_WW_01.xy",
            "Round_2": "75_27_WW_02.xy",
            "Round_3": "75_27_WW_03.xy"
        },
        "crystallinity": {
            "fractions": {
                "crystalline": {
                    "mean": 0.17553691532243376,
                    "std": 0.00985069057877102
                },
                "amorphous": {
                    "mean": 0.8244630846775663,
                    "std": 0.009850690578770976
                }
            },
            "areas": {
                "crystalline": {
                    "mean": 16550.971870471036,
                    "std": 507.07736200510885
                },
                "amorphous": {
                    "mean": 77947.37737952896,
                    "std": 5988.794572401681
                }
            },
            "per_measurement": {
                "Round_1": {
                    "file": "75_27_WW_01.txt",
                    "total_area": 96094.89924999999,
                    "crystalline_area": 17106.998282611246,
                    "amorphous_area": 78987.90096738873,
                    "crystalline_fraction": 0.1780219180843904,
                    "amorphous_fraction": 0.8219780819156095
                },
                "Round_2": {
                    "file": "75_27_WW_02.txt",
                    "total_area": 99779.59925,
                    "crystalline_area": 16431.871920015197,
                    "amorphous_area": 83347.72732998482,
                    "crystalline_fraction": 0.16468167885546198,
                    "amorphous_fraction": 0.835318321144538
                },
                "Round_3": {
                    "file": "75_27_WW_03.txt",
                    "total_area": 87620.54925,
                    "crystalline_area": 16114.045408786667,
                    "amorphous_area": 71506.50384121333,
                    "crystalline_fraction": 0.1839071490274488,
                    "amorphous_fraction": 0.8160928509725512
                }
            }
        },
        "phase_composition": {
            "Sodalite": {
                "mean": 1.0,
                "std": 0.0
            },
            "Diamondoid": {
                "mean": 0.0,
                "std": 0.0
            },
            "U12": {
                "mean": 0.0,
                "std": 0.0
            },
            "U13": {
                "mean": 0.0,
                "std": 0.0
            },
            "ZIF-EC-1": {
                "mean": 0.0,
                "std": 0.0
            },
            "ZIF-C": {
                "mean": 0.0,
                "std": 0.0
            },
            "ZIF-L": {
                "mean": 0.0,
                "std": 0.0
            }
        },
        "composition": {
            "M_percent": 20.0,
            "L_percent": 50.0,
            "BSA_percent": 30.0
        },
        "atr_file": "A75WW-27.xy",
        "ir_data": {
            "area_1647": 0.0295,
            "height_1647": 0.0046,
            "area_421": 0.2271,
            "peak_pos_421": 419.4495,
            "height_421": 0.0312,
            "ratio_selected_peaks": 0.1281
        },
        "encapsulation_efficiency": {
            "mean": 89.328,
            "error_bar": 1.427
        },
        "lc_data": {
            "lc_percent": 57.0
        }
    },
    "75_24_WW": {
        "washing": "water_washing",
        "concentration": 75.0,
        "ternary_position": 24,
        "measurements": {
            "Round_1": "75_24_WW_01.xy",
            "Round_2": "75_24_WW_02.xy",
            "Round_3": "75_24_WW_03.xy"
        },
        "crystallinity": {
            "fractions": {
                "crystalline": {
                    "mean": 0.2666342249517191,
                    "std": 0.03442410909307779
                },
                "amorphous": {
                    "mean": 0.733365775048281,
                    "std": 0.03442410909307781
                }
            },
            "areas": {
                "crystalline": {
                    "mean": 14918.351831399246,
                    "std": 2089.034354012724
                },
                "amorphous": {
                    "mean": 41236.14741860075,
                    "std": 6039.470622825902
                }
            },
            "per_measurement": {
                "Round_1": {
                    "file": "75_24_WW_01.txt",
                    "total_area": 53154.49925000001,
                    "crystalline_area": 12585.780872343596,
                    "amorphous_area": 40568.718377656405,
                    "crystalline_fraction": 0.23677733869995202,
                    "amorphous_fraction": 0.763222661300048
                },
                "Round_2": {
                    "file": "75_24_WW_02.txt",
                    "total_area": 64198.599249999985,
                    "crystalline_area": 16616.989706406806,
                    "amorphous_area": 47581.60954359319,
                    "crystalline_fraction": 0.2588372628146837,
                    "amorphous_fraction": 0.7411627371853163
                },
                "Round_3": {
                    "file": "75_24_WW_03.txt",
                    "total_area": 51110.39924999999,
                    "crystalline_area": 15552.284915447337,
                    "amorphous_area": 35558.11433455266,
                    "crystalline_fraction": 0.30428807334052155,
                    "amorphous_fraction": 0.6957119266594785
                }
            }
        },
        "phase_composition": {
            "Sodalite": {
                "mean": 0.0,
                "std": 0.0
            },
            "Diamondoid": {
                "mean": 0.0,
                "std": 0.0
            },
            "U12": {
                "mean": 0.0,
                "std": 0.0
            },
            "U13": {
                "mean": 0.0,
                "std": 0.0
            },
            "ZIF-EC-1": {
                "mean": 0.0,
                "std": 0.0
            },
            "ZIF-C": {
                "mean": 1.0,
                "std": 0.0
            },
            "ZIF-L": {
                "mean": 0.0,
                "std": 0.0
            }
        },
        "composition": {
            "M_percent": 40.0,
            "L_percent": 40.0,
            "BSA_percent": 20.0
        },
        "atr_file": "A75WW-24.xy",
        "ir_data": {
            "area_1647": 0.0036,
            "height_1647": 0.0012,
            "area_421": 0.0387,
            "peak_pos_421": 419.4495,
            "height_421": 0.0053,
            "ratio_selected_peaks": 0.1822
        },
        "encapsulation_efficiency": {
            "mean": 31.686,
            "error_bar": 5.048
        },
        "lc_data": {
            "lc_percent": 42.0
        }
    },
    "75_25_WW": {
        "washing": "water_washing",
        "concentration": 75.0,
        "ternary_position": 25,
        "measurements": {
            "Round_1": "75_25_WW_01.xy",
            "Round_2": "75_25_WW_02.xy",
            "Round_3": "75_25_WW_03.xy"
        },
        "crystallinity": {
            "fractions": {
                "crystalline": {
                    "mean": 0.3108114002060768,
                    "std": 0.07893354511493424
                },
                "amorphous": {
                    "mean": 0.6891885997939232,
                    "std": 0.07893354511493424
                }
            },
            "areas": {
                "crystalline": {
                    "mean": 18353.718530716098,
                    "std": 6914.876501623921
                },
                "amorphous": {
                    "mean": 40145.66405261723,
                    "std": 7590.909356675707
                }
            },
            "per_measurement": {
                "Round_1": {
                    "file": "75_25_WW_01.txt",
                    "total_area": 55898.94924999999,
                    "crystalline_area": 12299.07062846353,
                    "amorphous_area": 43599.87862153645,
                    "crystalline_fraction": 0.22002328833512974,
                    "amorphous_fraction": 0.7799767116648703
                },
                "Round_2": {
                    "file": "75_25_WW_02.txt",
                    "total_area": 71284.14924999999,
                    "crystalline_area": 25888.973949547068,
                    "amorphous_area": 45395.17530045293,
                    "crystalline_fraction": 0.3631799526533182,
                    "amorphous_fraction": 0.6368200473466817
                },
                "Round_3": {
                    "file": "75_25_WW_03.txt",
                    "total_area": 48315.04925,
                    "crystalline_area": 16873.111014137696,
                    "amorphous_area": 31441.9382358623,
                    "crystalline_fraction": 0.34923095962978234,
                    "amorphous_fraction": 0.6507690403702177
                }
            }
        },
        "phase_composition": {
            "Sodalite": {
                "mean": 0.0,
                "std": 0.0
            },
            "Diamondoid": {
                "mean": 0.0,
                "std": 0.0
            },
            "U12": {
                "mean": 0.0,
                "std": 0.0
            },
            "U13": {
                "mean": 0.0,
                "std": 0.0
            },
            "ZIF-EC-1": {
                "mean": 0.0,
                "std": 0.0
            },
            "ZIF-C": {
                "mean": 1.0,
                "std": 0.0
            },
            "ZIF-L": {
                "mean": 0.0,
                "std": 0.0
            }
        },
        "composition": {
            "M_percent": 50.0,
            "L_percent": 40.0,
            "BSA_percent": 10.0
        },
        "atr_file": "A75WW-25.xy",
        "ir_data": {
            "area_1647": 0.0049,
            "height_1647": 0.0015,
            "area_421": 0.0368,
            "peak_pos_421": 419.4495,
            "height_421": 0.0061,
            "ratio_selected_peaks": 0.1982
        },
        "encapsulation_efficiency": {
            "mean": 26.74,
            "error_bar": 7.817
        },
        "lc_data": {
            "lc_percent": 50.0
        }
    },
    "75_30_WW": {
        "washing": "water_washing",
        "concentration": 75.0,
        "ternary_position": 30,
        "measurements": {
            "Round_1": "75_30_WW_01.xy",
            "Round_2": "75_30_WW_02.xy",
            "Round_3": "75_30_WW_03.xy"
        },
        "crystallinity": {
            "fractions": {
                "crystalline": {
                    "mean": 0.4997692830640035,
                    "std": 0.1392444284162876
                },
                "amorphous": {
                    "mean": 0.5002307169359965,
                    "std": 0.13924442841628756
                }
            },
            "areas": {
                "crystalline": {
                    "mean": 71779.93661384587,
                    "std": 40798.993524528996
                },
                "amorphous": {
                    "mean": 62161.579302820806,
                    "std": 13270.109475731779
                }
            },
            "per_measurement": {
                "Round_1": {
                    "file": "75_30_WW_01.txt",
                    "total_area": 72664.49925000001,
                    "crystalline_area": 24693.703324269576,
                    "amorphous_area": 47970.79592573042,
                    "crystalline_fraction": 0.3398317414850909,
                    "amorphous_fraction": 0.6601682585149091
                },
                "Round_2": {
                    "file": "75_30_WW_02.txt",
                    "total_area": 158261.24925000002,
                    "crystalline_area": 94010.47999810455,
                    "amorphous_area": 64250.76925189546,
                    "crystalline_fraction": 0.5940208386046502,
                    "amorphous_fraction": 0.40597916139534995
                },
                "Round_3": {
                    "file": "75_30_WW_03.txt",
                    "total_area": 170898.79925,
                    "crystalline_area": 96635.62651916349,
                    "amorphous_area": 74263.17273083652,
                    "crystalline_fraction": 0.5654552691022695,
                    "amorphous_fraction": 0.4345447308977305
                }
            }
        },
        "phase_composition": {
            "Sodalite": {
                "mean": 1.0,
                "std": 0.0
            },
            "Diamondoid": {
                "mean": 0.0,
                "std": 0.0
            },
            "U12": {
                "mean": 0.0,
                "std": 0.0
            },
            "U13": {
                "mean": 0.0,
                "std": 0.0
            },
            "ZIF-EC-1": {
                "mean": 0.0,
                "std": 0.0
            },
            "ZIF-C": {
                "mean": 0.0,
                "std": 0.0
            },
            "ZIF-L": {
                "mean": 0.0,
                "std": 0.0
            }
        },
        "composition": {
            "M_percent": 10.0,
            "L_percent": 60.0,
            "BSA_percent": 30.0
        },
        "atr_file": "A75WW-30.xy",
        "ir_data": {
            "area_1647": 0.005,
            "height_1647": 0.0017,
            "area_421": 0.3277,
            "peak_pos_421": 419.4495,
            "height_421": 0.0483,
            "ratio_selected_peaks": 0.0334
        },
        "encapsulation_efficiency": {
            "mean": 30.409,
            "error_bar": 1.804
        },
        "lc_data": {
            "lc_percent": 12.0
        }
    },
    "75_32_WW": {
        "washing": "water_washing",
        "concentration": 75.0,
        "ternary_position": 32,
        "measurements": {
            "Round_1": "75_32_WW_01.xy",
            "Round_2": "75_32_WW_02.xy",
            "Round_3": "75_32_WW_03.xy"
        },
        "crystallinity": {
            "fractions": {
                "crystalline": {
                    "mean": 0.5003457481025553,
                    "std": 0.04494833203360342
                },
                "amorphous": {
                    "mean": 0.4996542518974447,
                    "std": 0.04494833203360338
                }
            },
            "areas": {
                "crystalline": {
                    "mean": 28814.35886553995,
                    "std": 4401.281252877675
                },
                "amorphous": {
                    "mean": 29079.207051126723,
                    "std": 6799.1315490659645
                }
            },
            "per_measurement": {
                "Round_1": {
                    "file": "75_32_WW_01.txt",
                    "total_area": 61459.99925000002,
                    "crystalline_area": 32851.42534792522,
                    "amorphous_area": 28608.573902074786,
                    "crystalline_fraction": 0.5345171778199334,
                    "amorphous_fraction": 0.4654828221800667
                },
                "Round_2": {
                    "file": "75_32_WW_02.txt",
                    "total_area": 65570.79925,
                    "crystalline_area": 29469.371458914866,
                    "amorphous_area": 36101.42779108513,
                    "crystalline_fraction": 0.4494282789898259,
                    "amorphous_fraction": 0.550571721010174
                },
                "Round_3": {
                    "file": "75_32_WW_03.txt",
                    "total_area": 46649.899249999995,
                    "crystalline_area": 24122.279789779757,
                    "amorphous_area": 22527.619460220245,
                    "crystalline_fraction": 0.5170917874979066,
                    "amorphous_fraction": 0.4829082125020933
                }
            }
        },
        "phase_composition": {
            "Sodalite": {
                "mean": 0.0,
                "std": 0.0
            },
            "Diamondoid": {
                "mean": 1.0,
                "std": 0.0
            },
            "U12": {
                "mean": 0.0,
                "std": 0.0
            },
            "U13": {
                "mean": 0.0,
                "std": 0.0
            },
            "ZIF-EC-1": {
                "mean": 0.0,
                "std": 0.0
            },
            "ZIF-C": {
                "mean": 0.0,
                "std": 0.0
            },
            "ZIF-L": {
                "mean": 0.0,
                "std": 0.0
            }
        },
        "composition": {
            "M_percent": 30.0,
            "L_percent": 60.0,
            "BSA_percent": 10.0
        },
        "atr_file": "A75WW-32.xy",
        "ir_data": {
            "area_1647": 0.0068,
            "height_1647": 0.0019,
            "area_421": 0.5925,
            "peak_pos_421": 421.5056,
            "height_421": 0.0791,
            "ratio_selected_peaks": 0.0237
        },
        "encapsulation_efficiency": {
            "mean": 37.93,
            "error_bar": 2.756
        },
        "lc_data": {
            "lc_percent": 11.0
        }
    },
    "75_29_WW": {
        "washing": "water_washing",
        "concentration": 75.0,
        "ternary_position": 29,
        "measurements": {
            "Round_1": "75_29_WW_01.xy",
            "Round_2": "75_29_WW_02.xy",
            "Round_3": "75_29_WW_03.xy"
        },
        "crystallinity": {
            "fractions": {
                "crystalline": {
                    "mean": 0.24197060334514534,
                    "std": 0.02590249895487551
                },
                "amorphous": {
                    "mean": 0.7580293966548547,
                    "std": 0.025902498954875407
                }
            },
            "areas": {
                "crystalline": {
                    "mean": 16454.034808830376,
                    "std": 4528.75118716107
                },
                "amorphous": {
                    "mean": 51808.36444116962,
                    "std": 15390.650761206593
                }
            },
            "per_measurement": {
                "Round_1": {
                    "file": "75_29_WW_01.txt",
                    "total_area": 55237.149249999995,
                    "crystalline_area": 12216.799610707885,
                    "amorphous_area": 43020.34963929211,
                    "crystalline_fraction": 0.22116998752805633,
                    "amorphous_fraction": 0.7788300124719436
                },
                "Round_2": {
                    "file": "75_29_WW_02.txt",
                    "total_area": 90806.29925000001,
                    "crystalline_area": 21226.699453830464,
                    "amorphous_area": 69579.59979616954,
                    "crystalline_fraction": 0.2337580060981338,
                    "amorphous_fraction": 0.7662419939018661
                },
                "Round_3": {
                    "file": "75_29_WW_03.txt",
                    "total_area": 58743.74925,
                    "crystalline_area": 15918.605361952777,
                    "amorphous_area": 42825.14388804722,
                    "crystalline_fraction": 0.27098381640924596,
                    "amorphous_fraction": 0.7290161835907542
                }
            }
        },
        "phase_composition": {
            "Sodalite": {
                "mean": 0.0,
                "std": 0.0
            },
            "Diamondoid": {
                "mean": 0.0,
                "std": 0.0
            },
            "U12": {
                "mean": 0.0,
                "std": 0.0
            },
            "U13": {
                "mean": 0.0,
                "std": 0.0
            },
            "ZIF-EC-1": {
                "mean": 0.0,
                "std": 0.0
            },
            "ZIF-C": {
                "mean": 1.0,
                "std": 0.0
            },
            "ZIF-L": {
                "mean": 0.0,
                "std": 0.0
            }
        },
        "composition": {
            "M_percent": 40.0,
            "L_percent": 50.0,
            "BSA_percent": 10.0
        },
        "atr_file": "A75WW-29.xy",
        "ir_data": {
            "area_1647": 0.0088,
            "height_1647": 0.002,
            "area_421": 0.096,
            "peak_pos_421": 419.4495,
            "height_421": 0.0137,
            "ratio_selected_peaks": 0.1266
        },
        "encapsulation_efficiency": {
            "mean": 55.083,
            "error_bar": 2.77
        },
        "lc_data": {
            "lc_percent": 30.0
        }
    },
    "75_33_WW": {
        "washing": "water_washing",
        "concentration": 75.0,
        "ternary_position": 33,
        "measurements": {
            "Round_1": "75_33_WW_01.xy",
            "Round_2": "75_33_WW_02.xy",
            "Round_3": "75_33_WW_03.xy"
        },
        "crystallinity": {
            "fractions": {
                "crystalline": {
                    "mean": 0.5259338074693701,
                    "std": 0.1268861330712742
                },
                "amorphous": {
                    "mean": 0.4740661925306299,
                    "std": 0.12688613307127414
                }
            },
            "areas": {
                "crystalline": {
                    "mean": 59182.762226068764,
                    "std": 29297.299879092112
                },
                "amorphous": {
                    "mean": 48602.453690597904,
                    "std": 7740.768871328346
                }
            },
            "per_measurement": {
                "Round_1": {
                    "file": "75_33_WW_01.txt",
                    "total_area": 72485.29925000001,
                    "crystalline_area": 29533.78771811878,
                    "amorphous_area": 42951.51153188123,
                    "crystalline_fraction": 0.4074452064584499,
                    "amorphous_fraction": 0.59255479354155
                },
                "Round_2": {
                    "file": "75_33_WW_02.txt",
                    "total_area": 117324.64925,
                    "crystalline_area": 59899.254825393175,
                    "amorphous_area": 57425.39442460684,
                    "crystalline_fraction": 0.5105427990477727,
                    "amorphous_fraction": 0.4894572009522273
                },
                "Round_3": {
                    "file": "75_33_WW_03.txt",
                    "total_area": 133545.69925,
                    "crystalline_area": 88115.24413469435,
                    "amorphous_area": 45430.45511530563,
                    "crystalline_fraction": 0.6598134169018878,
                    "amorphous_fraction": 0.3401865830981123
                }
            }
        },
        "phase_composition": {
            "Sodalite": {
                "mean": 1.0,
                "std": 0.0
            },
            "Diamondoid": {
                "mean": 0.0,
                "std": 0.0
            },
            "U12": {
                "mean": 0.0,
                "std": 0.0
            },
            "U13": {
                "mean": 0.0,
                "std": 0.0
            },
            "ZIF-EC-1": {
                "mean": 0.0,
                "std": 0.0
            },
            "ZIF-C": {
                "mean": 0.0,
                "std": 0.0
            },
            "ZIF-L": {
                "mean": 0.0,
                "std": 0.0
            }
        },
        "composition": {
            "M_percent": 10.0,
            "L_percent": 70.0,
            "BSA_percent": 20.0
        },
        "atr_file": "A75WW-33.xy",
        "ir_data": {
            "area_1647": 0.006,
            "height_1647": 0.0019,
            "area_421": 0.291,
            "peak_pos_421": 419.4495,
            "height_421": 0.0436,
            "ratio_selected_peaks": 0.0408
        },
        "encapsulation_efficiency": {
            "mean": 32.06,
            "error_bar": 1.532
        },
        "lc_data": {
            "lc_percent": 6.0
        }
    },
    "75_35_WW": {
        "washing": "water_washing",
        "concentration": 75.0,
        "ternary_position": 35,
        "measurements": {
            "Round_1": "75_35_WW_01.xy",
            "Round_2": "75_35_WW_02.xy",
            "Round_3": "75_35_WW_03.xy"
        },
        "crystallinity": {
            "fractions": {
                "crystalline": {
                    "mean": 0.5312153301841819,
                    "std": 0.12306133783716416
                },
                "amorphous": {
                    "mean": 0.468784669815818,
                    "std": 0.12306133783716414
                }
            },
            "areas": {
                "crystalline": {
                    "mean": 81067.42756081362,
                    "std": 52908.86205986961
                },
                "amorphous": {
                    "mean": 60852.43835585305,
                    "std": 17175.58292915719
                }
            },
            "per_measurement": {
                "Round_1": {
                    "file": "75_35_WW_01.txt",
                    "total_area": 68848.94925,
                    "crystalline_area": 27643.856667311826,
                    "amorphous_area": 41205.09258268817,
                    "crystalline_fraction": 0.40151457601674034,
                    "amorphous_fraction": 0.5984854239832595
                },
                "Round_2": {
                    "file": "75_35_WW_02.txt",
                    "total_area": 150445.99925,
                    "crystalline_area": 82112.32306720456,
                    "amorphous_area": 68333.67618279543,
                    "crystalline_fraction": 0.5457926663158147,
                    "amorphous_fraction": 0.45420733368418525
                },
                "Round_3": {
                    "file": "75_35_WW_03.txt",
                    "total_area": 206464.64925000002,
                    "crystalline_area": 133446.10294792446,
                    "amorphous_area": 73018.54630207556,
                    "crystalline_fraction": 0.6463387482199907,
                    "amorphous_fraction": 0.35366125178000923
                }
            }
        },
        "phase_composition": {
            "Sodalite": {
                "mean": 1.0,
                "std": 0.0
            },
            "Diamondoid": {
                "mean": 0.0,
                "std": 0.0
            },
            "U12": {
                "mean": 0.0,
                "std": 0.0
            },
            "U13": {
                "mean": 0.0,
                "std": 0.0
            },
            "ZIF-EC-1": {
                "mean": 0.0,
                "std": 0.0
            },
            "ZIF-C": {
                "mean": 0.0,
                "std": 0.0
            },
            "ZIF-L": {
                "mean": 0.0,
                "std": 0.0
            }
        },
        "composition": {
            "M_percent": 10.0,
            "L_percent": 80.0,
            "BSA_percent": 10.0
        },
        "atr_file": "A75WW-35.xy",
        "ir_data": {
            "area_1647": 0.0048,
            "height_1647": 0.0016,
            "area_421": 0.3602,
            "peak_pos_421": 421.5056,
            "height_421": 0.0516,
            "ratio_selected_peaks": 0.03
        },
        "encapsulation_efficiency": {
            "mean": 42.15,
            "error_bar": 4.894
        },
        "lc_data": {
            "lc_percent": 4.0
        }
    },
    "75_34_WW": {
        "washing": "water_washing",
        "concentration": 75.0,
        "ternary_position": 34,
        "measurements": {
            "Round_1": "75_34_WW_01.xy",
            "Round_2": "75_34_WW_02.xy",
