Repository: digital-chemistry/zif-vis

# ZIF Biocomposite Explorer

Interactive Flask app for exploring ZIF biocomposite formulations across composition, concentration, phase assignment, crystallinity, encapsulation efficiency, and experiment-level spectra.

## What this app shows

The explorer combines a summary dataset with repeat-level ATR-IR and XRD measurements.

- The main plot shows sample points in ternary composition space.
- The 3D view stacks concentration layers vertically.
- The 2D view isolates one concentration layer at a time.
- The right inspector explains the selected sample with parameters, phase composition, ATR-IR, and repeated XRD measurements.

File: project/zif_biocomposite_summary_manual.json (part 31 of 39)
{
                    "mean": 0.6009436516808594,
                    "std": 0.022316481118434598
                },
                "amorphous": {
                    "mean": 0.39905634831914055,
                    "std": 0.02231648111843468
                }
            },
            "areas": {
                "crystalline": {
                    "mean": 52660.551296798745,
                    "std": 7887.5150584002
                },
                "amorphous": {
                    "mean": 35359.01461986792,
                    "std": 8704.67132347129
                }
            },
            "per_measurement": {
                "Round_1": {
                    "file": "50_32_WW_01.txt",
                    "total_area": 77407.59925,
                    "crystalline_area": 47059.681099736175,
                    "amorphous_area": 30347.918150263817,
                    "crystalline_fraction": 0.6079465266420361,
                    "amorphous_fraction": 0.39205347335796387
                },
                "Round_2": {
                    "file": "50_32_WW_02.txt",
                    "total_area": 107091.04925,
                    "crystalline_area": 61680.759990343926,
                    "amorphous_area": 45410.28925965607,
                    "crystalline_fraction": 0.5759655958394108,
                    "amorphous_fraction": 0.4240344041605893
                },
                "Round_3": {
                    "file": "50_32_WW_03.txt",
                    "total_area": 79560.04925,
                    "crystalline_area": 49241.21280031612,
                    "amorphous_area": 30318.836449683884,
                    "crystalline_fraction": 0.6189188325611313,
                    "amorphous_fraction": 0.38108116743886855
                }
            }
        },
        "phase_composition": {
            "Sodalite": {
                "mean": 0.0,
                "std": 0.0
            },
            "Diamondoid": {
                "mean": 1.0,
                "std": 0.0
            },
            "U12": {
                "mean": 0.0,
                "std": 0.0
            },
            "U13": {
                "mean": 0.0,
                "std": 0.0
            },
            "ZIF-EC-1": {
                "mean": 0.0,
                "std": 0.0
            },
            "ZIF-C": {
                "mean": 0.0,
                "std": 0.0
            },
            "ZIF-L": {
                "mean": 0.0,
                "std": 0.0
            }
        },
        "composition": {
            "M_percent": 30.0,
            "L_percent": 60.0,
            "BSA_percent": 10.0
        },
        "encapsulation_efficiency": {
            "mean": 95.938,
            "error_bar": 1.969
        },
        "atr_file": "A50WW-32.xy",
        "ir_data": {
            "area_1647": 0.0052,
            "height_1647": 0.0006,
            "area_421": 0.2723,
            "peak_pos_421": 421.5056,
            "height_421": 0.0368,
            "ratio_selected_peaks": 0.0187,
            "adaptive": {
                "method": "adaptive peak-finding; Amide I search 1620-1680 cm^-1, integrate ±25 cm^-1; Zn-N search 405-440 cm^-1, integrate ±10 cm^-1; optional nu-correction (A·nu); response factors f_BSA=600, f_MOF=30",
                "peak_1647_found": 1653.1245,
                "peak_1647_shift_cm1": 6.1245,
                "height_1647": 0.0136,
                "area_1647_raw": 0.3214,
                "area_1647_nu": 531.2175,
                "peak_421_found": 421.5056,
                "peak_421_shift_cm1": 0.5056,
                "height_421": 0.0929,
                "area_421_raw": 0.5166,
                "area_421_nu": 217.9744,
                "ratio_raw": 0.3835,
                "ratio_nu": 0.7091,
                "ratio_response": 0.1086
            },
            "ratio_raw_adaptive": 0.3835,
            "ratio_nu_corrected": 0.7091,
            "ratio_response_scaled": 0.1086
        },
        "LC_percent": 29
    },
    "50_33_EW": {
        "washing": "ethanol_washing",
        "concentration": 50.0,
        "ternary_position": 33,
        "measurements": {
            "Round_1": "50_33_EW_01.xy",
            "Round_2": "50_33_EW_02.xy",
            "Round_3": "50_33_EW_03.xy"
        },
        "crystallinity": {
            "fractions": {
                "crystalline": {
                    "mean": 0.4370493471508247,
                    "std": 0.01916289945445358
                },
                "amorphous": {
                    "mean": 0.5629506528491753,
                    "std": 0.019162899454453527
                }
            },
            "areas": {
                "crystalline": {
                    "mean": 27938.84509859381,
                    "std": 11775.33860570511
                },
                "amorphous": {
                    "mean": 35700.43748473953,
                    "std": 13498.689363426249
                }
            },
            "per_measurement": {
                "Round_1": {
                    "file": "50_33_EW_01.txt",
                    "total_area": 64808.24925000001,
                    "crystalline_area": 27027.599365383532,
                    "amorphous_area": 37780.649884616476,
                    "crystalline_fraction": 0.4170394923202393,
                    "amorphous_fraction": 0.5829605076797607
                },
                "Round_2": {
                    "file": "50_33_EW_02.txt",
                    "total_area": 88181.59925,
                    "crystalline_area": 40143.33270564467,
                    "amorphous_area": 48038.266544355334,
                    "crystalline_fraction": 0.4552348000838131,
                    "amorphous_fraction": 0.544765199916187
                },
                "Round_3": {
                    "file": "50_33_EW_03.txt",
                    "total_area": 37927.99925000001,
                    "crystalline_area": 16645.603224753228,
                    "amorphous_area": 21282.396025246777,
                    "crystalline_fraction": 0.43887374904842164,
                    "amorphous_fraction": 0.5611262509515783
                }
            }
        },
        "phase_composition": {
            "Sodalite": {
                "mean": 1.0,
                "std": 0.0
            },
            "Diamondoid": {
                "mean": 0.0,
                "std": 0.0
            },
            "U12": {
                "mean": 0.0,
                "std": 0.0
            },
            "U13": {
                "mean": 0.0,
                "std": 0.0
            },
            "ZIF-EC-1": {
                "mean": 0.0,
                "std": 0.0
            },
            "ZIF-C": {
                "mean": 0.0,
                "std": 0.0
            },
            "ZIF-L": {
                "mean": 0.0,
                "std": 0.0
            }
        },
        "composition": {
            "M_percent": 10.0,
            "L_percent": 70.0,
            "BSA_percent": 20.0
        },
        "encapsulation_efficiency": {
            "mean": 63.591,
            "error_bar": 2.135
        },
        "atr_file": "A50EW-33.xy",
        "ir_data": {
            "area_1647": 0.003,
            "height_1647": 0.0006,
            "area_421": 0.1061,
            "peak_pos_421": 421.5056,
            "height_421": 0.0157,
            "ratio_selected_peaks": 0.0279,
            "adaptive": {
                "method": "adaptive peak-finding; Amide I search 1620-1680 cm^-1, integrate ±25 cm^-1; Zn-N search 405-440 cm^-1, integrate ±10 cm^-1; optional nu-correction (A·nu); response factors f_BSA=600, f_MOF=30",
                "peak_1647_found": 1653.1245,
                "peak_1647_shift_cm1": 6.1245,
                "height_1647": 0.0098,
                "area_1647_raw": 0.2159,
                "area_1647_nu": 356.8966,
                "peak_421_found": 421.5056,
                "peak_421_shift_cm1": 0.5056,
                "height_421": 0.0234,
                "area_421_raw": 0.1574,
                "area_421_nu": 66.2945,
                "ratio_raw": 0.5784,
                "ratio_nu": 0.8433,
                "ratio_response": 0.2121
            },
            "ratio_raw_adaptive": 0.5784,
            "ratio_nu_corrected": 0.8433,
            "ratio_response_scaled": 0.2121
        },
        "LC_percent": 60
    },
    "50_33_WW": {
        "washing": "water_washing",
        "concentration": 50.0,
        "ternary_position": 33,
        "measurements": {
            "Round_1": "50_33_WW_01.xy",
            "Round_2": "50_33_WW_02.xy",
            "Round_3": "50_33_WW_03.xy"
        },
        "crystallinity": {
            "fractions": {
                "crystalline": {
                    "mean": 0.2641477754618686,
                    "std": 0.03215770924929761
                },
                "amorphous": {
                    "mean": 0.7358522245381313,
                    "std": 0.032157709249297575
                }
            },
            "areas": {
                "crystalline": {
                    "mean": 23997.57649003915,
                    "std": 7888.577550460905
                },
                "amorphous": {
                    "mean": 66271.07275996085,
                    "std": 17759.136498970372
                }
            },
            "per_measurement": {
                "Round_1": {
                    "file": "50_33_WW_01.txt",
                    "total_area": 74635.94925,
                    "crystalline_area": 17051.5467000307,
                    "amorphous_area": 57584.4025499693,
                    "crystalline_fraction": 0.22846291728554252,
                    "amorphous_fraction": 0.7715370827144574
                },
                "Round_2": {
                    "file": "50_33_WW_02.txt",
                    "total_area": 119275.39924999999,
                    "crystalline_area": 32573.93914772545,
                    "amorphous_area": 86701.46010227455,
                    "crystalline_fraction": 0.27309855471077327,
                    "amorphous_fraction": 0.7269014452892267
                },
                "Round_3": {
                    "file": "50_33_WW_03.txt",
                    "total_area": 76894.59925,
                    "crystalline_area": 22367.243622361304,
                    "amorphous_area": 54527.355627638695,
                    "crystalline_fraction": 0.29088185438928993,
                    "amorphous_fraction": 0.7091181456107101
                }
            }
        },
        "phase_composition": {
            "Sodalite": {
                "mean": 1.0,
                "std": 0.0
            },
            "Diamondoid": {
                "mean": 0.0,
                "std": 0.0
            },
            "U12": {
                "mean": 0.0,
                "std": 0.0
            },
            "U13": {
                "mean": 0.0,
                "std": 0.0
            },
            "ZIF-EC-1": {
                "mean": 0.0,
                "std": 0.0
            },
            "ZIF-C": {
                "mean": 0.0,
                "std": 0.0
            },
            "ZIF-L": {
                "mean": 0.0,
                "std": 0.0
            }
        },
        "composition": {
            "M_percent": 10.0,
            "L_percent": 70.0,
            "BSA_percent": 20.0
        },
        "encapsulation_efficiency": {
            "mean": 64.402,
            "error_bar": 2.82
        },
        "atr_file": "A50WW-33.xy",
        "ir_data": {
            "area_1647": 0.0073,
            "height_1647": 0.0009,
            "area_421": 0.0945,
            "peak_pos_421": 421.5056,
            "height_421": 0.0129,
            "ratio_selected_peaks": 0.0718,
            "adaptive": {
                "method": "adaptive peak-finding; Amide I search 1620-1680 cm^-1, integrate ±25 cm^-1; Zn-N search 405-440 cm^-1, integrate ±10 cm^-1; optional nu-correction (A·nu); response factors f_BSA=600, f_MOF=30",
                "peak_1647_found": 1651.0684,
                "peak_1647_shift_cm1": 4.0684,
                "height_1647": 0.014,
                "area_1647_raw": 0.3218,
                "area_1647_nu": 530.9725,
                "peak_421_found": 419.4495,
                "peak_421_shift_cm1": -1.5505,
                "height_421": 0.0293,
                "area_421_raw": 0.1939,
                "area_421_nu": 81.3624,
                "ratio_raw": 0.624,
                "ratio_nu": 0.8671,
                "ratio_response": 0.246
            },
            "ratio_raw_adaptive": 0.624,
            "ratio_nu_corrected": 0.8671,
            "ratio_response_scaled": 0.246
        },
        "LC_percent": 59
    },
    "50_34_EW": {
        "washing": "ethanol_washing",
        "concentration": 50.0,
        "ternary_position": 34,
        "measurements": {
            "Round_1": "50_34_EW_01.xy",
            "Round_2": "50_34_EW_02.xy",
            "Round_3": "50_34_EW_03.xy"
        },
        "crystallinity": {
            "fractions": {
                "crystalline": {
                    "mean": 0.6176183355785448,
                    "std": 0.06015495408052851
                },
                "amorphous": {
                    "mean": 0.3823816644214552,
                    "std": 0.06015495408052853
                }
            },
            "areas": {
                "crystalline": {
                    "mean": 60805.41390168335,
                    "std": 21765.44008882922
                },
                "amorphous": {
                    "mean": 36001.235348316644,
                    "std": 3701.3951795736257
                }
            },
            "per_measurement": {
                "Round_1": {
                    "file": "50_34_EW_01.txt",
                    "total_area": 73100.14925,
                    "crystalline_area": 41073.4279014631,
                    "amorphous_area": 32026.721348536903,
                    "crystalline_fraction": 0.5618788514506775,
                    "amorphous_fraction": 0.4381211485493226
                },
                "Round_2": {
                    "file": "50_34_EW_02.txt",
                    "total_area": 93818.34925,
                    "crystalline_area": 57191.016379789005,
                    "amorphous_area": 36627.332870210994,
                    "crystalline_fraction": 0.609593078933746,
                    "amorphous_fraction": 0.3904069210662539
                },
                "Round_3": {
                    "file": "50_34_EW_03.txt",
                    "total_area": 123501.44925,
                    "crystalline_area": 84151.79742379795,
                    "amorphous_area": 39349.651826202025,
                    "crystalline_fraction": 0.6813830763512111,
                    "amorphous_fraction": 0.31861692364878896
                }
            }
        },
        "phase_composition": {
            "Sodalite": {
                "mean": 1.0,
                "std": 0.0
            },
            "Diamondoid": {
                "mean": 0.0,
                "std": 0.0
            },
            "U12": {
                "mean": 0.0,
                "std": 0.0
            },
            "U13": {
                "mean": 0.0,
                "std": 0.0
            },
            "ZIF-EC-1": {
                "mean": 0.0,
                "std": 0.0
            },
            "ZIF-C": {
                "mean": 0.0,
                "std": 0.0
            },
            "ZIF-L": {
                "mean": 0.0,
                "std": 0.0
            }
        },
        "composition": {
            "M_percent": 20.0,
            "L_percent": 70.0,
            "BSA_percent": 10.0
        },
        "encapsulation_efficiency": {
            "mean": 98.038,
            "error_bar": 0.912
        },
        "atr_file": "A50EW-34.xy",
        "ir_data": {
            "area_1647": 0.0013,
            "height_1647": 0.0003,
            "area_421": 0.0618,
            "peak_pos_421": 421.5056,
            "height_421": 0.0086,
            "ratio_selected_peaks": 0.0208,
            "adaptive": {
                "method": "adaptive peak-finding; Amide I search 1620-1680 cm^-1, integrate ±25 cm^-1; Zn-N search 405-440 cm^-1, integrate ±10 cm^-1; optional nu-correction (A·nu); response factors f_BSA=600, f_MOF=30",
                "peak_1647_found": 1653.1245,
                "peak_1647_shift_cm1": 6.1245,
                "height_1647": 0.0019,
                "area_1647_raw": 0.0425,
                "area_1647_nu": 70.2265,
                "peak_421_found": 421.5056,
                "peak_421_shift_cm1": 0.5056,
                "height_421": 0.0137,
                "area_421_raw": 0.0871,
                "area_421_nu": 36.7083,
                "ratio_raw": 0.3277,
                "ratio_nu": 0.6567,
                "ratio_response": 0.0873
            },
            "ratio_raw_adaptive": 0.3277,
            "ratio_nu_corrected": 0.6567,
            "ratio_response_scaled": 0.0873
        },
        "LC_percent": 43
    },
    "50_34_WW": {
        "washing": "water_washing",
        "concentration": 50.0,
        "ternary_position": 34,
        "measurements": {
            "Round_1": "50_34_WW_01.xy",
            "Round_2": "50_34_WW_02.xy",
            "Round_3": "50_34_WW_03.xy"
        },
        "crystallinity": {
            "fractions": {
                "crystalline": {
                    "mean": 0.5404824081844658,
                    "std": 0.04660221592920839
                },
                "amorphous": {
                    "mean": 0.4595175918155343,
                    "std": 0.04660221592920831
                }
            },
            "areas": {
                "crystalline": {
                    "mean": 68037.4494560639,
                    "std": 15977.09417772329
                },
                "amorphous": {
                    "mean": 57319.349793936104,
                    "std": 11418.74981273995
                }
            },
            "per_measurement": {
                "Round_1": {
                    "file": "50_34_WW_01.txt",
                    "total_area": 146689.64925,
                    "crystalline_area": 76509.18468841918,
                    "amorphous_area": 70180.46456158083,
                    "crystalline_fraction": 0.5215718019614746,
                    "amorphous_fraction": 0.4784281980385253
                },
                "Round_2": {
                    "file": "50_34_WW_02.txt",
                    "total_area": 97981.14924999999,
                    "crystalline_area": 49608.63235859477,
                    "amorphous_area": 48372.51689140522,
                    "crystalline_fraction": 0.506307924925618,
                    "amorphous_fraction": 0.49369207507438195
                },
                "Round_3": {
                    "file": "50_34_WW_03.txt",
                    "total_area": 131399.59925,
                    "crystalline_area": 77994.53132117772,
                    "amorphous_area": 53405.06792882228,
                    "crystalline_fraction": 0.5935674976663046,
                    "amorphous_fraction": 0.40643250233369554
                }
            }
        },
        "phase_composition": {
            "Sodalite": {
                "mean": 0.26,
                "std": 0.09899495
            },
            "Diamondoid": {
                "mean": 0.74,
                "std": 0.09899495
            },
            "U12": {
                "mean": 0.0,
                "std": 0.0
            },
            "U13": {
                "mean": 0.0,
                "std": 0.0
            },
            "ZIF-EC-1": {
                "mean": 0.0,
                "std": 0.0
            },
            "ZIF-C": {
                "mean": 0.0,
                "std": 0.0
            },
            "ZIF-L": {
                "mean": 0.0,
                "std": 0.0
            }
        },
        "composition": {
            "M_percent": 20.0,
            "L_percent": 70.0,
            "BSA_percent": 10.0
        },
        "encapsulation_efficiency": {
            "mean": 101.358,
            "error_bar": 0.418
        },
        "atr_file": "A50WW-34.xy",
        "ir_data": {
            "area_1647": 0.0101,
            "height_1647": 0.0013,
            "area_421": 0.0677,
            "peak_pos_421": 419.4495,
            "height_421": 0.0087,
            "ratio_selected_peaks": 0.1298,
            "adaptive": {
                "method": "adaptive peak-finding; Amide I search 1620-1680 cm^-1, integrate ±25 cm^-1; Zn-N search 405-440 cm^-1, integrate ±10 cm^-1; optional nu-correction (A·nu); response factors f_BSA=600, f_MOF=30",
                "peak_1647_found": 1651.0684,
                "peak_1647_shift_cm1": 4.0684,
                "height_1647": 0.0149,
                "area_1647_raw": 0.3384,
                "area_1647_nu": 558.3567,
                "peak_421_found": 419.4495,
                "peak_421_shift_cm1": -1.5505,
                "height_421": 0.0324,
                "area_421_raw": 0.1687,
                "area_421_nu": 70.7155,
                "ratio_raw": 0.6673,
                "ratio_nu": 0.8876,
                "ratio_response": 0.283
            },
            "ratio_raw_adaptive": 0.6673,
            "ratio_nu_corrected": 0.8876,
            "ratio_response_scaled": 0.283
        },
        "LC_percent": 35
    },
    "50_35_EW": {
        "washing": "ethanol_washing",
        "concentration": 50.0,
        "ternary_position": 35,
        "measurements": {
            "Round_1": "50_35_EW_01.xy",
            "Round_2": "50_35_EW_02.xy",
            "Round_3": "50_35_EW_03.xy"
        },
        "crystallinity": {
            "fractions": {
                "crystalline": {
                    "mean": 0.5237865882628711,
                    "std": 0.1213799625563755
                },
                "amorphous": {
                    "mean": 0.4762134117371289,
                    "std": 0.12137996255637555
                }
            },
            "areas": {
                "crystalline": {
                    "mean": 51783.225202951326,
                    "std": 30453.87599786747
                },
                "amorphous": {
                    "mean": 42217.607380381996,
                    "std": 3870.1498861240857
                }
            },
            "per_measurement": {
                "Round_1": {
                    "file": "50_35_EW_01.txt",
                    "total_area": 74022.09925,
                    "crystalline_area": 30859.520999505265,
                    "amorphous_area": 43162.57825049473,
                    "crystalline_fraction": 0.4168960528298617,
                    "amorphous_fraction": 0.5831039471701382
                },
                "Round_2": {
                    "file": "50_35_EW_02.txt",
                    "total_area": 132249.09925,
                    "crystalline_area": 86721.34162540984,
                    "amorphous_area": 45527.75762459017,
                    "crystalline_fraction": 0.6557423991332767,
                    "amorphous_fraction": 0.3442576008667232
                },
                "Round_3": {
                    "file": "50_35_EW_03.txt",
                    "total_area": 75731.29925,
                    "crystalline_area": 37768.812983938886,
                    "amorphous_area": 37962.4862660611,
                    "crystalline_fraction": 0.49872131282547477,
                    "amorphous_fraction": 0.5012786871745253
                }
            }
        },
        "phase_composition": {
            "Sodalite": {
                "mean": 1.0,
                "std": 0.0
            },
            "Diamondoid": {
                "mean": 0.0,
                "std": 0.0
            },
            "U12": {
                "mean": 0.0,
                "std": 0.0
            },
            "U13": {
                "mean": 0.0,
                "std": 0.0
            },
            "ZIF-EC-1": {
                "mean": 0.0,
                "std": 0.0
            },
            "ZIF-C": {
                "mean": 0.0,
                "std": 0.0
            },
            "ZIF-L": {
                "mean": 0.0,
                "std": 0.0
            }
        },
        "composition": {
            "M_percent": 10.0,
            "L_percent": 80.0,
            "BSA_percent": 10.0
        },
        "encapsulation_efficiency": {
            "mean": 98.342,
            "error_bar": 0.804
        },
        "atr_file": "A50EW-35.xy",
        "ir_data": {
            "area_1647": 0.0153,
            "height_1647": 0.0019,
            "area_421": 0.4789,
            "peak_pos_421": 421.5056,
            "height_421": 0.0713,
            "ratio_selected_peaks": 0.0311,
            "adaptive": {
                "method": "adaptive peak-finding; Amide I search 1620-1680 cm^-1, integrate ±25 cm^-1; Zn-N search 405-440 cm^-1, integrate ±10 cm^-1; optional nu-correction (A·nu); response factors f_BSA=600, f_MOF=30",
                "peak_1647_found": 1653.1245,
                "peak_1647_shift_cm1": 6.1245,
                "height_1647": 0.0313,
                "area_1647_raw": 0.7414,
                "area_1647_nu": 1225.5825,
                "peak_421_found": 421.5056,
                "peak_421_shift_cm1": 0.5056,
                "height_421": 0.1081,
                "area_421_raw": 0.6941,
                "area_421_nu": 292.3317,
                "ratio_raw": 0.5165,
                "ratio_nu": 0.8074,
                "ratio_response": 0.1733
            },
            "ratio_raw_adaptive": 0.5165,
            "ratio_nu_corrected": 0.8074,
            "ratio_response_scaled": 0.1733
        },
        "LC_percent": 49
    },
    "50_35_WW": {
        "washing": "water_washing",
        "concentration": 50.0,
        "ternary_position": 35,
        "measurements": {
            "Round_1": "50_35_WW_01.xy",
            "Round_2": "50_35_WW_02.xy",
            "Round_3": "50_35_WW_03.xy"
        },
        "crystallinity": {
            "fractions": {
                "crystalline": {
                    "mean": 0.24121612268979198,
                    "std": 0.035819336012236344
                },
                "amorphous": {
                    "mean": 0.7587838773102079,
                    "std": 0.03581933601223631
                }
            },
            "areas": {
                "crystalline": {
                    "mean": 21852.940589031223,
                    "std": 5007.191269055167
                },
                "amorphous": {
                    "mean": 68057.47532763543,
                    "std": 1938.0551456306716
                }
            },
            "per_measurement": {
                "Round_1": {
                    "file": "50_35_WW_01.txt",
                    "total_area": 87096.99925,
                    "crystalline_area": 20008.595844663534,
                    "amorphous_area": 67088.40340533646,
                    "crystalline_fraction": 0.22972772904875405,
                    "amorphous_fraction": 0.770272270951246
                },
                "Round_2": {
                    "file": "50_35_WW_02.txt",
                    "total_area": 84824.59925,
                    "crystalline_area": 18029.50881075701,
                    "amorphous_area": 66795.09043924298,
                    "crystalline_fraction": 0.2125504743926864,
                    "amorphous_fraction": 0.7874495256073135
                },
                "Round_3": {
                    "file": "50_35_WW_03.txt",
                    "total_area": 97809.64925,
                    "crystalline_area": 27520.71711167313,
                    "amorphous_area": 70288.93213832687,
                    "crystalline_fraction": 0.2813701646279355,
                    "amorphous_fraction": 0.7186298353720645
                }
            }
        },
        "phase_composition": {
            "Sodalite": {
                "mean": 1.0,
                "std": 0.0
            },
            "Diamondoid": {
                "mean": 0.0,
                "std": 0.0
            },
            "U12": {
                "mean": 0.0,
                "std": 0.0
            },
            "U13": {
                "mean": 0.0,
                "std": 0.0
            },
            "ZIF-EC-1": {
                "mean": 0.0,
                "std": 0.0
            },
            "ZIF-C": {
                "mean": 0.0,
                "std": 0.0
            },
            "ZIF-L": {
                "mean": 0.0,
                "std": 0.0
            }
        },
        "composition": {
            "M_percent": 10.0,
            "L_percent": 80.0,
            "BSA_percent": 10.0
        },
        "encapsulation_efficiency": {
            "mean": 97.81,
            "error_bar": 0.296
        },
        "atr_file": "A50WW-35.xy",
        "ir_data": {
            "area_1647": 0.0007,
            "height_1647": 0.0002,
            "area_421": 0.0318,
            "peak_pos_421": 421.5056,
            "height_421": 0.0047,
            "ratio_selected_peaks": 0.021,
            "adaptive": {
                "method": "adaptive peak-finding; Amide I search 1620-1680 cm^-1, integrate ±25 cm^-1; Zn-N search 405-440 cm^-1, integrate ±10 cm^-1; optional nu-correction (A·nu); response factors f_BSA=600, f_MOF=30",
                "peak_1647_found": 1653.1245,
                "peak_1647_shift_cm1": 6.1245,
                "height_1647": 0.0009,
                "area_1647_raw": 0.0131,
                "area_1647_nu": 21.6383,
                "peak_421_found": 419.4495,
                "peak_421_shift_cm1": -1.5505,
                "height_421": 0.0077,
                "area_421_raw": 0.0632,
                "area_421_nu": 26.5144,
                "ratio_raw": 0.1718,
                "ratio_nu": 0.4494,
                "ratio_response": 0.0392
            },
            "ratio_raw_adaptive": 0.1718,
            "ratio_nu_corrected": 0.4494,
            "ratio_response_scaled": 0.0392
        },
        "LC_percent": 47
    },
    "50_36_EW": {
        "washing": "ethanol_washing",
        "concentration": 50.0,
        "ternary_position": 36,
        "measurements": {
            "Round_1": "50_36_EW_01.xy",
            "Round_2": "50_36_EW_02.xy",
            "Round_3": "50_36_EW_03.xy"
        },
        "crystallinity": {
            "fractions": {
                "crystalline": {
                    "mean": 0.3087869210663595,
                    "std": 0.04003023624308935
                },
                "amorphous": {
                    "mean": 0.6912130789336405,
                    "std": 0.040030236243089413
                }
            },
            "areas": {
                "crystalline": {
                    "mean": 22497.24576585983,
                    "std": 9057.577456556954
                },
                "amorphous": {
                    "mean": 50177.45348414017,
                    "std": 18371.60129747274
                }
            },
            "per_measurement": {
                "Round_1": {
                    "file": "50_36_EW_01.txt",
                    "total_area": 42211.24925,
                    "crystalline_area": 12899.344140930798,
                    "amorphous_area": 29311.905109069205,
                    "crystalline_fraction": 0.30559020095646183,
                    "amorphous_fraction": 0.6944097990435383
                },
                "Round_2": {
                    "file": "50_36_EW_02.txt",
                    "total_area": 88190.29925000001,
                    "crystalline_area": 30894.796678386483,
                    "amorphous_area": 57295.50257161351,
                    "crystalline_fraction": 0.35031967167734135,
                    "amorphous_fraction": 0.6496803283226587
                },
                "Round_3": {
                    "file": "50_36_EW_03.txt",
                    "total_area": 87622.54925,
                    "crystalline_area": 23697.5964782622,
                    "amorphous_area": 63924.9527717378,
                    "crystalline_fraction": 0.2704508905652754,
                    "amorphous_fraction": 0.7295491094347247
                }
            }
        },
        "phase_composition": {
            "Sodalite": {
                "mean": 0.0,
                "std": 0.0
            },
            "Diamondoid": {
                "mean": 0.0,
                "std": 0.0
            },
            "U12": {
                "mean": 0.0,
                "std": 0.0
            },
            "U13": {
                "mean": 1.0,
                "std": 0.0
            },
            "ZIF-EC-1": {
                "mean": 0.0,
                "std": 0.0
            },
            "ZIF-C": {
                "mean": 0.0,
                "std": 0.0
            },
            "ZIF-L": {
                "mean": 0.0,
                "std": 0.0
            }
        },
        "composition": {
            "M_percent": 80.0,
            "L_percent": 10.0,
            "BSA_percent": 10.0
        },
        "encapsulation_efficiency": {
            "mean": 36.743,
            "error_bar": 1.954
        },
        "atr_file": "A50EW-36.xy",
        "ir_data": {
            "area_1647": 0.0056,
            "height_1647": 0.0009,
            "area_421": 0.0087,
            "peak_pos_421": 421.5056,
            "height_421": 0.0012,
            "ratio_selected_peaks": 0.3935,
            "adaptive": {
                "method": "adaptive peak-finding; Amide I search 1620-1680 cm^-1, integrate ±25 cm^-1; Zn-N search 405-440 cm^-1, integrate ±10 cm^-1; optional nu-correction (A·nu); response factors f_BSA=600, f_MOF=30",
                "peak_1647_found": 1653.1245,
                "peak_1647_shift_cm1": 6.1245,
                "height_1647": 0.0113,
                "area_1647_raw": 0.2615,
                "area_1647_nu": 432.2371,
                "peak_421_found": 417.3934,
                "peak_421_shift_cm1": -3.6066,
                "height_421": 0.0007,
                "area_421_raw": 0.0101,
                "area_421_nu": 4.2519,
                "ratio_raw": 0.9627,
                "ratio_nu": 0.9903,
                "ratio_response": 0.8356
            },
            "ratio_raw_adaptive": 0.9627,
            "ratio_nu_corrected": 0.9903,
            "ratio_response_scaled": 0.8356
        },
        "LC_percent": 65
    },
    "50_36_WW": {
        "washing": "water_washing",
        "concentration": 50.0,
        "ternary_position": 36,
        "measurements": {
            "Round_1": "50_36_WW_01.xy",
            "Round_2": "50_36_WW_02.xy",
            "Round_3": "50_36_WW_03.xy"
        },
        "crystallinity": {
            "fractions": {
                "crystalline": {
                    "mean": 0.19184373339395266,
                    "std": 0.07222725913746503
                },
                "amorphous": {
                    "mean": 0.8081562666060473,
                    "std": 0.07222725913746507
                }
            },
            "areas": {
                "crystalline": {
                    "mean": 17657.195165714642,
                    "std": 7181.389109124732
                },
                "amorphous": {
                    "mean": 73773.07075095201,
                    "std": 5176.763824680418
                }
            },
            "per_measurement": {
                "Round_1": {
                    "file": "50_36_WW_01.txt",
                    "total_area": 87596.09925,
                    "crystalline_area": 13180.811272932631,
                    "amorphous_area": 74415.28797706738,
                    "crystalline_fraction": 0.15047258252122034,
                    "amorphous_fraction": 0.8495274174787798
                },
                "Round_2": {
                    "file": "50_36_WW_02.txt",
                    "total_area": 94245.69925,
                    "crystalline_area": 25940.53723182862,
                    "amorphous_area": 68305.16201817138,
                    "crystalline_fraction": 0.27524372399230324,
                    "amorphous_fraction": 0.7247562760076968
                },
                "Round_3": {
                    "file": "50_36_WW_03.txt",
                    "total_area": 92448.99924999998,
                    "crystalline_area": 13850.236992382681,
                    "amorphous_area": 78598.76225761732,
                    "crystalline_fraction": 0.14981489366833445,
                    "amorphous_fraction": 0.8501851063316656
                }
            }
        },
        "phase_composition": {
            "Sodalite": {
                "mean": 0.0,
                "std": 0.0
            },
            "Diamondoid": {
                "mean": 0.0,
                "std": 0.0
            },
            "U12": {
                "mean": 0.0,
                "std": 0.0
            },
            "U13": {
                "mean": 1.0,
                "std": 0.0
            },
            "ZIF-EC-1": {
                "mean": 0.0,
                "std": 0.0
            },
            "ZIF-C": {
                "mean": 0.0,
                "std": 0.0
            },
            "ZIF-L": {
                "mean": 0.0,
                "std": 0.0
            }
        },
        "composition": {
            "M_percent": 80.0,
            "L_percent": 10.0,
            "BSA_percent": 10.0
        },
        "encapsulation_efficiency": {
            "mean": 42.228,
            "error_bar": 6.683
        },
        "atr_file": "A50WW-36.xy",
        "ir_data": {
            "area_1647": 0.0011,
            "height_1647": 0.0002,
            "area_421": 0.0,
            "peak_pos_421": 415.3372,
            "height_421": 0.0,
            "ratio_selected_peaks": 1.0,
            "adaptive": {
                "method": "adaptive peak-finding; Amide I search 1620-1680 cm^-1, integrate ±25 cm^-1; Zn-N search 405-440 cm^-1, integrate ±10 cm^-1; optional nu-correction (A·nu); response factors f_BSA=600, f_MOF=30",
                "peak_1647_found": 1653.1245,
                "peak_1647_shift_cm1": 6.1245,
                "height_1647": 0.0069,
                "area_1647_raw": 0.1551,
                "area_1647_nu": 256.3951,
                "peak_421_found": 415.3372,
                "peak_421_shift_cm1": -5.6628,
                "height_421": 0.0028,
                "area_421_raw": 0.0179,
                "area_421_nu": 7.4468,
                "ratio_raw": 0.8963,
                "ratio_nu": 0.9718,
                "ratio_response": 0.6326
            },
            "ratio_raw_adaptive": 0.8963,
            "ratio_nu_corrected": 0.9718,
            "ratio_response_scaled": 0.6326
        },
        "LC_percent": 46
    },
    "75_01_EW": {
        "washing": "ethanol_washing",
        "concentration": 75.0,
        "ternary_position": 1,
        "measurements": {
            "Round_1": "75_01_EW_01.xy",
            "Round_2": "75_01_EW_02.xy",
            "Round_3": "75_01_EW_03.xy"
        },
        "crystallinity": {
            "fractions": {
                "crystalline": {
                    "mean": 0.0,
                    "std": 0.0
                },
                "amorphous": {
                    "mean": 1.0,
                    "std": 0.0
                }
            },
            "areas": {
                "crystalline": {
                    "mean": 0.0,
                    "std": 0.0
                },
                "amorphous": {
                    "mean": 76992.89925,
                    "std": 41134.84079472656
                }
            },
            "per_measurement": {
                "Round_1": {
                    "file": "75_01_EW_01.txt",
                    "total_area": 41698.94925,
                    "crystalline_area": 0.0,
