Repository: digital-chemistry/zif-vis

# ZIF Biocomposite Explorer

Interactive Flask app for exploring ZIF biocomposite formulations across composition, concentration, phase assignment, crystallinity, encapsulation efficiency, and experiment-level spectra.

## What this app shows

The explorer combines a summary dataset with repeat-level ATR-IR and XRD measurements.

- The main plot shows sample points in ternary composition space.
- The 3D view stacks concentration layers vertically.
- The 2D view isolates one concentration layer at a time.
- The right inspector explains the selected sample with parameters, phase composition, ATR-IR, and repeated XRD measurements.

File: project/Exp-A.json (part 32 of 32)
{
            "Round_3": "75_34_WW_03.xy"
        },
        "crystallinity": {
            "fractions": {
                "crystalline": {
                    "mean": 0.4570051511774807,
                    "std": 0.04266690930247315
                },
                "amorphous": {
                    "mean": 0.5429948488225192,
                    "std": 0.042666909302473105
                }
            },
            "areas": {
                "crystalline": {
                    "mean": 47530.000590561365,
                    "std": 11516.584027712775
                },
                "amorphous": {
                    "mean": 55763.63199277197,
                    "std": 7233.570613899433
                }
            },
            "per_measurement": {
                "Round_1": {
                    "file": "75_34_WW_01.txt",
                    "total_area": 84789.54925000001,
                    "crystalline_area": 37254.296057906446,
                    "amorphous_area": 47535.25319209356,
                    "crystalline_fraction": 0.4393736773863843,
                    "amorphous_fraction": 0.5606263226136157
                },
                "Round_2": {
                    "file": "75_34_WW_02.txt",
                    "total_area": 118612.94925,
                    "crystalline_area": 59978.060099884766,
                    "amorphous_area": 58634.88915011525,
                    "crystalline_fraction": 0.5056619912002126,
                    "amorphous_fraction": 0.49433800879978745
                },
                "Round_3": {
                    "file": "75_34_WW_03.txt",
                    "total_area": 106478.39924999999,
                    "crystalline_area": 45357.64561389286,
                    "amorphous_area": 61120.753636107125,
                    "crystalline_fraction": 0.42597978494584543,
                    "amorphous_fraction": 0.5740202150541546
                }
            }
        },
        "phase_composition": {
            "Sodalite": {
                "mean": 0.5632461432232706,
                "std": 0.2199713901570176
            },
            "Diamondoid": {
                "mean": 0.4367538567767293,
                "std": 0.21997139015701753
            },
            "U12": {
                "mean": 0.0,
                "std": 0.0
            },
            "U13": {
                "mean": 0.0,
                "std": 0.0
            },
            "ZIF-EC-1": {
                "mean": 0.0,
                "std": 0.0
            },
            "ZIF-C": {
                "mean": 0.0,
                "std": 0.0
            },
            "ZIF-L": {
                "mean": 0.0,
                "std": 0.0
            }
        },
        "composition": {
            "M_percent": 20.0,
            "L_percent": 70.0,
            "BSA_percent": 10.0
        },
        "atr_file": "A75WW-34.xy",
        "ir_data": {
            "area_1647": 0.0052,
            "height_1647": 0.0016,
            "area_421": 0.4415,
            "peak_pos_421": 421.5056,
            "height_421": 0.0627,
            "ratio_selected_peaks": 0.0256
        },
        "encapsulation_efficiency": {
            "mean": 24.906,
            "error_bar": 4.128
        },
        "lc_data": {
            "lc_percent": 8.0
        }
    },
    "75_31_WW": {
        "washing": "water_washing",
        "concentration": 75.0,
        "ternary_position": 31,
        "measurements": {
            "Round_1": "75_31_WW_01.xy",
            "Round_2": "75_31_WW_02.xy",
            "Round_3": "75_31_WW_03.xy"
        },
        "crystallinity": {
            "fractions": {
                "crystalline": {
                    "mean": 0.18276490701491377,
                    "std": 0.008446686970048385
                },
                "amorphous": {
                    "mean": 0.8172350929850863,
                    "std": 0.008446686970048358
                }
            },
            "areas": {
                "crystalline": {
                    "mean": 15875.325185789721,
                    "std": 312.22399212037493
                },
                "amorphous": {
                    "mean": 71074.04073087695,
                    "std": 3240.873093047726
                }
            },
            "per_measurement": {
                "Round_1": {
                    "file": "75_31_WW_01.txt",
                    "total_area": 90459.74925,
                    "crystalline_area": 15841.27137926593,
                    "amorphous_area": 74618.47787073407,
                    "crystalline_fraction": 0.17511955881599936,
                    "amorphous_fraction": 0.8248804411840006
                },
                "Round_2": {
                    "file": "75_31_WW_02.txt",
                    "total_area": 84465.29925000001,
                    "crystalline_area": 16203.180136292394,
                    "amorphous_area": 68262.1191137076,
                    "crystalline_fraction": 0.19183238892381474,
                    "amorphous_fraction": 0.8081676110761853
                },
                "Round_3": {
                    "file": "75_31_WW_03.txt",
                    "total_area": 85923.04924999998,
                    "crystalline_area": 15581.524041810842,
                    "amorphous_area": 70341.52520818914,
                    "crystalline_fraction": 0.1813427733049272,
                    "amorphous_fraction": 0.8186572266950728
                }
            }
        },
        "phase_composition": {
            "Sodalite": {
                "mean": 1.0,
                "std": 0.0
            },
            "Diamondoid": {
                "mean": 0.0,
                "std": 0.0
            },
            "U12": {
                "mean": 0.0,
                "std": 0.0
            },
            "U13": {
                "mean": 0.0,
                "std": 0.0
            },
            "ZIF-EC-1": {
                "mean": 0.0,
                "std": 0.0
            },
            "ZIF-C": {
                "mean": 0.0,
                "std": 0.0
            },
            "ZIF-L": {
                "mean": 0.0,
                "std": 0.0
            }
        },
        "composition": {
            "M_percent": 20.0,
            "L_percent": 60.0,
            "BSA_percent": 20.0
        },
        "atr_file": "A75WW-31.xy",
        "ir_data": {
            "area_1647": 0.0056,
            "height_1647": 0.0017,
            "area_421": 0.101,
            "peak_pos_421": 419.4495,
            "height_421": 0.0129,
            "ratio_selected_peaks": 0.1152
        },
        "encapsulation_efficiency": {
            "mean": 93.056,
            "error_bar": 4.388
        },
        "lc_data": {
            "lc_percent": 48.0
        }
    },
    "75_36_WW": {
        "washing": "water_washing",
        "concentration": 75.0,
        "ternary_position": 36,
        "measurements": {
            "Round_1": "75_36_WW_01.xy",
            "Round_2": "75_36_WW_02.xy",
            "Round_3": "75_36_WW_03.xy"
        },
        "crystallinity": {
            "fractions": {
                "crystalline": {
                    "mean": 0.23531680376302633,
                    "std": 0.03497719704255775
                },
                "amorphous": {
                    "mean": 0.7646831962369737,
                    "std": 0.03497719704255777
                }
            },
            "areas": {
                "crystalline": {
                    "mean": 17126.059398517576,
                    "std": 3349.194922156449
                },
                "amorphous": {
                    "mean": 55518.83985148242,
                    "std": 6956.57430212326
                }
            },
            "per_measurement": {
                "Round_1": {
                    "file": "75_36_WW_01.txt",
                    "total_area": 70358.39925,
                    "crystalline_area": 19198.63555233981,
                    "amorphous_area": 51159.76369766019,
                    "crystalline_fraction": 0.27286913512802535,
                    "amorphous_fraction": 0.7271308648719746
                },
                "Round_2": {
                    "file": "75_36_WW_02.txt",
                    "total_area": 65117.34925,
                    "crystalline_area": 13262.152589960673,
                    "amorphous_area": 51855.196660039335,
                    "crystalline_fraction": 0.20366542469418275,
                    "amorphous_fraction": 0.7963345753058173
                },
                "Round_3": {
                    "file": "75_36_WW_03.txt",
                    "total_area": 82458.94924999999,
                    "crystalline_area": 18917.390053252246,
                    "amorphous_area": 63541.55919674775,
                    "crystalline_fraction": 0.22941585146687088,
                    "amorphous_fraction": 0.7705841485331291
                }
            }
        },
        "phase_composition": {
            "Sodalite": {
                "mean": 0.0,
                "std": 0.0
            },
            "Diamondoid": {
                "mean": 0.0,
                "std": 0.0
            },
            "U12": {
                "mean": 0.0,
                "std": 0.0
            },
            "U13": {
                "mean": 1.0,
                "std": 0.0
            },
            "ZIF-EC-1": {
                "mean": 0.0,
                "std": 0.0
            },
            "ZIF-C": {
                "mean": 0.0,
                "std": 0.0
            },
            "ZIF-L": {
                "mean": 0.0,
                "std": 0.0
            }
        },
        "composition": {
            "M_percent": 80.0,
            "L_percent": 10.0,
            "BSA_percent": 10.0
        },
        "atr_file": "A75WW-36.xy",
        "ir_data": {
            "area_1647": 0.0049,
            "height_1647": 0.0016,
            "area_421": 0.0149,
            "peak_pos_421": 419.4495,
            "height_421": 0.0035,
            "ratio_selected_peaks": 0.3177
        },
        "encapsulation_efficiency": {
            "mean": 9.496,
            "error_bar": 2.724
        },
        "lc_data": {
            "lc_percent": 38.0
        }
    }
}
