Repository: digital-chemistry/zif-vis

# ZIF Biocomposite Explorer

Interactive Flask app for exploring ZIF biocomposite formulations across composition, concentration, phase assignment, crystallinity, encapsulation efficiency, and experiment-level spectra.

## What this app shows

The explorer combines a summary dataset with repeat-level ATR-IR and XRD measurements.

- The main plot shows sample points in ternary composition space.
- The 3D view stacks concentration layers vertically.
- The 2D view isolates one concentration layer at a time.
- The right inspector explains the selected sample with parameters, phase composition, ATR-IR, and repeated XRD measurements.

File: project/zif_biocomposite_summary_manual.json (part 32 of 39)
{
                    "amorphous_area": 41698.94925,
                    "crystalline_fraction": 0.0,
                    "amorphous_fraction": 1.0
                },
                "Round_2": {
                    "file": "75_01_EW_02.txt",
                    "total_area": 67111.19925,
                    "crystalline_area": 0.0,
                    "amorphous_area": 67111.19925,
                    "crystalline_fraction": 0.0,
                    "amorphous_fraction": 1.0
                },
                "Round_3": {
                    "file": "75_01_EW_03.txt",
                    "total_area": 122168.54925000001,
                    "crystalline_area": 0.0,
                    "amorphous_area": 122168.54925000001,
                    "crystalline_fraction": 0.0,
                    "amorphous_fraction": 1.0
                }
            }
        },
        "phase_composition": {
            "Sodalite": {
                "mean": 0.0,
                "std": 0.0
            },
            "Diamondoid": {
                "mean": 0.0,
                "std": 0.0
            },
            "U12": {
                "mean": 0.0,
                "std": 0.0
            },
            "U13": {
                "mean": 0.0,
                "std": 0.0
            },
            "ZIF-EC-1": {
                "mean": 0.0,
                "std": 0.0
            },
            "ZIF-C": {
                "mean": 0.0,
                "std": 0.0
            },
            "ZIF-L": {
                "mean": 0.0,
                "std": 0.0
            }
        },
        "composition": {
            "M_percent": 10.0,
            "L_percent": 10.0,
            "BSA_percent": 80.0
        },
        "encapsulation_efficiency": {
            "mean": 91.812,
            "error_bar": 0.273
        },
        "atr_file": "A75EW-01.xy",
        "ir_data": {
            "area_1647": 0.0187,
            "height_1647": 0.0023,
            "area_421": 0.0,
            "peak_pos_421": 415.3372,
            "height_421": 0.0,
            "ratio_selected_peaks": 1.0,
            "adaptive": {
                "method": "adaptive peak-finding; Amide I search 1620-1680 cm^-1, integrate ±25 cm^-1; Zn-N search 405-440 cm^-1, integrate ±10 cm^-1; optional nu-correction (A·nu); response factors f_BSA=600, f_MOF=30",
                "peak_1647_found": 1651.0684,
                "peak_1647_shift_cm1": 4.0684,
                "height_1647": 0.0227,
                "area_1647_raw": 0.4918,
                "area_1647_nu": 811.2057,
                "peak_421_found": 415.3372,
                "peak_421_shift_cm1": -5.6628,
                "height_421": 0.002,
                "area_421_raw": 0.0111,
                "area_421_nu": 4.6164,
                "ratio_raw": 0.9779,
                "ratio_nu": 0.9943,
                "ratio_response": 0.8978
            },
            "ratio_raw_adaptive": 0.9779,
            "ratio_nu_corrected": 0.9943,
            "ratio_response_scaled": 0.8978
        },
        "LC_percent": null
    },
    "75_01_WW": {
        "washing": "water_washing",
        "concentration": 75.0,
        "ternary_position": 1,
        "measurements": {
            "Round_1": "75_01_WW_01.xy",
            "Round_2": "75_01_WW_02.xy",
            "Round_3": "75_01_WW_03.xy"
        },
        "crystallinity": {
            "fractions": {
                "crystalline": {
                    "mean": 0.0,
                    "std": 0.0
                },
                "amorphous": {
                    "mean": 1.0,
                    "std": 0.0
                }
            },
            "areas": {
                "crystalline": {
                    "mean": 0.0,
                    "std": 0.0
                },
                "amorphous": {
                    "mean": 68321.39925,
                    "std": 38402.74451933742
                }
            },
            "per_measurement": {
                "Round_1": {
                    "file": "75_01_WW_01.txt",
                    "total_area": 46888.499249999986,
                    "crystalline_area": 0.0,
                    "amorphous_area": 46888.499249999986,
                    "crystalline_fraction": 0.0,
                    "amorphous_fraction": 1.0
                },
                "Round_2": {
                    "file": "75_01_WW_02.txt",
                    "total_area": 45418.74925,
                    "crystalline_area": 0.0,
                    "amorphous_area": 45418.74925,
                    "crystalline_fraction": 0.0,
                    "amorphous_fraction": 1.0
                },
                "Round_3": {
                    "file": "75_01_WW_03.txt",
                    "total_area": 112656.94925,
                    "crystalline_area": 0.0,
                    "amorphous_area": 112656.94925,
                    "crystalline_fraction": 0.0,
                    "amorphous_fraction": 1.0
                }
            }
        },
        "phase_composition": {
            "Sodalite": {
                "mean": 0,
                "std": 0
            },
            "Diamondoid": {
                "mean": 0,
                "std": 0
            },
            "U12": {
                "mean": 0,
                "std": 0
            },
            "U13": {
                "mean": 0,
                "std": 0
            },
            "ZIF-EC-1": {
                "mean": 0,
                "std": 0
            },
            "ZIF-C": {
                "mean": 0,
                "std": 0
            },
            "ZIF-L": {
                "mean": 0,
                "std": 0
            }
        },
        "composition": {
            "M_percent": 10.0,
            "L_percent": 10.0,
            "BSA_percent": 80.0
        },
        "encapsulation_efficiency": {
            "mean": 90.945,
            "error_bar": 2.46
        },
        "atr_file": "A75WW-01.xy",
        "ir_data": {
            "area_1647": 0.0262,
            "height_1647": 0.003,
            "area_421": 0.0022,
            "peak_pos_421": 417.3934,
            "height_421": 0.0005,
            "ratio_selected_peaks": 0.9239,
            "adaptive": {
                "method": "adaptive peak-finding; Amide I search 1620-1680 cm^-1, integrate ±25 cm^-1; Zn-N search 405-440 cm^-1, integrate ±10 cm^-1; optional nu-correction (A·nu); response factors f_BSA=600, f_MOF=30",
                "peak_1647_found": 1651.0684,
                "peak_1647_shift_cm1": 4.0684,
                "height_1647": 0.0394,
                "area_1647_raw": 0.8703,
                "area_1647_nu": 1435.531,
                "peak_421_found": 417.3934,
                "peak_421_shift_cm1": -3.6066,
                "height_421": 0.0029,
                "area_421_raw": 0.01,
                "area_421_nu": 4.1505,
                "ratio_raw": 0.9887,
                "ratio_nu": 0.9971,
                "ratio_response": 0.9453
            },
            "ratio_raw_adaptive": 0.9887,
            "ratio_nu_corrected": 0.9971,
            "ratio_response_scaled": 0.9453
        },
        "LC_percent": null
    },
    "75_02_EW": {
        "washing": "ethanol_washing",
        "concentration": 75.0,
        "ternary_position": 2,
        "measurements": {
            "Round_1": "75_02_EW_01.xy",
            "Round_2": "75_02_EW_02.xy",
            "Round_3": "75_02_EW_03.xy"
        },
        "crystallinity": {
            "fractions": {
                "crystalline": {
                    "mean": 0.0,
                    "std": 0.0
                },
                "amorphous": {
                    "mean": 1.0,
                    "std": 0.0
                }
            },
            "areas": {
                "crystalline": {
                    "mean": 0.0,
                    "std": 0.0
                },
                "amorphous": {
                    "mean": 64342.56591666667,
                    "std": 40326.39294176127
                }
            },
            "per_measurement": {
                "Round_1": {
                    "file": "75_02_EW_01.txt",
                    "total_area": 36313.29925,
                    "crystalline_area": 0.0,
                    "amorphous_area": 36313.29925,
                    "crystalline_fraction": 0.0,
                    "amorphous_fraction": 1.0
                },
                "Round_2": {
                    "file": "75_02_EW_02.txt",
                    "total_area": 46154.89925,
                    "crystalline_area": 0.0,
                    "amorphous_area": 46154.89925,
                    "crystalline_fraction": 0.0,
                    "amorphous_fraction": 1.0
                },
                "Round_3": {
                    "file": "75_02_EW_03.txt",
                    "total_area": 110559.49925,
                    "crystalline_area": 0.0,
                    "amorphous_area": 110559.49925,
                    "crystalline_fraction": 0.0,
                    "amorphous_fraction": 1.0
                }
            }
        },
        "phase_composition": {
            "Sodalite": {
                "mean": 0.0,
                "std": 0.0
            },
            "Diamondoid": {
                "mean": 0.0,
                "std": 0.0
            },
            "U12": {
                "mean": 0.0,
                "std": 0.0
            },
            "U13": {
                "mean": 0.0,
                "std": 0.0
            },
            "ZIF-EC-1": {
                "mean": 0.0,
                "std": 0.0
            },
            "ZIF-C": {
                "mean": 0.0,
                "std": 0.0
            },
            "ZIF-L": {
                "mean": 0.0,
                "std": 0.0
            }
        },
        "composition": {
            "M_percent": 20.0,
            "L_percent": 10.0,
            "BSA_percent": 70.0
        },
        "encapsulation_efficiency": {
            "mean": 83.445,
            "error_bar": 0.568
        },
        "atr_file": "A75EW-02.xy",
        "ir_data": {
            "area_1647": 0.0245,
            "height_1647": 0.0027,
            "area_421": 0.0132,
            "peak_pos_421": 419.4495,
            "height_421": 0.002,
            "ratio_selected_peaks": 0.6495,
            "adaptive": {
                "method": "adaptive peak-finding; Amide I search 1620-1680 cm^-1, integrate ±25 cm^-1; Zn-N search 405-440 cm^-1, integrate ±10 cm^-1; optional nu-correction (A·nu); response factors f_BSA=600, f_MOF=30",
                "peak_1647_found": 1651.0684,
                "peak_1647_shift_cm1": 4.0684,
                "height_1647": 0.0314,
                "area_1647_raw": 0.6841,
                "area_1647_nu": 1128.4116,
                "peak_421_found": 419.4495,
                "peak_421_shift_cm1": -1.5505,
                "height_421": 0.0028,
                "area_421_raw": 0.0313,
                "area_421_nu": 13.1157,
                "ratio_raw": 0.9563,
                "ratio_nu": 0.9885,
                "ratio_response": 0.8114
            },
            "ratio_raw_adaptive": 0.9563,
            "ratio_nu_corrected": 0.9885,
            "ratio_response_scaled": 0.8114
        },
        "LC_percent": null
    },
    "75_02_WW": {
        "washing": "water_washing",
        "concentration": 75.0,
        "ternary_position": 2,
        "measurements": {
            "Round_1": "75_02_WW_01.xy",
            "Round_2": "75_02_WW_02.xy",
            "Round_3": "75_02_WW_03.xy"
        },
        "crystallinity": {
            "fractions": {
                "crystalline": {
                    "mean": 0.0,
                    "std": 0.0
                },
                "amorphous": {
                    "mean": 1.0,
                    "std": 0.0
                }
            },
            "areas": {
                "crystalline": {
                    "mean": 0.0,
                    "std": 0.0
                },
                "amorphous": {
                    "mean": 70607.46591666667,
                    "std": 15441.199969669893
                }
            },
            "per_measurement": {
                "Round_1": {
                    "file": "75_02_WW_01.txt",
                    "total_area": 53626.49924999999,
                    "crystalline_area": 0.0,
                    "amorphous_area": 53626.49924999999,
                    "crystalline_fraction": 0.0,
                    "amorphous_fraction": 1.0
                },
                "Round_2": {
                    "file": "75_02_WW_02.txt",
                    "total_area": 74389.89924999999,
                    "crystalline_area": 0.0,
                    "amorphous_area": 74389.89924999999,
                    "crystalline_fraction": 0.0,
                    "amorphous_fraction": 1.0
                },
                "Round_3": {
                    "file": "75_02_WW_03.txt",
                    "total_area": 83805.99925000001,
                    "crystalline_area": 0.0,
                    "amorphous_area": 83805.99925000001,
                    "crystalline_fraction": 0.0,
                    "amorphous_fraction": 1.0
                }
            }
        },
        "phase_composition": {
            "Sodalite": {
                "mean": 0,
                "std": 0
            },
            "Diamondoid": {
                "mean": 0,
                "std": 0
            },
            "U12": {
                "mean": 0,
                "std": 0
            },
            "U13": {
                "mean": 0,
                "std": 0
            },
            "ZIF-EC-1": {
                "mean": 0,
                "std": 0
            },
            "ZIF-C": {
                "mean": 0,
                "std": 0
            },
            "ZIF-L": {
                "mean": 0,
                "std": 0
            }
        },
        "composition": {
            "M_percent": 20.0,
            "L_percent": 10.0,
            "BSA_percent": 70.0
        },
        "encapsulation_efficiency": {
            "mean": 89.328,
            "error_bar": 4.204
        },
        "atr_file": "A75WW-02.xy",
        "ir_data": {
            "area_1647": 0.0245,
            "height_1647": 0.0027,
            "area_421": 0.0056,
            "peak_pos_421": 417.3934,
            "height_421": 0.0015,
            "ratio_selected_peaks": 0.8141,
            "adaptive": {
                "method": "adaptive peak-finding; Amide I search 1620-1680 cm^-1, integrate ±25 cm^-1; Zn-N search 405-440 cm^-1, integrate ±10 cm^-1; optional nu-correction (A·nu); response factors f_BSA=600, f_MOF=30",
                "peak_1647_found": 1651.0684,
                "peak_1647_shift_cm1": 4.0684,
                "height_1647": 0.035,
                "area_1647_raw": 0.7739,
                "area_1647_nu": 1276.5956,
                "peak_421_found": 417.3934,
                "peak_421_shift_cm1": -3.6066,
                "height_421": 0.0042,
                "area_421_raw": 0.009,
                "area_421_nu": 3.7641,
                "ratio_raw": 0.9885,
                "ratio_nu": 0.9971,
                "ratio_response": 0.9443
            },
            "ratio_raw_adaptive": 0.9885,
            "ratio_nu_corrected": 0.9971,
            "ratio_response_scaled": 0.9443
        },
        "LC_percent": null
    },
    "75_03_EW": {
        "washing": "ethanol_washing",
        "concentration": 75.0,
        "ternary_position": 3,
        "measurements": {
            "Round_1": "75_03_EW_01.xy",
            "Round_2": "75_03_EW_02.xy",
            "Round_3": "75_03_EW_03.xy"
        },
        "crystallinity": {
            "fractions": {
                "crystalline": {
                    "mean": 0.0,
                    "std": 0.0
                },
                "amorphous": {
                    "mean": 1.0,
                    "std": 0.0
                }
            },
            "areas": {
                "crystalline": {
                    "mean": 0.0,
                    "std": 0.0
                },
                "amorphous": {
                    "mean": 60344.13258333333,
                    "std": 36869.16604394292
                }
            },
            "per_measurement": {
                "Round_1": {
                    "file": "75_03_EW_01.txt",
                    "total_area": 35984.44924999999,
                    "crystalline_area": 0.0,
                    "amorphous_area": 35984.44924999999,
                    "crystalline_fraction": 0.0,
                    "amorphous_fraction": 1.0
                },
                "Round_2": {
                    "file": "75_03_EW_02.txt",
                    "total_area": 42286.74925000001,
                    "crystalline_area": 0.0,
                    "amorphous_area": 42286.74925000001,
                    "crystalline_fraction": 0.0,
                    "amorphous_fraction": 1.0
                },
                "Round_3": {
                    "file": "75_03_EW_03.txt",
                    "total_area": 102761.19925,
                    "crystalline_area": 0.0,
                    "amorphous_area": 102761.19925,
                    "crystalline_fraction": 0.0,
                    "amorphous_fraction": 1.0
                }
            }
        },
        "phase_composition": {
            "Sodalite": {
                "mean": 0.0,
                "std": 0.0
            },
            "Diamondoid": {
                "mean": 0.0,
                "std": 0.0
            },
            "U12": {
                "mean": 0.0,
                "std": 0.0
            },
            "U13": {
                "mean": 0.0,
                "std": 0.0
            },
            "ZIF-EC-1": {
                "mean": 0.0,
                "std": 0.0
            },
            "ZIF-C": {
                "mean": 0.0,
                "std": 0.0
            },
            "ZIF-L": {
                "mean": 0.0,
                "std": 0.0
            }
        },
        "composition": {
            "M_percent": 30.0,
            "L_percent": 10.0,
            "BSA_percent": 60.0
        },
        "encapsulation_efficiency": {
            "mean": 86.81,
            "error_bar": 1.503
        },
        "atr_file": "A75EW-03.xy",
        "ir_data": {
            "area_1647": 0.0209,
            "height_1647": 0.0024,
            "area_421": 0.0019,
            "peak_pos_421": 425.6179,
            "height_421": 0.0005,
            "ratio_selected_peaks": 0.9157,
            "adaptive": {
                "method": "adaptive peak-finding; Amide I search 1620-1680 cm^-1, integrate ±25 cm^-1; Zn-N search 405-440 cm^-1, integrate ±10 cm^-1; optional nu-correction (A·nu); response factors f_BSA=600, f_MOF=30",
                "peak_1647_found": 1651.0684,
                "peak_1647_shift_cm1": 4.0684,
                "height_1647": 0.0261,
                "area_1647_raw": 0.5725,
                "area_1647_nu": 944.4103,
                "peak_421_found": 435.8985,
                "peak_421_shift_cm1": 14.8985,
                "height_421": 0.001,
                "area_421_raw": 0.0026,
                "area_421_nu": 1.1536,
                "ratio_raw": 0.9954,
                "ratio_nu": 0.9988,
                "ratio_response": 0.9762
            },
            "ratio_raw_adaptive": 0.9954,
            "ratio_nu_corrected": 0.9988,
            "ratio_response_scaled": 0.9762
        },
        "LC_percent": null
    },
    "75_03_WW": {
        "washing": "water_washing",
        "concentration": 75.0,
        "ternary_position": 3,
        "measurements": {
            "Round_1": "75_03_WW_01.xy",
            "Round_2": "75_03_WW_02.xy",
            "Round_3": "75_03_WW_03.xy"
        },
        "crystallinity": {
            "fractions": {
                "crystalline": {
                    "mean": 0.0,
                    "std": 0.0
                },
                "amorphous": {
                    "mean": 1.0,
                    "std": 0.0
                }
            },
            "areas": {
                "crystalline": {
                    "mean": 0.0,
                    "std": 0.0
                },
                "amorphous": {
                    "mean": 74074.38258333334,
                    "std": 19264.248490424776
                }
            },
            "per_measurement": {
                "Round_1": {
                    "file": "75_03_WW_01.txt",
                    "total_area": 61228.949250000005,
                    "crystalline_area": 0.0,
                    "amorphous_area": 61228.949250000005,
                    "crystalline_fraction": 0.0,
                    "amorphous_fraction": 1.0
                },
                "Round_2": {
                    "file": "75_03_WW_02.txt",
                    "total_area": 64769.499250000015,
                    "crystalline_area": 0.0,
                    "amorphous_area": 64769.499250000015,
                    "crystalline_fraction": 0.0,
                    "amorphous_fraction": 1.0
                },
                "Round_3": {
                    "file": "75_03_WW_03.txt",
                    "total_area": 96224.69925,
                    "crystalline_area": 0.0,
                    "amorphous_area": 96224.69925,
                    "crystalline_fraction": 0.0,
                    "amorphous_fraction": 1.0
                }
            }
        },
        "phase_composition": {
            "Sodalite": {
                "mean": 0,
                "std": 0
            },
            "Diamondoid": {
                "mean": 0,
                "std": 0
            },
            "U12": {
                "mean": 0,
                "std": 0
            },
            "U13": {
                "mean": 0,
                "std": 0
            },
            "ZIF-EC-1": {
                "mean": 0,
                "std": 0
            },
            "ZIF-C": {
                "mean": 0,
                "std": 0
            },
            "ZIF-L": {
                "mean": 0,
                "std": 0
            }
        },
        "composition": {
            "M_percent": 30.0,
            "L_percent": 10.0,
            "BSA_percent": 60.0
        },
        "encapsulation_efficiency": {
            "mean": 87.901,
            "error_bar": 0.571
        },
        "atr_file": "A75WW-03.xy",
        "ir_data": {
            "area_1647": 0.0287,
            "height_1647": 0.0032,
            "area_421": 0.0,
            "peak_pos_421": 415.3372,
            "height_421": 0.0,
            "ratio_selected_peaks": 1.0,
            "adaptive": {
                "method": "adaptive peak-finding; Amide I search 1620-1680 cm^-1, integrate ±25 cm^-1; Zn-N search 405-440 cm^-1, integrate ±10 cm^-1; optional nu-correction (A·nu); response factors f_BSA=600, f_MOF=30",
                "peak_1647_found": 1651.0684,
                "peak_1647_shift_cm1": 4.0684,
                "height_1647": 0.0412,
                "area_1647_raw": 0.9044,
                "area_1647_nu": 1491.8996,
                "peak_421_found": 427.674,
                "peak_421_shift_cm1": 6.674,
                "height_421": 0.0041,
                "area_421_raw": 0.0291,
                "area_421_nu": 12.4658,
                "ratio_raw": 0.9688,
                "ratio_nu": 0.9917,
                "ratio_response": 0.8568
            },
            "ratio_raw_adaptive": 0.9688,
            "ratio_nu_corrected": 0.9917,
            "ratio_response_scaled": 0.8568
        },
        "LC_percent": null
    },
    "75_04_EW": {
        "washing": "ethanol_washing",
        "concentration": 75.0,
        "ternary_position": 4,
        "measurements": {
            "Round_1": "75_04_EW_01.xy",
            "Round_2": "75_04_EW_02.xy",
            "Round_3": "75_04_EW_03.xy"
        },
        "crystallinity": {
            "fractions": {
                "crystalline": {
                    "mean": 0.1732126584596462,
                    "std": 0.08015483618814202
                },
                "amorphous": {
                    "mean": 0.8267873415403537,
                    "std": 0.08015483618814194
                }
            },
            "areas": {
                "crystalline": {
                    "mean": 9569.573529637504,
                    "std": 668.7933524217736
                },
                "amorphous": {
                    "mean": 56679.44238702916,
                    "std": 35983.19086255662
                }
            },
            "per_measurement": {
                "Round_1": {
                    "file": "75_04_EW_01.txt",
                    "total_area": 34637.99924999999,
                    "crystalline_area": 8797.404324028845,
                    "amorphous_area": 25840.594925971156,
                    "crystalline_fraction": 0.25398130707647165,
                    "amorphous_fraction": 0.7460186929235284
                },
                "Round_2": {
                    "file": "75_04_EW_02.txt",
                    "total_area": 57949.94924999999,
                    "crystalline_area": 9965.687423335256,
                    "amorphous_area": 47984.26182666473,
                    "crystalline_fraction": 0.17197059794379815,
                    "amorphous_fraction": 0.8280294020562018
                },
                "Round_3": {
                    "file": "75_04_EW_03.txt",
                    "total_area": 106159.09925,
                    "crystalline_area": 9945.628841548409,
                    "amorphous_area": 96213.47040845158,
                    "crystalline_fraction": 0.09368607035866884,
                    "amorphous_fraction": 0.9063139296413311
                }
            }
        },
        "phase_composition": {
            "Sodalite": {
                "mean": 0.0,
                "std": 0.0
            },
            "Diamondoid": {
                "mean": 0.0,
                "std": 0.0
            },
            "U12": {
                "mean": 0.0,
                "std": 0.0
            },
            "U13": {
                "mean": 1.0,
                "std": 0.0
            },
            "ZIF-EC-1": {
                "mean": 0.0,
                "std": 0.0
            },
            "ZIF-C": {
                "mean": 0.0,
                "std": 0.0
            },
            "ZIF-L": {
                "mean": 0.0,
                "std": 0.0
            }
        },
        "composition": {
            "M_percent": 40.0,
            "L_percent": 10.0,
            "BSA_percent": 50.0
        },
        "encapsulation_efficiency": {
            "mean": 85.537,
            "error_bar": 1.25
        },
        "atr_file": "A75EW-04.xy",
        "ir_data": {
            "area_1647": 0.0215,
            "height_1647": 0.0026,
            "area_421": 0.0007,
            "peak_pos_421": 417.3934,
            "height_421": 0.0004,
            "ratio_selected_peaks": 0.9674,
            "adaptive": {
                "method": "adaptive peak-finding; Amide I search 1620-1680 cm^-1, integrate ±25 cm^-1; Zn-N search 405-440 cm^-1, integrate ±10 cm^-1; optional nu-correction (A·nu); response factors f_BSA=600, f_MOF=30",
                "peak_1647_found": 1651.0684,
                "peak_1647_shift_cm1": 4.0684,
                "height_1647": 0.0257,
                "area_1647_raw": 0.5603,
                "area_1647_nu": 924.4194,
                "peak_421_found": 415.3372,
                "peak_421_shift_cm1": -5.6628,
                "height_421": 0.0029,
                "area_421_raw": 0.0205,
                "area_421_nu": 8.5439,
                "ratio_raw": 0.9647,
                "ratio_nu": 0.9908,
                "ratio_response": 0.844
            },
            "ratio_raw_adaptive": 0.9647,
            "ratio_nu_corrected": 0.9908,
            "ratio_response_scaled": 0.844
        },
        "LC_percent": 83
    },
    "75_04_WW": {
        "washing": "water_washing",
        "concentration": 75.0,
        "ternary_position": 4,
        "measurements": {
            "Round_1": "75_04_WW_01.xy",
            "Round_2": "75_04_WW_02.xy",
            "Round_3": "75_04_WW_03.xy"
        },
        "crystallinity": {
            "fractions": {
                "crystalline": {
                    "mean": 0.0,
                    "std": 0.0
                },
                "amorphous": {
                    "mean": 1.0,
                    "std": 0.0
                }
            },
            "areas": {
                "crystalline": {
                    "mean": 0.0,
                    "std": 0.0
                },
                "amorphous": {
                    "mean": 60449.34925000001,
                    "std": 18800.028376906783
                }
            },
            "per_measurement": {
                "Round_1": {
                    "file": "75_04_WW_01.txt",
                    "total_area": 43552.69924999999,
                    "crystalline_area": 0.0,
                    "amorphous_area": 43552.69924999999,
                    "crystalline_fraction": 0.0,
                    "amorphous_fraction": 1.0
                },
                "Round_2": {
                    "file": "75_04_WW_02.txt",
                    "total_area": 57094.34925000001,
                    "crystalline_area": 0.0,
                    "amorphous_area": 57094.34925000001,
                    "crystalline_fraction": 0.0,
                    "amorphous_fraction": 1.0
                },
                "Round_3": {
                    "file": "75_04_WW_03.txt",
                    "total_area": 80700.99925000001,
                    "crystalline_area": 0.0,
                    "amorphous_area": 80700.99925000001,
                    "crystalline_fraction": 0.0,
                    "amorphous_fraction": 1.0
                }
            }
        },
        "phase_composition": {
            "Sodalite": {
                "mean": 0,
                "std": 0
            },
            "Diamondoid": {
                "mean": 0,
                "std": 0
            },
            "U12": {
                "mean": 0,
                "std": 0
            },
            "U13": {
                "mean": 0,
                "std": 0
            },
            "ZIF-EC-1": {
                "mean": 0,
                "std": 0
            },
            "ZIF-C": {
                "mean": 0,
                "std": 0
            },
            "ZIF-L": {
                "mean": 0,
                "std": 0
            }
        },
        "composition": {
            "M_percent": 40.0,
            "L_percent": 10.0,
            "BSA_percent": 50.0
        },
        "encapsulation_efficiency": {
            "mean": 93.038,
            "error_bar": 2.966
        },
        "atr_file": "A75WW-04.xy",
        "ir_data": {
            "area_1647": 0.0201,
            "height_1647": 0.0024,
            "area_421": 0.0007,
            "peak_pos_421": 417.3934,
            "height_421": 0.0003,
            "ratio_selected_peaks": 0.9656,
            "adaptive": {
                "method": "adaptive peak-finding; Amide I search 1620-1680 cm^-1, integrate ±25 cm^-1; Zn-N search 405-440 cm^-1, integrate ±10 cm^-1; optional nu-correction (A·nu); response factors f_BSA=600, f_MOF=30",
                "peak_1647_found": 1651.0684,
                "peak_1647_shift_cm1": 4.0684,
                "height_1647": 0.0278,
                "area_1647_raw": 0.607,
                "area_1647_nu": 1001.2367,
                "peak_421_found": 417.3934,
                "peak_421_shift_cm1": -3.6066,
                "height_421": 0.0016,
                "area_421_raw": 0.0114,
                "area_421_nu": 4.7489,
                "ratio_raw": 0.9815,
                "ratio_nu": 0.9953,
                "ratio_response": 0.9134
            },
            "ratio_raw_adaptive": 0.9815,
            "ratio_nu_corrected": 0.9953,
            "ratio_response_scaled": 0.9134
        },
        "LC_percent": null
    },
    "75_05_EW": {
        "washing": "ethanol_washing",
        "concentration": 75.0,
        "ternary_position": 5,
        "measurements": {
            "Round_1": "75_05_EW_01.xy",
            "Round_2": "75_05_EW_02.xy",
            "Round_3": "75_05_EW_03.xy"
        },
        "crystallinity": {
            "fractions": {
                "crystalline": {
                    "mean": 0.23435730080629766,
                    "std": 0.06079078835641651
                },
                "amorphous": {
                    "mean": 0.7656426991937023,
                    "std": 0.06079078835641647
                }
            },
            "areas": {
                "crystalline": {
                    "mean": 19328.418247444788,
                    "std": 5491.102075648279
                },
                "amorphous": {
                    "mean": 65258.097669221876,
                    "std": 24189.269186534788
                }
            },
            "per_measurement": {
                "Round_1": {
                    "file": "75_05_EW_01.txt",
                    "total_area": 116827.74925,
                    "crystalline_area": 24329.38643885596,
                    "amorphous_area": 92498.36281114403,
                    "crystalline_fraction": 0.2082500655455875,
                    "amorphous_fraction": 0.7917499344544126
                },
                "Round_2": {
                    "file": "75_05_EW_02.txt",
                    "total_area": 70437.84925,
                    "crystalline_area": 13452.294972774855,
                    "amorphous_area": 56985.55427722515,
                    "crystalline_fraction": 0.19098105799666867,
                    "amorphous_fraction": 0.8090189420033314
                },
                "Round_3": {
                    "file": "75_05_EW_03.txt",
                    "total_area": 66493.94924999999,
                    "crystalline_area": 20203.573330703548,
                    "amorphous_area": 46290.375919296435,
                    "crystalline_fraction": 0.30384077887663674,
                    "amorphous_fraction": 0.6961592211233634
                }
            }
        },
        "phase_composition": {
            "Sodalite": {
                "mean": 0.0,
                "std": 0.0
            },
            "Diamondoid": {
                "mean": 0.0,
                "std": 0.0
            },
            "U12": {
                "mean": 0.0,
                "std": 0.0
            },
            "U13": {
                "mean": 1.0,
                "std": 0.0
            },
            "ZIF-EC-1": {
                "mean": 0.0,
                "std": 0.0
            },
            "ZIF-C": {
                "mean": 0.0,
                "std": 0.0
            },
            "ZIF-L": {
                "mean": 0.0,
                "std": 0.0
            }
        },
        "composition": {
            "M_percent": 50.0,
            "L_percent": 10.0,
            "BSA_percent": 40.0
        },
        "encapsulation_efficiency": {
            "mean": 82.172,
            "error_bar": 2.32
        },
        "atr_file": "A75EW-05.xy",
        "ir_data": {
            "area_1647": 0.0044,
            "height_1647": 0.0006,
            "area_421": 0.0,
            "peak_pos_421": 415.3372,
            "height_421": 0.0,
            "ratio_selected_peaks": 1.0,
            "adaptive": {
                "method": "adaptive peak-finding; Amide I search 1620-1680 cm^-1, integrate ±25 cm^-1; Zn-N search 405-440 cm^-1, integrate ±10 cm^-1; optional nu-correction (A·nu); response factors f_BSA=600, f_MOF=30",
                "peak_1647_found": 1651.0684,
                "peak_1647_shift_cm1": 4.0684,
                "height_1647": 0.0081,
                "area_1647_raw": 0.181,
                "area_1647_nu": 298.6937,
                "peak_421_found": 435.8985,
                "peak_421_shift_cm1": 14.8985,
                "height_421": 0.0004,
                "area_421_raw": 0.0089,
                "area_421_nu": 3.9087,
                "ratio_raw": 0.953,
                "ratio_nu": 0.9871,
                "ratio_response": 0.7926
            },
            "ratio_raw_adaptive": 0.953,
            "ratio_nu_corrected": 0.9871,
            "ratio_response_scaled": 0.7926
        },
        "LC_percent": 83
    },
    "75_05_WW": {
        "washing": "water_washing",
        "concentration": 75.0,
        "ternary_position": 5,
        "measurements": {
            "Round_1": "75_05_WW_01.xy",
            "Round_2": "75_05_WW_02.xy",
            "Round_3": "75_05_WW_03.xy"
        },
        "crystallinity": {
            "fractions": {
                "crystalline": {
                    "mean": 0.0,
                    "std": 0.0
                },
                "amorphous": {
                    "mean": 1.0,
                    "std": 0.0
                }
            },
            "areas": {
                "crystalline": {
                    "mean": 0.0,
                    "std": 0.0
                },
                "amorphous": {
                    "mean": 65228.432583333335,
                    "std": 13868.37215306229
                }
            },
            "per_measurement": {
                "Round_1": {
                    "file": "75_05_WW_01.txt",
                    "total_area": 52736.24924999999,
                    "crystalline_area": 0.0,
                    "amorphous_area": 52736.24924999999,
                    "crystalline_fraction": 0.0,
                    "amorphous_fraction": 1.0
                },
                "Round_2": {
                    "file": "75_05_WW_02.txt",
                    "total_area": 80151.54925000001,
                    "crystalline_area": 0.0,
                    "amorphous_area": 80151.54925000001,
                    "crystalline_fraction": 0.0,
                    "amorphous_fraction": 1.0
                },
                "Round_3": {
                    "file": "75_05_WW_03.txt",
                    "total_area": 62797.49924999999,
                    "crystalline_area": 0.0,
                    "amorphous_area": 62797.49924999999,
                    "crystalline_fraction": 0.0,
                    "amorphous_fraction": 1.0
                }
            }
        },
        "phase_composition": {
            "Sodalite": {
                "mean": 0,
                "std": 0
            },
            "Diamondoid": {
                "mean": 0,
                "std": 0
            },
            "U12": {
                "mean": 0,
                "std": 0
            },
            "U13": {
                "mean": 0,
                "std": 0
            },
            "ZIF-EC-1": {
                "mean": 0,
                "std": 0
            },
            "ZIF-C": {
                "mean": 0,
                "std": 0
            },
            "ZIF-L": {
                "mean": 0,
                "std": 0
            }
        },
        "composition": {
            "M_percent": 50.0,
            "L_percent": 10.0,
            "BSA_percent": 40.0
        },
        "encapsulation_efficiency": {
            "mean": 88.472,
            "error_bar": 1.997
        },
        "atr_file": "A75WW-05.xy",
        "ir_data": {
            "area_1647": 0.0206,
            "height_1647": 0.0024,
            "area_421": 0.0014,
            "peak_pos_421": 417.3934,
            "height_421": 0.0006,
            "ratio_selected_peaks": 0.936,
            "adaptive": {
                "method": "adaptive peak-finding; Amide I search 1620-1680 cm^-1, integrate ±25 cm^-1; Zn-N search 405-440 cm^-1, integrate ±10 cm^-1; optional nu-correction (A·nu); response factors f_BSA=600, f_MOF=30",
                "peak_1647_found": 1651.0684,
                "peak_1647_shift_cm1": 4.0684,
                "height_1647": 0.0292,
