Repository: digital-chemistry/zif-vis

# ZIF Biocomposite Explorer

Interactive Flask app for exploring ZIF biocomposite formulations across composition, concentration, phase assignment, crystallinity, encapsulation efficiency, and experiment-level spectra.

## What this app shows

The explorer combines a summary dataset with repeat-level ATR-IR and XRD measurements.

- The main plot shows sample points in ternary composition space.
- The 3D view stacks concentration layers vertically.
- The 2D view isolates one concentration layer at a time.
- The right inspector explains the selected sample with parameters, phase composition, ATR-IR, and repeated XRD measurements.

File: project/zif_biocomposite_summary_manual.json (part 33 of 39)
{
                "area_1647_raw": 0.6473,
                "area_1647_nu": 1067.8186,
                "peak_421_found": 409.1689,
                "peak_421_shift_cm1": -11.8311,
                "height_421": 0.0027,
                "area_421_raw": 0.0256,
                "area_421_nu": 10.4346,
                "ratio_raw": 0.962,
                "ratio_nu": 0.9903,
                "ratio_response": 0.8365
            },
            "ratio_raw_adaptive": 0.962,
            "ratio_nu_corrected": 0.9903,
            "ratio_response_scaled": 0.8365
        },
        "LC_percent": null
    },
    "75_06_EW": {
        "washing": "ethanol_washing",
        "concentration": 75.0,
        "ternary_position": 6,
        "measurements": {
            "Round_1": "75_06_EW_01.xy",
            "Round_2": "75_06_EW_02.xy",
            "Round_3": "75_06_EW_03.xy"
        },
        "crystallinity": {
            "fractions": {
                "crystalline": {
                    "mean": 0.34465007009904175,
                    "std": 0.027694662781616437
                },
                "amorphous": {
                    "mean": 0.6553499299009583,
                    "std": 0.027694662781616416
                }
            },
            "areas": {
                "crystalline": {
                    "mean": 65072.27622529798,
                    "std": 24049.182582771686
                },
                "amorphous": {
                    "mean": 122309.723024702,
                    "std": 41908.54497053741
                }
            },
            "per_measurement": {
                "Round_1": {
                    "file": "75_06_EW_01.txt",
                    "total_area": 251846.84925000003,
                    "crystalline_area": 85781.47287778559,
                    "amorphous_area": 166065.3763722144,
                    "crystalline_fraction": 0.3406096726373304,
                    "amorphous_fraction": 0.6593903273626697
                },
                "Round_2": {
                    "file": "75_06_EW_02.txt",
                    "total_area": 121227.44925,
                    "crystalline_area": 38695.50378297568,
                    "amorphous_area": 82531.94546702431,
                    "crystalline_fraction": 0.31919754166547126,
                    "amorphous_fraction": 0.6808024583345287
                },
                "Round_3": {
                    "file": "75_06_EW_03.txt",
                    "total_area": 189071.69925,
                    "crystalline_area": 70739.8520151327,
                    "amorphous_area": 118331.84723486731,
                    "crystalline_fraction": 0.37414299599432355,
                    "amorphous_fraction": 0.6258570040056765
                }
            }
        },
        "phase_composition": {
            "Sodalite": {
                "mean": 0.0,
                "std": 0.0
            },
            "Diamondoid": {
                "mean": 0.0,
                "std": 0.0
            },
            "U12": {
                "mean": 0.0,
                "std": 0.0
            },
            "U13": {
                "mean": 1.0,
                "std": 0.0
            },
            "ZIF-EC-1": {
                "mean": 0.0,
                "std": 0.0
            },
            "ZIF-C": {
                "mean": 0.0,
                "std": 0.0
            },
            "ZIF-L": {
                "mean": 0.0,
                "std": 0.0
            }
        },
        "composition": {
            "M_percent": 60.0,
            "L_percent": 10.0,
            "BSA_percent": 30.0
        },
        "encapsulation_efficiency": {
            "mean": 73.806,
            "error_bar": 2.728
        },
        "atr_file": "A75EW-06.xy",
        "ir_data": {
            "area_1647": 0.0208,
            "height_1647": 0.0025,
            "area_421": 0.0038,
            "peak_pos_421": 419.4495,
            "height_421": 0.0009,
            "ratio_selected_peaks": 0.8438,
            "adaptive": {
                "method": "adaptive peak-finding; Amide I search 1620-1680 cm^-1, integrate ±25 cm^-1; Zn-N search 405-440 cm^-1, integrate ±10 cm^-1; optional nu-correction (A·nu); response factors f_BSA=600, f_MOF=30",
                "peak_1647_found": 1651.0684,
                "peak_1647_shift_cm1": 4.0684,
                "height_1647": 0.0296,
                "area_1647_raw": 0.6671,
                "area_1647_nu": 1100.7627,
                "peak_421_found": 417.3934,
                "peak_421_shift_cm1": -3.6066,
                "height_421": 0.0018,
                "area_421_raw": 0.0221,
                "area_421_nu": 9.222,
                "ratio_raw": 0.968,
                "ratio_nu": 0.9917,
                "ratio_response": 0.8565
            },
            "ratio_raw_adaptive": 0.968,
            "ratio_nu_corrected": 0.9917,
            "ratio_response_scaled": 0.8565
        },
        "LC_percent": 85
    },
    "75_06_WW": {
        "washing": "water_washing",
        "concentration": 75.0,
        "ternary_position": 6,
        "measurements": {
            "Round_1": "75_06_WW_01.xy",
            "Round_2": "75_06_WW_02.xy",
            "Round_3": "75_06_WW_03.xy"
        },
        "crystallinity": {
            "fractions": {
                "crystalline": {
                    "mean": 0.0,
                    "std": 0.0
                },
                "amorphous": {
                    "mean": 1.0,
                    "std": 0.0
                }
            },
            "areas": {
                "crystalline": {
                    "mean": 0.0,
                    "std": 0.0
                },
                "amorphous": {
                    "mean": 73336.06591666667,
                    "std": 12281.886831258198
                }
            },
            "per_measurement": {
                "Round_1": {
                    "file": "75_06_WW_01.txt",
                    "total_area": 60452.19925,
                    "crystalline_area": 0.0,
                    "amorphous_area": 60452.19925,
                    "crystalline_fraction": 0.0,
                    "amorphous_fraction": 1.0
                },
                "Round_2": {
                    "file": "75_06_WW_02.txt",
                    "total_area": 84911.14925000002,
                    "crystalline_area": 0.0,
                    "amorphous_area": 84911.14925000002,
                    "crystalline_fraction": 0.0,
                    "amorphous_fraction": 1.0
                },
                "Round_3": {
                    "file": "75_06_WW_03.txt",
                    "total_area": 74644.84925,
                    "crystalline_area": 0.0,
                    "amorphous_area": 74644.84925,
                    "crystalline_fraction": 0.0,
                    "amorphous_fraction": 1.0
                }
            }
        },
        "phase_composition": {
            "Sodalite": {
                "mean": 0,
                "std": 0
            },
            "Diamondoid": {
                "mean": 0,
                "std": 0
            },
            "U12": {
                "mean": 0,
                "std": 0
            },
            "U13": {
                "mean": 0,
                "std": 0
            },
            "ZIF-EC-1": {
                "mean": 0,
                "std": 0
            },
            "ZIF-C": {
                "mean": 0,
                "std": 0
            },
            "ZIF-L": {
                "mean": 0,
                "std": 0
            }
        },
        "composition": {
            "M_percent": 60.0,
            "L_percent": 10.0,
            "BSA_percent": 30.0
        },
        "encapsulation_efficiency": {
            "mean": 81.814,
            "error_bar": 1.188
        },
        "atr_file": "A75WW-06.xy",
        "ir_data": {
            "area_1647": 0.0195,
            "height_1647": 0.0023,
            "area_421": 0.0,
            "peak_pos_421": 415.3372,
            "height_421": 0.0,
            "ratio_selected_peaks": 1.0,
            "adaptive": {
                "method": "adaptive peak-finding; Amide I search 1620-1680 cm^-1, integrate ±25 cm^-1; Zn-N search 405-440 cm^-1, integrate ±10 cm^-1; optional nu-correction (A·nu); response factors f_BSA=600, f_MOF=30",
                "peak_1647_found": 1651.0684,
                "peak_1647_shift_cm1": 4.0684,
                "height_1647": 0.0302,
                "area_1647_raw": 0.6636,
                "area_1647_nu": 1094.5483,
                "peak_421_found": 427.674,
                "peak_421_shift_cm1": 6.674,
                "height_421": 0.0037,
                "area_421_raw": 0.0229,
                "area_421_nu": 9.8191,
                "ratio_raw": 0.9666,
                "ratio_nu": 0.9911,
                "ratio_response": 0.8479
            },
            "ratio_raw_adaptive": 0.9666,
            "ratio_nu_corrected": 0.9911,
            "ratio_response_scaled": 0.8479
        },
        "LC_percent": null
    },
    "75_07_EW": {
        "washing": "ethanol_washing",
        "concentration": 75.0,
        "ternary_position": 7,
        "measurements": {
            "Round_1": "75_07_EW_01.xy",
            "Round_2": "75_07_EW_02.xy",
            "Round_3": "75_07_EW_03.xy"
        },
        "crystallinity": {
            "fractions": {
                "crystalline": {
                    "mean": 0.42095075202748017,
                    "std": 0.03420041533517433
                },
                "amorphous": {
                    "mean": 0.5790492479725199,
                    "std": 0.03420041533517436
                }
            },
            "areas": {
                "crystalline": {
                    "mean": 100256.17255212874,
                    "std": 42692.36704600213
                },
                "amorphous": {
                    "mean": 135369.09336453793,
                    "std": 53292.33067591571
                }
            },
            "per_measurement": {
                "Round_1": {
                    "file": "75_07_EW_01.txt",
                    "total_area": 325925.39925,
                    "crystalline_area": 136051.6291002727,
                    "amorphous_area": 189873.77014972732,
                    "crystalline_fraction": 0.41743180928318735,
                    "amorphous_fraction": 0.5825681907168127
                },
                "Round_2": {
                    "file": "75_07_EW_02.txt",
                    "total_area": 136382.59925,
                    "crystalline_area": 53004.53190043627,
                    "amorphous_area": 83378.06734956372,
                    "crystalline_fraction": 0.38864585505717497,
                    "amorphous_fraction": 0.6113541449428251
                },
                "Round_3": {
                    "file": "75_07_EW_03.txt",
                    "total_area": 244567.79925,
                    "crystalline_area": 111712.35665567729,
                    "amorphous_area": 132855.44259432273,
                    "crystalline_fraction": 0.4567745917420782,
                    "amorphous_fraction": 0.5432254082579219
                }
            }
        },
        "phase_composition": {
            "Sodalite": {
                "mean": 0.0,
                "std": 0.0
            },
            "Diamondoid": {
                "mean": 0.0,
                "std": 0.0
            },
            "U12": {
                "mean": 0.0,
                "std": 0.0
            },
            "U13": {
                "mean": 1.0,
                "std": 0.0
            },
            "ZIF-EC-1": {
                "mean": 0.0,
                "std": 0.0
            },
            "ZIF-C": {
                "mean": 0.0,
                "std": 0.0
            },
            "ZIF-L": {
                "mean": 0.0,
                "std": 0.0
            }
        },
        "composition": {
            "M_percent": 70.0,
            "L_percent": 10.0,
            "BSA_percent": 20.0
        },
        "encapsulation_efficiency": {
            "mean": 50.253,
            "error_bar": 5.633
        },
        "atr_file": "A75EW-07.xy",
        "ir_data": {
            "area_1647": 0.0145,
            "height_1647": 0.0016,
            "area_421": 0.0,
            "peak_pos_421": 415.3372,
            "height_421": 0.0,
            "ratio_selected_peaks": 1.0,
            "adaptive": {
                "method": "adaptive peak-finding; Amide I search 1620-1680 cm^-1, integrate ±25 cm^-1; Zn-N search 405-440 cm^-1, integrate ±10 cm^-1; optional nu-correction (A·nu); response factors f_BSA=600, f_MOF=30",
                "peak_1647_found": 1651.0684,
                "peak_1647_shift_cm1": 4.0684,
                "height_1647": 0.0194,
                "area_1647_raw": 0.4356,
                "area_1647_nu": 719.1403,
                "peak_421_found": 415.3372,
                "peak_421_shift_cm1": -5.6628,
                "height_421": 0.0023,
                "area_421_raw": 0.0202,
                "area_421_nu": 8.3981,
                "ratio_raw": 0.9557,
                "ratio_nu": 0.9885,
                "ratio_response": 0.8107
            },
            "ratio_raw_adaptive": 0.9557,
            "ratio_nu_corrected": 0.9885,
            "ratio_response_scaled": 0.8107
        },
        "LC_percent": 74
    },
    "75_07_WW": {
        "washing": "water_washing",
        "concentration": 75.0,
        "ternary_position": 7,
        "measurements": {
            "Round_1": "75_07_WW_01.xy",
            "Round_2": "75_07_WW_02.xy",
            "Round_3": "75_07_WW_03.xy"
        },
        "crystallinity": {
            "fractions": {
                "crystalline": {
                    "mean": 0.0,
                    "std": 0.0
                },
                "amorphous": {
                    "mean": 1.0,
                    "std": 0.0
                }
            },
            "areas": {
                "crystalline": {
                    "mean": 0.0,
                    "std": 0.0
                },
                "amorphous": {
                    "mean": 66657.91591666666,
                    "std": 26039.511778513304
                }
            },
            "per_measurement": {
                "Round_1": {
                    "file": "75_07_WW_01.txt",
                    "total_area": 40369.949250000005,
                    "crystalline_area": 0.0,
                    "amorphous_area": 40369.949250000005,
                    "crystalline_fraction": 0.0,
                    "amorphous_fraction": 1.0
                },
                "Round_2": {
                    "file": "75_07_WW_02.txt",
                    "total_area": 67162.14925,
                    "crystalline_area": 0.0,
                    "amorphous_area": 67162.14925,
                    "crystalline_fraction": 0.0,
                    "amorphous_fraction": 1.0
                },
                "Round_3": {
                    "file": "75_07_WW_03.txt",
                    "total_area": 92441.64925,
                    "crystalline_area": 0.0,
                    "amorphous_area": 92441.64925,
                    "crystalline_fraction": 0.0,
                    "amorphous_fraction": 1.0
                }
            }
        },
        "phase_composition": {
            "Sodalite": {
                "mean": 0,
                "std": 0
            },
            "Diamondoid": {
                "mean": 0,
                "std": 0
            },
            "U12": {
                "mean": 0,
                "std": 0
            },
            "U13": {
                "mean": 0,
                "std": 0
            },
            "ZIF-EC-1": {
                "mean": 0,
                "std": 0
            },
            "ZIF-C": {
                "mean": 0,
                "std": 0
            },
            "ZIF-L": {
                "mean": 0,
                "std": 0
            }
        },
        "composition": {
            "M_percent": 70.0,
            "L_percent": 10.0,
            "BSA_percent": 20.0
        },
        "encapsulation_efficiency": {
            "mean": 52.708,
            "error_bar": 2.289
        },
        "atr_file": "A75WW-07.xy",
        "ir_data": {
            "area_1647": 0.0202,
            "height_1647": 0.0026,
            "area_421": 0.0116,
            "peak_pos_421": 419.4495,
            "height_421": 0.0025,
            "ratio_selected_peaks": 0.6341,
            "adaptive": {
                "method": "adaptive peak-finding; Amide I search 1620-1680 cm^-1, integrate ±25 cm^-1; Zn-N search 405-440 cm^-1, integrate ±10 cm^-1; optional nu-correction (A·nu); response factors f_BSA=600, f_MOF=30",
                "peak_1647_found": 1651.0684,
                "peak_1647_shift_cm1": 4.0684,
                "height_1647": 0.0268,
                "area_1647_raw": 0.5689,
                "area_1647_nu": 938.4111,
                "peak_421_found": 419.4495,
                "peak_421_shift_cm1": -1.5505,
                "height_421": 0.0033,
                "area_421_raw": 0.0154,
                "area_421_nu": 6.4678,
                "ratio_raw": 0.9736,
                "ratio_nu": 0.9932,
                "ratio_response": 0.8789
            },
            "ratio_raw_adaptive": 0.9736,
            "ratio_nu_corrected": 0.9932,
            "ratio_response_scaled": 0.8789
        },
        "LC_percent": null
    },
    "75_08_EW": {
        "washing": "ethanol_washing",
        "concentration": 75.0,
        "ternary_position": 8,
        "measurements": {
            "Round_1": "75_08_EW_01.xy",
            "Round_2": "75_08_EW_02.xy",
            "Round_3": "75_08_EW_03.xy"
        },
        "crystallinity": {
            "fractions": {
                "crystalline": {
                    "mean": 0.19035104410520218,
                    "std": 0.022867125915242426
                },
                "amorphous": {
                    "mean": 0.8096489558947978,
                    "std": 0.022867125915242457
                }
            },
            "areas": {
                "crystalline": {
                    "mean": 20556.124602989526,
                    "std": 1157.1381156869552
                },
                "amorphous": {
                    "mean": 88916.60798034382,
                    "std": 17945.128709902478
                }
            },
            "per_measurement": {
                "Round_1": {
                    "file": "75_08_EW_01.txt",
                    "total_area": 130298.69925,
                    "crystalline_area": 21379.363557775076,
                    "amorphous_area": 108919.33569222494,
                    "crystalline_fraction": 0.16407963917395035,
                    "amorphous_fraction": 0.8359203608260497
                },
                "Round_2": {
                    "file": "75_08_EW_02.txt",
                    "total_area": 104655.79925000001,
                    "crystalline_area": 21055.919869974008,
                    "amorphous_area": 83599.879380026,
                    "crystalline_fraction": 0.20119209848730868,
                    "amorphous_fraction": 0.7988079015126913
                },
                "Round_3": {
                    "file": "75_08_EW_03.txt",
                    "total_area": 93463.69924999999,
                    "crystalline_area": 19233.0903812195,
                    "amorphous_area": 74230.60886878052,
                    "crystalline_fraction": 0.20578139465434753,
                    "amorphous_fraction": 0.7942186053456525
                }
            }
        },
        "phase_composition": {
            "Sodalite": {
                "mean": 1.0,
                "std": 0.0
            },
            "Diamondoid": {
                "mean": 0.0,
                "std": 0.0
            },
            "U12": {
                "mean": 0.0,
                "std": 0.0
            },
            "U13": {
                "mean": 0.0,
                "std": 0.0
            },
            "ZIF-EC-1": {
                "mean": 0.0,
                "std": 0.0
            },
            "ZIF-C": {
                "mean": 0.0,
                "std": 0.0
            },
            "ZIF-L": {
                "mean": 0.0,
                "std": 0.0
            }
        },
        "composition": {
            "M_percent": 10.0,
            "L_percent": 20.0,
            "BSA_percent": 70.0
        },
        "encapsulation_efficiency": {
            "mean": 50.344,
            "error_bar": 4.827
        },
        "atr_file": "A75EW-08.xy",
        "ir_data": {
            "area_1647": 0.0063,
            "height_1647": 0.0008,
            "area_421": 0.0126,
            "peak_pos_421": 419.4495,
            "height_421": 0.0025,
            "ratio_selected_peaks": 0.3326,
            "adaptive": {
                "method": "adaptive peak-finding; Amide I search 1620-1680 cm^-1, integrate ±25 cm^-1; Zn-N search 405-440 cm^-1, integrate ±10 cm^-1; optional nu-correction (A·nu); response factors f_BSA=600, f_MOF=30",
                "peak_1647_found": 1651.0684,
                "peak_1647_shift_cm1": 4.0684,
                "height_1647": 0.0094,
                "area_1647_raw": 0.2073,
                "area_1647_nu": 342.0354,
                "peak_421_found": 417.3934,
                "peak_421_shift_cm1": -3.6066,
                "height_421": 0.0047,
                "area_421_raw": 0.0459,
                "area_421_nu": 19.1885,
                "ratio_raw": 0.8187,
                "ratio_nu": 0.9469,
                "ratio_response": 0.4712
            },
            "ratio_raw_adaptive": 0.8187,
            "ratio_nu_corrected": 0.9469,
            "ratio_response_scaled": 0.4712
        },
        "LC_percent": 82
    },
    "75_08_WW": {
        "washing": "water_washing",
        "concentration": 75.0,
        "ternary_position": 8,
        "measurements": {
            "Round_1": "75_08_WW_01.xy",
            "Round_2": "75_08_WW_02.xy",
            "Round_3": "75_08_WW_03.xy"
        },
        "crystallinity": {
            "fractions": {
                "crystalline": {
                    "mean": 0.0,
                    "std": 0.0
                },
                "amorphous": {
                    "mean": 1.0,
                    "std": 0.0
                }
            },
            "areas": {
                "crystalline": {
                    "mean": 0.0,
                    "std": 0.0
                },
                "amorphous": {
                    "mean": 83577.88258333332,
                    "std": 27807.883430707803
                }
            },
            "per_measurement": {
                "Round_1": {
                    "file": "75_08_WW_01.txt",
                    "total_area": 53285.79924999998,
                    "crystalline_area": 0.0,
                    "amorphous_area": 53285.79924999998,
                    "crystalline_fraction": 0.0,
                    "amorphous_fraction": 1.0
                },
                "Round_2": {
                    "file": "75_08_WW_02.txt",
                    "total_area": 89500.54925000001,
                    "crystalline_area": 0.0,
                    "amorphous_area": 89500.54925000001,
                    "crystalline_fraction": 0.0,
                    "amorphous_fraction": 1.0
                },
                "Round_3": {
                    "file": "75_08_WW_03.txt",
                    "total_area": 107947.29924999998,
                    "crystalline_area": 0.0,
                    "amorphous_area": 107947.29924999998,
                    "crystalline_fraction": 0.0,
                    "amorphous_fraction": 1.0
                }
            }
        },
        "phase_composition": {
            "Sodalite": {
                "mean": 0,
                "std": 0
            },
            "Diamondoid": {
                "mean": 0,
                "std": 0
            },
            "U12": {
                "mean": 0,
                "std": 0
            },
            "U13": {
                "mean": 0,
                "std": 0
            },
            "ZIF-EC-1": {
                "mean": 0,
                "std": 0
            },
            "ZIF-C": {
                "mean": 0,
                "std": 0
            },
            "ZIF-L": {
                "mean": 0,
                "std": 0
            }
        },
        "composition": {
            "M_percent": 10.0,
            "L_percent": 20.0,
            "BSA_percent": 70.0
        },
        "encapsulation_efficiency": {
            "mean": 35.967,
            "error_bar": 2.81
        },
        "atr_file": "A75WW-08.xy",
        "ir_data": {
            "area_1647": 0.012,
            "height_1647": 0.0019,
            "area_421": 0.0276,
            "peak_pos_421": 419.4495,
            "height_421": 0.0043,
            "ratio_selected_peaks": 0.3025,
            "adaptive": {
                "method": "adaptive peak-finding; Amide I search 1620-1680 cm^-1, integrate ±25 cm^-1; Zn-N search 405-440 cm^-1, integrate ±10 cm^-1; optional nu-correction (A·nu); response factors f_BSA=600, f_MOF=30",
                "peak_1647_found": 1651.0684,
                "peak_1647_shift_cm1": 4.0684,
                "height_1647": 0.02,
                "area_1647_raw": 0.4201,
                "area_1647_nu": 693.0015,
                "peak_421_found": 419.4495,
                "peak_421_shift_cm1": -1.5505,
                "height_421": 0.0101,
                "area_421_raw": 0.0506,
                "area_421_nu": 21.211,
                "ratio_raw": 0.8926,
                "ratio_nu": 0.9703,
                "ratio_response": 0.6203
            },
            "ratio_raw_adaptive": 0.8926,
            "ratio_nu_corrected": 0.9703,
            "ratio_response_scaled": 0.6203
        },
        "LC_percent": null
    },
    "75_09_EW": {
        "washing": "ethanol_washing",
        "concentration": 75.0,
        "ternary_position": 9,
        "measurements": {
            "Round_1": "75_09_EW_01.xy",
            "Round_2": "75_09_EW_02.xy",
            "Round_3": "75_09_EW_03.xy"
        },
        "crystallinity": {
            "fractions": {
                "crystalline": {
                    "mean": 0.18824434207587895,
                    "std": 0.06850645221332408
                },
                "amorphous": {
                    "mean": 0.8117556579241211,
                    "std": 0.06850645221332402
                }
            },
            "areas": {
                "crystalline": {
                    "mean": 13261.145234429705,
                    "std": 2367.7280134407965
                },
                "amorphous": {
                    "mean": 62274.82068223696,
                    "std": 22747.27744476598
                }
            },
            "per_measurement": {
                "Round_1": {
                    "file": "75_09_EW_01.txt",
                    "total_area": 96288.69924999999,
                    "crystalline_area": 10940.933681715844,
                    "amorphous_area": 85347.76556828414,
                    "crystalline_fraction": 0.11362635248929115,
                    "amorphous_fraction": 0.8863736475107088
                },
                "Round_2": {
                    "file": "75_09_EW_02.txt",
                    "total_area": 53036.64925,
                    "crystalline_area": 13168.81350391367,
                    "amorphous_area": 39867.83574608633,
                    "crystalline_fraction": 0.24829648347201477,
                    "amorphous_fraction": 0.7517035165279853
                },
                "Round_3": {
                    "file": "75_09_EW_03.txt",
                    "total_area": 77282.54925,
                    "crystalline_area": 15673.688517659593,
                    "amorphous_area": 61608.86073234041,
                    "crystalline_fraction": 0.202810190266331,
                    "amorphous_fraction": 0.797189809733669
                }
            }
        },
        "phase_composition": {
            "Sodalite": {
                "mean": 1.0,
                "std": 0.0
            },
            "Diamondoid": {
                "mean": 0.0,
                "std": 0.0
            },
            "U12": {
                "mean": 0.0,
                "std": 0.0
            },
            "U13": {
                "mean": 0.0,
                "std": 0.0
            },
            "ZIF-EC-1": {
                "mean": 0.0,
                "std": 0.0
            },
            "ZIF-C": {
                "mean": 0.0,
                "std": 0.0
            },
            "ZIF-L": {
                "mean": 0.0,
                "std": 0.0
            }
        },
        "composition": {
            "M_percent": 20.0,
            "L_percent": 20.0,
            "BSA_percent": 60.0
        },
        "encapsulation_efficiency": {
            "mean": 13.332,
            "error_bar": 2.593
        },
        "atr_file": "A75EW-09.xy",
        "ir_data": {
            "area_1647": 0.0104,
            "height_1647": 0.0013,
            "area_421": 0.0398,
            "peak_pos_421": 421.5056,
            "height_421": 0.0056,
            "ratio_selected_peaks": 0.207,
            "adaptive": {
                "method": "adaptive peak-finding; Amide I search 1620-1680 cm^-1, integrate ±25 cm^-1; Zn-N search 405-440 cm^-1, integrate ±10 cm^-1; optional nu-correction (A·nu); response factors f_BSA=600, f_MOF=30",
                "peak_1647_found": 1651.0684,
                "peak_1647_shift_cm1": 4.0684,
                "height_1647": 0.0128,
                "area_1647_raw": 0.2774,
                "area_1647_nu": 457.7599,
                "peak_421_found": 419.4495,
                "peak_421_shift_cm1": -1.5505,
                "height_421": 0.01,
                "area_421_raw": 0.0784,
                "area_421_nu": 32.8933,
                "ratio_raw": 0.7797,
                "ratio_nu": 0.933,
                "ratio_response": 0.4103
            },
            "ratio_raw_adaptive": 0.7797,
            "ratio_nu_corrected": 0.933,
            "ratio_response_scaled": 0.4103
        },
        "LC_percent": 80
    },
    "75_09_WW": {
        "washing": "water_washing",
        "concentration": 75.0,
        "ternary_position": 9,
        "measurements": {
            "Round_1": "75_09_WW_01.xy",
            "Round_2": "75_09_WW_02.xy",
            "Round_3": "75_09_WW_03.xy"
        },
        "crystallinity": {
            "fractions": {
                "crystalline": {
                    "mean": 0.1683520112458563,
                    "std": 0.013879696459312937
                },
                "amorphous": {
                    "mean": 0.8316479887541438,
                    "std": 0.013879696459312937
                }
            },
            "areas": {
                "crystalline": {
                    "mean": 12865.375964787689,
                    "std": 1927.2135376526228
                },
                "amorphous": {
                    "mean": 64185.45661854566,
                    "std": 14075.67765749581
                }
            },
            "per_measurement": {
                "Round_1": {
                    "file": "75_09_WW_01.txt",
                    "total_area": 63025.74925000001,
                    "crystalline_area": 10728.566394617339,
                    "amorphous_area": 52297.18285538266,
                    "crystalline_fraction": 0.1702251305583224,
                    "amorphous_fraction": 0.8297748694416777
                },
                "Round_2": {
                    "file": "75_09_WW_02.txt",
                    "total_area": 73926.89924999999,
                    "crystalline_area": 13395.556200699531,
                    "amorphous_area": 60531.34304930046,
                    "crystalline_fraction": 0.1812000278193669,
                    "amorphous_fraction": 0.8187999721806332
                },
                "Round_3": {
                    "file": "75_09_WW_03.txt",
                    "total_area": 94199.84925000003,
                    "crystalline_area": 14472.005299046199,
                    "amorphous_area": 79727.84395095383,
                    "crystalline_fraction": 0.15363087535987957,
                    "amorphous_fraction": 0.8463691246401205
                }
            }
        },
        "phase_composition": {
            "Sodalite": {
                "mean": 0.0,
                "std": 0.0
            },
            "Diamondoid": {
                "mean": 0.0,
                "std": 0.0
            },
            "U12": {
                "mean": 0.0,
                "std": 0.0
            },
            "U13": {
                "mean": 0.0,
                "std": 0.0
            },
            "ZIF-EC-1": {
                "mean": 0.0,
                "std": 0.0
            },
            "ZIF-C": {
                "mean": 1.0,
                "std": 0.0
            },
            "ZIF-L": {
                "mean": 0.0,
                "std": 0.0
            }
        },
        "composition": {
            "M_percent": 20.0,
            "L_percent": 20.0,
            "BSA_percent": 60.0
        },
        "encapsulation_efficiency": {
            "mean": 38.392,
            "error_bar": 5.448
        },
        "atr_file": "A75WW-09.xy",
        "ir_data": {
            "area_1647": 0.0115,
            "height_1647": 0.0021,
            "area_421": 0.0383,
            "peak_pos_421": 419.4495,
            "height_421": 0.0057,
            "ratio_selected_peaks": 0.231,
            "adaptive": {
                "method": "adaptive peak-finding; Amide I search 1620-1680 cm^-1, integrate ±25 cm^-1; Zn-N search 405-440 cm^-1, integrate ±10 cm^-1; optional nu-correction (A·nu); response factors f_BSA=600, f_MOF=30",
                "peak_1647_found": 1653.1245,
                "peak_1647_shift_cm1": 6.1245,
                "height_1647": 0.0227,
                "area_1647_raw": 0.4699,
                "area_1647_nu": 775.843,
                "peak_421_found": 421.5056,
                "peak_421_shift_cm1": 0.5056,
                "height_421": 0.0139,
                "area_421_raw": 0.0603,
                "area_421_nu": 25.4271,
                "ratio_raw": 0.8862,
                "ratio_nu": 0.9683,
                "ratio_response": 0.6041
            },
            "ratio_raw_adaptive": 0.8862,
            "ratio_nu_corrected": 0.9683,
            "ratio_response_scaled": 0.6041
        },
        "LC_percent": 73
    },
    "75_10_EW": {
        "washing": "ethanol_washing",
        "concentration": 75.0,
        "ternary_position": 10,
        "measurements": {
            "Round_1": "75_10_EW_01.xy",
            "Round_2": "75_10_EW_02.xy",
            "Round_3": "75_10_EW_03.xy"
        },
        "crystallinity": {
            "fractions": {
                "crystalline": {
                    "mean": 0.1669378953472476,
                    "std": 0.04106202429934601
                },
                "amorphous": {
                    "mean": 0.8330621046527525,
                    "std": 0.04106202429934605
                }
            },
            "areas": {
                "crystalline": {
                    "mean": 11752.345006876838,
                    "std": 926.2084862528898
                },
                "amorphous": {
                    "mean": 62017.654243123165,
                    "std": 19693.979191376613
                }
            },
            "per_measurement": {
                "Round_1": {
                    "file": "75_10_EW_01.txt",
                    "total_area": 86499.44925,
                    "crystalline_area": 12059.808345506932,
                    "amorphous_area": 74439.64090449308,
                    "crystalline_fraction": 0.13942063735749083,
                    "amorphous_fraction": 0.8605793626425092
                },
                "Round_2": {
                    "file": "75_10_EW_02.txt",
                    "total_area": 84788.54925,
                    "crystalline_area": 12485.722057818615,
                    "amorphous_area": 72302.82719218139,
                    "crystalline_fraction": 0.14725717291145438,
                    "amorphous_fraction": 0.8527428270885457
                },
                "Round_3": {
                    "file": "75_10_EW_03.txt",
                    "total_area": 50021.99924999999,
                    "crystalline_area": 10711.50461730497,
                    "amorphous_area": 39310.49463269502,
                    "crystalline_fraction": 0.21413587577279755,
                    "amorphous_fraction": 0.7858641242272024
                }
            }
        },
        "phase_composition": {
            "Sodalite": {
                "mean": 1.0,
                "std": 0.0
            },
            "Diamondoid": {
                "mean": 0.0,
                "std": 0.0
            },
            "U12": {
                "mean": 0.0,
                "std": 0.0
            },
            "U13": {
                "mean": 0.0,
                "std": 0.0
            },
            "ZIF-EC-1": {
                "mean": 0.0,
                "std": 0.0
            },
            "ZIF-C": {
                "mean": 0.0,
                "std": 0.0
            },
            "ZIF-L": {
                "mean": 0.0,
                "std": 0.0
            }
        },
        "composition": {
            "M_percent": 30.0,
            "L_percent": 20.0,
            "BSA_percent": 50.0
        },
        "encapsulation_efficiency": {
            "mean": 22.881,
            "error_bar": 9.07
        },
        "atr_file": "A75EW-10.xy",
        "ir_data": {
            "area_1647": 0.0072,
            "height_1647": 0.0009,
            "area_421": 0.0113,
            "peak_pos_421": 421.5056,
            "height_421": 0.0017,
            "ratio_selected_peaks": 0.3902,
            "adaptive": {
                "method": "adaptive peak-finding; Amide I search 1620-1680 cm^-1, integrate ±25 cm^-1; Zn-N search 405-440 cm^-1, integrate ±10 cm^-1; optional nu-correction (A·nu); response factors f_BSA=600, f_MOF=30",
                "peak_1647_found": 1651.0684,
                "peak_1647_shift_cm1": 4.0684,
                "height_1647": 0.0077,
                "area_1647_raw": 0.1711,
                "area_1647_nu": 282.28,
                "peak_421_found": 421.5056,
                "peak_421_shift_cm1": 0.5056,
                "height_421": 0.0039,
                "area_421_raw": 0.0245,
                "area_421_nu": 10.3423,
                "ratio_raw": 0.8746,
                "ratio_nu": 0.9647,
                "ratio_response": 0.5771
            },
            "ratio_raw_adaptive": 0.8746,
            "ratio_nu_corrected": 0.9647,
            "ratio_response_scaled": 0.5771
        },
        "LC_percent": 84
    },
    "75_10_WW": {
        "washing": "water_washing",
        "concentration": 75.0,
        "ternary_position": 10,
        "measurements": {
            "Round_1": "75_10_WW_01.xy",
            "Round_2": "75_10_WW_02.xy",
            "Round_3": "75_10_WW_03.xy"
        },
        "crystallinity": {
            "fractions": {
                "crystalline": {
                    "mean": 0.16055886157683327,
                    "std": 0.005317408373439786
                },
                "amorphous": {
                    "mean": 0.8394411384231667,
                    "std": 0.005317408373439849
                }
            },
            "areas": {
                "crystalline": {
                    "mean": 11604.995259431524,
                    "std": 461.6098659361525
                },
                "amorphous": {
                    "mean": 60714.60399056847,
