Repository: digital-chemistry/zif-vis

# ZIF Biocomposite Explorer

Interactive Flask app for exploring ZIF biocomposite formulations across composition, concentration, phase assignment, crystallinity, encapsulation efficiency, and experiment-level spectra.

## What this app shows

The explorer combines a summary dataset with repeat-level ATR-IR and XRD measurements.

- The main plot shows sample points in ternary composition space.
- The 3D view stacks concentration layers vertically.
- The 2D view isolates one concentration layer at a time.
- The right inspector explains the selected sample with parameters, phase composition, ATR-IR, and repeated XRD measurements.

File: project/zif_biocomposite_summary_manual.json (part 34 of 39)
{
                    "std": 3012.291134708628
                }
            },
            "per_measurement": {
                "Round_1": {
                    "file": "75_10_WW_01.txt",
                    "total_area": 68495.44924999999,
                    "crystalline_area": 11257.107097517797,
                    "amorphous_area": 57238.34215248219,
                    "crystalline_fraction": 0.16434824825267932,
                    "amorphous_fraction": 0.8356517517473206
                },
                "Round_2": {
                    "file": "75_10_WW_02.txt",
                    "total_area": 74478.44925,
                    "crystalline_area": 12128.673580104502,
                    "amorphous_area": 62349.775669895505,
                    "crystalline_fraction": 0.16284809501594852,
                    "amorphous_fraction": 0.8371519049840515
                },
                "Round_3": {
                    "file": "75_10_WW_03.txt",
                    "total_area": 73984.89924999999,
                    "crystalline_area": 11429.205100672269,
                    "amorphous_area": 62555.694149327726,
                    "crystalline_fraction": 0.15448024146187198,
                    "amorphous_fraction": 0.8455197585381281
                }
            }
        },
        "phase_composition": {
            "Sodalite": {
                "mean": 0.0,
                "std": 0.0
            },
            "Diamondoid": {
                "mean": 0.0,
                "std": 0.0
            },
            "U12": {
                "mean": 0.0,
                "std": 0.0
            },
            "U13": {
                "mean": 0.0,
                "std": 0.0
            },
            "ZIF-EC-1": {
                "mean": 0.0,
                "std": 0.0
            },
            "ZIF-C": {
                "mean": 1.0,
                "std": 0.0
            },
            "ZIF-L": {
                "mean": 0.0,
                "std": 0.0
            }
        },
        "composition": {
            "M_percent": 30.0,
            "L_percent": 20.0,
            "BSA_percent": 50.0
        },
        "encapsulation_efficiency": {
            "mean": 27.121,
            "error_bar": 1.614
        },
        "atr_file": "A75WW-10.xy",
        "ir_data": {
            "area_1647": 0.0115,
            "height_1647": 0.0019,
            "area_421": 0.0148,
            "peak_pos_421": 419.4495,
            "height_421": 0.0031,
            "ratio_selected_peaks": 0.438,
            "adaptive": {
                "method": "adaptive peak-finding; Amide I search 1620-1680 cm^-1, integrate ±25 cm^-1; Zn-N search 405-440 cm^-1, integrate ±10 cm^-1; optional nu-correction (A·nu); response factors f_BSA=600, f_MOF=30",
                "peak_1647_found": 1651.0684,
                "peak_1647_shift_cm1": 4.0684,
                "height_1647": 0.0179,
                "area_1647_raw": 0.3698,
                "area_1647_nu": 610.109,
                "peak_421_found": 427.674,
                "peak_421_shift_cm1": 6.674,
                "height_421": 0.0141,
                "area_421_raw": 0.0602,
                "area_421_nu": 25.8161,
                "ratio_raw": 0.86,
                "ratio_nu": 0.9594,
                "ratio_response": 0.5416
            },
            "ratio_raw_adaptive": 0.86,
            "ratio_nu_corrected": 0.9594,
            "ratio_response_scaled": 0.5416
        },
        "LC_percent": 59
    },
    "75_11_EW": {
        "washing": "ethanol_washing",
        "concentration": 75.0,
        "ternary_position": 11,
        "measurements": {
            "Round_1": "75_11_EW_01.xy",
            "Round_2": "75_11_EW_02.xy",
            "Round_3": "75_11_EW_03.xy"
        },
        "crystallinity": {
            "fractions": {
                "crystalline": {
                    "mean": 0.09259420273665124,
                    "std": 0.021557684870816347
                },
                "amorphous": {
                    "mean": 0.9074057972633488,
                    "std": 0.021557684870816347
                }
            },
            "areas": {
                "crystalline": {
                    "mean": 11358.509322953396,
                    "std": 431.2235840835122
                },
                "amorphous": {
                    "mean": 115916.07326037994,
                    "std": 29469.632984398657
                }
            },
            "per_measurement": {
                "Round_1": {
                    "file": "75_11_EW_01.txt",
                    "total_area": 139847.64925000002,
                    "crystalline_area": 11322.291116434537,
                    "amorphous_area": 128525.35813356546,
                    "crystalline_fraction": 0.08096161199101842,
                    "amorphous_fraction": 0.9190383880089816
                },
                "Round_2": {
                    "file": "75_11_EW_02.txt",
                    "total_area": 148789.89925,
                    "crystalline_area": 11806.699768062535,
                    "amorphous_area": 136983.19948193745,
                    "crystalline_fraction": 0.07935148708061604,
                    "amorphous_fraction": 0.920648512919384
                },
                "Round_3": {
                    "file": "75_11_EW_03.txt",
                    "total_area": 93186.19924999999,
                    "crystalline_area": 10946.537084363114,
                    "amorphous_area": 82239.66216563688,
                    "crystalline_fraction": 0.11746950913831926,
                    "amorphous_fraction": 0.8825304908616808
                }
            }
        },
        "phase_composition": {
            "Sodalite": {
                "mean": 1.0,
                "std": 0.0
            },
            "Diamondoid": {
                "mean": 0.0,
                "std": 0.0
            },
            "U12": {
                "mean": 0.0,
                "std": 0.0
            },
            "U13": {
                "mean": 0.0,
                "std": 0.0
            },
            "ZIF-EC-1": {
                "mean": 0.0,
                "std": 0.0
            },
            "ZIF-C": {
                "mean": 0.0,
                "std": 0.0
            },
            "ZIF-L": {
                "mean": 0.0,
                "std": 0.0
            }
        },
        "composition": {
            "M_percent": 40.0,
            "L_percent": 20.0,
            "BSA_percent": 40.0
        },
        "encapsulation_efficiency": {
            "mean": 32.793,
            "error_bar": 4.022
        },
        "atr_file": "A75EW-11.xy",
        "ir_data": {
            "area_1647": 0.0135,
            "height_1647": 0.0017,
            "area_421": 0.0174,
            "peak_pos_421": 421.5056,
            "height_421": 0.0022,
            "ratio_selected_peaks": 0.4367,
            "adaptive": {
                "method": "adaptive peak-finding; Amide I search 1620-1680 cm^-1, integrate ±25 cm^-1; Zn-N search 405-440 cm^-1, integrate ±10 cm^-1; optional nu-correction (A·nu); response factors f_BSA=600, f_MOF=30",
                "peak_1647_found": 1651.0684,
                "peak_1647_shift_cm1": 4.0684,
                "height_1647": 0.0153,
                "area_1647_raw": 0.3344,
                "area_1647_nu": 551.8208,
                "peak_421_found": 421.5056,
                "peak_421_shift_cm1": 0.5056,
                "height_421": 0.0026,
                "area_421_raw": 0.0362,
                "area_421_nu": 15.2601,
                "ratio_raw": 0.9023,
                "ratio_nu": 0.9731,
                "ratio_response": 0.6439
            },
            "ratio_raw_adaptive": 0.9023,
            "ratio_nu_corrected": 0.9731,
            "ratio_response_scaled": 0.6439
        },
        "LC_percent": 87
    },
    "75_11_WW": {
        "washing": "water_washing",
        "concentration": 75.0,
        "ternary_position": 11,
        "measurements": {
            "Round_1": "75_11_WW_01.xy",
            "Round_2": "75_11_WW_02.xy",
            "Round_3": "75_11_WW_03.xy"
        },
        "crystallinity": {
            "fractions": {
                "crystalline": {
                    "mean": 0.20802993135547268,
                    "std": 0.0046294528285721085
                },
                "amorphous": {
                    "mean": 0.7919700686445271,
                    "std": 0.004629452828572127
                }
            },
            "areas": {
                "crystalline": {
                    "mean": 12090.724324812893,
                    "std": 3284.0766571064387
                },
                "amorphous": {
                    "mean": 46193.29159185378,
                    "std": 13512.678501373837
                }
            },
            "per_measurement": {
                "Round_1": {
                    "file": "75_11_WW_01.txt",
                    "total_area": 77621.09925,
                    "crystalline_area": 15852.512912849805,
                    "amorphous_area": 61768.586337150184,
                    "crystalline_fraction": 0.20422943073496616,
                    "amorphous_fraction": 0.7957705692650339
                },
                "Round_2": {
                    "file": "75_11_WW_02.txt",
                    "total_area": 49836.34925,
                    "crystalline_area": 10624.401440732257,
                    "amorphous_area": 39211.94780926774,
                    "crystalline_fraction": 0.21318578910015681,
                    "amorphous_fraction": 0.7868142108998432
                },
                "Round_3": {
                    "file": "75_11_WW_03.txt",
                    "total_area": 47394.59925,
                    "crystalline_area": 9795.258620856612,
                    "amorphous_area": 37599.34062914339,
                    "crystalline_fraction": 0.20667457423129515,
                    "amorphous_fraction": 0.7933254257687048
                }
            }
        },
        "phase_composition": {
            "Sodalite": {
                "mean": 0.0,
                "std": 0.0
            },
            "Diamondoid": {
                "mean": 0.0,
                "std": 0.0
            },
            "U12": {
                "mean": 0.0,
                "std": 0.0
            },
            "U13": {
                "mean": 0.0,
                "std": 0.0
            },
            "ZIF-EC-1": {
                "mean": 0.0,
                "std": 0.0
            },
            "ZIF-C": {
                "mean": 1.0,
                "std": 0.0
            },
            "ZIF-L": {
                "mean": 0.0,
                "std": 0.0
            }
        },
        "composition": {
            "M_percent": 40.0,
            "L_percent": 20.0,
            "BSA_percent": 40.0
        },
        "encapsulation_efficiency": {
            "mean": 23.982,
            "error_bar": 5.048
        },
        "atr_file": "A75WW-11.xy",
        "ir_data": {
            "area_1647": 0.0087,
            "height_1647": 0.0019,
            "area_421": 0.0345,
            "peak_pos_421": 421.5056,
            "height_421": 0.0041,
            "ratio_selected_peaks": 0.201,
            "adaptive": {
                "method": "adaptive peak-finding; Amide I search 1620-1680 cm^-1, integrate ±25 cm^-1; Zn-N search 405-440 cm^-1, integrate ±10 cm^-1; optional nu-correction (A·nu); response factors f_BSA=600, f_MOF=30",
                "peak_1647_found": 1653.1245,
                "peak_1647_shift_cm1": 6.1245,
                "height_1647": 0.0181,
                "area_1647_raw": 0.3785,
                "area_1647_nu": 625.314,
                "peak_421_found": 425.6179,
                "peak_421_shift_cm1": 4.6179,
                "height_421": 0.0204,
                "area_421_raw": 0.0947,
                "area_421_nu": 40.3145,
                "ratio_raw": 0.7999,
                "ratio_nu": 0.9394,
                "ratio_response": 0.4368
            },
            "ratio_raw_adaptive": 0.7999,
            "ratio_nu_corrected": 0.9394,
            "ratio_response_scaled": 0.4368
        },
        "LC_percent": 77
    },
    "75_12_EW": {
        "washing": "ethanol_washing",
        "concentration": 75.0,
        "ternary_position": 12,
        "measurements": {
            "Round_1": "75_12_EW_01.xy",
            "Round_2": "75_12_EW_02.xy",
            "Round_3": "75_12_EW_03.xy"
        },
        "crystallinity": {
            "fractions": {
                "crystalline": {
                    "mean": 0.1569443270256445,
                    "std": 0.02384059272832933
                },
                "amorphous": {
                    "mean": 0.8430556729743556,
                    "std": 0.023840592728329384
                }
            },
            "areas": {
                "crystalline": {
                    "mean": 11400.702101071854,
                    "std": 2557.0957328460127
                },
                "amorphous": {
                    "mean": 64271.880482261484,
                    "std": 27536.1962979746
                }
            },
            "per_measurement": {
                "Round_1": {
                    "file": "75_12_EW_01.txt",
                    "total_area": 54888.69925,
                    "crystalline_area": 9639.729820859196,
                    "amorphous_area": 45248.96942914081,
                    "crystalline_fraction": 0.17562321484343055,
                    "amorphous_fraction": 0.8243767851565694
                },
                "Round_2": {
                    "file": "75_12_EW_02.txt",
                    "total_area": 110181.49925000001,
                    "crystalline_area": 14333.740568935325,
                    "amorphous_area": 95847.75868106468,
                    "crystalline_fraction": 0.1300920813975521,
                    "amorphous_fraction": 0.869907918602448
                },
                "Round_3": {
                    "file": "75_12_EW_03.txt",
                    "total_area": 61947.54925000001,
                    "crystalline_area": 10228.635913421043,
                    "amorphous_area": 51718.91333657897,
                    "crystalline_fraction": 0.16511768483595082,
                    "amorphous_fraction": 0.8348823151640492
                }
            }
        },
        "phase_composition": {
            "Sodalite": {
                "mean": 0.0,
                "std": 0.0
            },
            "Diamondoid": {
                "mean": 0.0,
                "std": 0.0
            },
            "U12": {
                "mean": 0.0,
                "std": 0.0
            },
            "U13": {
                "mean": 1.0,
                "std": 0.0
            },
            "ZIF-EC-1": {
                "mean": 0.0,
                "std": 0.0
            },
            "ZIF-C": {
                "mean": 0.0,
                "std": 0.0
            },
            "ZIF-L": {
                "mean": 0.0,
                "std": 0.0
            }
        },
        "composition": {
            "M_percent": 50.0,
            "L_percent": 20.0,
            "BSA_percent": 30.0
        },
        "encapsulation_efficiency": {
            "mean": 35.248,
            "error_bar": 3.9
        },
        "atr_file": "A75EW-12.xy",
        "ir_data": {
            "area_1647": 0.0157,
            "height_1647": 0.0017,
            "area_421": 0.0131,
            "peak_pos_421": 423.5618,
            "height_421": 0.0023,
            "ratio_selected_peaks": 0.5447,
            "adaptive": {
                "method": "adaptive peak-finding; Amide I search 1620-1680 cm^-1, integrate ±25 cm^-1; Zn-N search 405-440 cm^-1, integrate ±10 cm^-1; optional nu-correction (A·nu); response factors f_BSA=600, f_MOF=30",
                "peak_1647_found": 1651.0684,
                "peak_1647_shift_cm1": 4.0684,
                "height_1647": 0.0198,
                "area_1647_raw": 0.4404,
                "area_1647_nu": 726.8213,
                "peak_421_found": 423.5618,
                "peak_421_shift_cm1": 2.5618,
                "height_421": 0.0032,
                "area_421_raw": 0.0203,
                "area_421_nu": 8.5838,
                "ratio_raw": 0.956,
                "ratio_nu": 0.9883,
                "ratio_response": 0.8089
            },
            "ratio_raw_adaptive": 0.956,
            "ratio_nu_corrected": 0.9883,
            "ratio_response_scaled": 0.8089
        },
        "LC_percent": 80
    },
    "75_12_WW": {
        "washing": "water_washing",
        "concentration": 75.0,
        "ternary_position": 12,
        "measurements": {
            "Round_1": "75_12_WW_01.xy",
            "Round_2": "75_12_WW_02.xy",
            "Round_3": "75_12_WW_03.xy"
        },
        "crystallinity": {
            "fractions": {
                "crystalline": {
                    "mean": 0.0,
                    "std": 0.0
                },
                "amorphous": {
                    "mean": 1.0,
                    "std": 0.0
                }
            },
            "areas": {
                "crystalline": {
                    "mean": 0.0,
                    "std": 0.0
                },
                "amorphous": {
                    "mean": 66666.03258333333,
                    "std": 18759.805381075603
                }
            },
            "per_measurement": {
                "Round_1": {
                    "file": "75_12_WW_01.txt",
                    "total_area": 46627.449250000005,
                    "crystalline_area": 0.0,
                    "amorphous_area": 46627.449250000005,
                    "crystalline_fraction": 0.0,
                    "amorphous_fraction": 1.0
                },
                "Round_2": {
                    "file": "75_12_WW_02.txt",
                    "total_area": 69559.89925000002,
                    "crystalline_area": 0.0,
                    "amorphous_area": 69559.89925000002,
                    "crystalline_fraction": 0.0,
                    "amorphous_fraction": 1.0
                },
                "Round_3": {
                    "file": "75_12_WW_03.txt",
                    "total_area": 83810.74925,
                    "crystalline_area": 0.0,
                    "amorphous_area": 83810.74925,
                    "crystalline_fraction": 0.0,
                    "amorphous_fraction": 1.0
                }
            }
        },
        "phase_composition": {
            "Sodalite": {
                "mean": 0,
                "std": 0
            },
            "Diamondoid": {
                "mean": 0,
                "std": 0
            },
            "U12": {
                "mean": 0,
                "std": 0
            },
            "U13": {
                "mean": 0,
                "std": 0
            },
            "ZIF-EC-1": {
                "mean": 0,
                "std": 0
            },
            "ZIF-C": {
                "mean": 0,
                "std": 0
            },
            "ZIF-L": {
                "mean": 0,
                "std": 0
            }
        },
        "composition": {
            "M_percent": 50.0,
            "L_percent": 20.0,
            "BSA_percent": 30.0
        },
        "encapsulation_efficiency": {
            "mean": 38.345,
            "error_bar": 6.383
        },
        "atr_file": "A75WW-12.xy",
        "ir_data": {
            "area_1647": 0.0097,
            "height_1647": 0.0019,
            "area_421": 0.007,
            "peak_pos_421": 417.3934,
            "height_421": 0.0018,
            "ratio_selected_peaks": 0.5814,
            "adaptive": {
                "method": "adaptive peak-finding; Amide I search 1620-1680 cm^-1, integrate ±25 cm^-1; Zn-N search 405-440 cm^-1, integrate ±10 cm^-1; optional nu-correction (A·nu); response factors f_BSA=600, f_MOF=30",
                "peak_1647_found": 1653.1245,
                "peak_1647_shift_cm1": 6.1245,
                "height_1647": 0.015,
                "area_1647_raw": 0.3099,
                "area_1647_nu": 511.7356,
                "peak_421_found": 427.674,
                "peak_421_shift_cm1": 6.674,
                "height_421": 0.0039,
                "area_421_raw": 0.0095,
                "area_421_nu": 4.1039,
                "ratio_raw": 0.9701,
                "ratio_nu": 0.992,
                "ratio_response": 0.8618
            },
            "ratio_raw_adaptive": 0.9701,
            "ratio_nu_corrected": 0.992,
            "ratio_response_scaled": 0.8618
        },
        "LC_percent": null
    },
    "75_13_EW": {
        "washing": "ethanol_washing",
        "concentration": 75.0,
        "ternary_position": 13,
        "measurements": {
            "Round_1": "75_13_EW_01.xy",
            "Round_2": "75_13_EW_02.xy",
            "Round_3": "75_13_EW_03.xy"
        },
        "crystallinity": {
            "fractions": {
                "crystalline": {
                    "mean": 0.25791380637724276,
                    "std": 0.052860068743499196
                },
                "amorphous": {
                    "mean": 0.7420861936227574,
                    "std": 0.05286006874349913
                }
            },
            "areas": {
                "crystalline": {
                    "mean": 22095.1939720643,
                    "std": 8097.032549943306
                },
                "amorphous": {
                    "mean": 61681.03861126903,
                    "std": 7333.301122362252
                }
            },
            "per_measurement": {
                "Round_1": {
                    "file": "75_13_EW_01.txt",
                    "total_area": 70180.54925,
                    "crystalline_area": 13961.976310609494,
                    "amorphous_area": 56218.5729393905,
                    "crystalline_fraction": 0.1989436739925414,
                    "amorphous_fraction": 0.8010563260074586
                },
                "Round_2": {
                    "file": "75_13_EW_02.txt",
                    "total_area": 80976.89925,
                    "crystalline_area": 22168.055944465414,
                    "amorphous_area": 58808.84330553458,
                    "crystalline_fraction": 0.27375777721527683,
                    "amorphous_fraction": 0.7262422227847233
                },
                "Round_3": {
                    "file": "75_13_EW_03.txt",
                    "total_area": 100171.24925000001,
                    "crystalline_area": 30155.54966111799,
                    "amorphous_area": 70015.69958888201,
                    "crystalline_fraction": 0.30103996792391,
                    "amorphous_fraction": 0.69896003207609
                }
            }
        },
        "phase_composition": {
            "Sodalite": {
                "mean": 0.0,
                "std": 0.0
            },
            "Diamondoid": {
                "mean": 0.0,
                "std": 0.0
            },
            "U12": {
                "mean": 0.0,
                "std": 0.0
            },
            "U13": {
                "mean": 1.0,
                "std": 0.0
            },
            "ZIF-EC-1": {
                "mean": 0.0,
                "std": 0.0
            },
            "ZIF-C": {
                "mean": 0.0,
                "std": 0.0
            },
            "ZIF-L": {
                "mean": 0.0,
                "std": 0.0
            }
        },
        "composition": {
            "M_percent": 60.0,
            "L_percent": 20.0,
            "BSA_percent": 20.0
        },
        "encapsulation_efficiency": {
            "mean": 24.427,
            "error_bar": 5.598
        },
        "atr_file": "A75EW-13.xy",
        "ir_data": {
            "area_1647": 0.0118,
            "height_1647": 0.0014,
            "area_421": 0.002,
            "peak_pos_421": 419.4495,
            "height_421": 0.0005,
            "ratio_selected_peaks": 0.8579,
            "adaptive": {
                "method": "adaptive peak-finding; Amide I search 1620-1680 cm^-1, integrate ±25 cm^-1; Zn-N search 405-440 cm^-1, integrate ±10 cm^-1; optional nu-correction (A·nu); response factors f_BSA=600, f_MOF=30",
                "peak_1647_found": 1651.0684,
                "peak_1647_shift_cm1": 4.0684,
                "height_1647": 0.016,
                "area_1647_raw": 0.3613,
                "area_1647_nu": 596.2869,
                "peak_421_found": 417.3934,
                "peak_421_shift_cm1": -3.6066,
                "height_421": 0.0018,
                "area_421_raw": 0.0226,
                "area_421_nu": 9.4295,
                "ratio_raw": 0.9411,
                "ratio_nu": 0.9844,
                "ratio_response": 0.7597
            },
            "ratio_raw_adaptive": 0.9411,
            "ratio_nu_corrected": 0.9844,
            "ratio_response_scaled": 0.7597
        },
        "LC_percent": 74
    },
    "75_13_WW": {
        "washing": "water_washing",
        "concentration": 75.0,
        "ternary_position": 13,
        "measurements": {
            "Round_1": "75_13_WW_01.xy",
            "Round_2": "75_13_WW_02.xy",
            "Round_3": "75_13_WW_03.xy"
        },
        "crystallinity": {
            "fractions": {
                "crystalline": {
                    "mean": 0.2316575747478622,
                    "std": 0.024661145430876157
                },
                "amorphous": {
                    "mean": 0.7683424252521377,
                    "std": 0.024661145430876216
                }
            },
            "areas": {
                "crystalline": {
                    "mean": 32322.98597934592,
                    "std": 13062.6100498157
                },
                "amorphous": {
                    "mean": 106807.22993732074,
                    "std": 38842.7201378108
                }
            },
            "per_measurement": {
                "Round_1": {
                    "file": "75_13_WW_01.txt",
                    "total_area": 80712.99925,
                    "crystalline_area": 18743.982894204135,
                    "amorphous_area": 61969.01635579586,
                    "crystalline_fraction": 0.23223003813978746,
                    "amorphous_fraction": 0.7677699618602125
                },
                "Round_2": {
                    "file": "75_13_WW_02.txt",
                    "total_area": 174978.44924999998,
                    "crystalline_area": 44799.295741281036,
                    "amorphous_area": 130179.15350871895,
                    "crystalline_fraction": 0.25602750472016217,
                    "amorphous_fraction": 0.7439724952798378
                },
                "Round_3": {
                    "file": "75_13_WW_03.txt",
                    "total_area": 161699.19925,
                    "crystalline_area": 33425.6793025526,
                    "amorphous_area": 128273.5199474474,
                    "crystalline_fraction": 0.20671518138363693,
                    "amorphous_fraction": 0.7932848186163631
                }
            }
        },
        "phase_composition": {
            "Sodalite": {
                "mean": 0.0,
                "std": 0.0
            },
            "Diamondoid": {
                "mean": 0.0,
                "std": 0.0
            },
            "U12": {
                "mean": 0.0,
                "std": 0.0
            },
            "U13": {
                "mean": 1.0,
                "std": 0.0
            },
            "ZIF-EC-1": {
                "mean": 0.0,
                "std": 0.0
            },
            "ZIF-C": {
                "mean": 0.0,
                "std": 0.0
            },
            "ZIF-L": {
                "mean": 0.0,
                "std": 0.0
            }
        },
        "composition": {
            "M_percent": 60.0,
            "L_percent": 20.0,
            "BSA_percent": 20.0
        },
        "encapsulation_efficiency": {
            "mean": 24.267,
            "error_bar": 4.951
        },
        "atr_file": "A75WW-13.xy",
        "ir_data": {
            "area_1647": 0.0096,
            "height_1647": 0.002,
            "area_421": 0.0081,
            "peak_pos_421": 417.3934,
            "height_421": 0.002,
            "ratio_selected_peaks": 0.5423,
            "adaptive": {
                "method": "adaptive peak-finding; Amide I search 1620-1680 cm^-1, integrate ±25 cm^-1; Zn-N search 405-440 cm^-1, integrate ±10 cm^-1; optional nu-correction (A·nu); response factors f_BSA=600, f_MOF=30",
                "peak_1647_found": 1653.1245,
                "peak_1647_shift_cm1": 6.1245,
                "height_1647": 0.015,
                "area_1647_raw": 0.3145,
                "area_1647_nu": 519.5092,
                "peak_421_found": 417.3934,
                "peak_421_shift_cm1": -3.6066,
                "height_421": 0.0029,
                "area_421_raw": 0.0141,
                "area_421_nu": 5.8997,
                "ratio_raw": 0.9571,
                "ratio_nu": 0.9888,
                "ratio_response": 0.8149
            },
            "ratio_raw_adaptive": 0.9571,
            "ratio_nu_corrected": 0.9888,
            "ratio_response_scaled": 0.8149
        },
        "LC_percent": 57
    },
    "75_14_EW": {
        "washing": "ethanol_washing",
        "concentration": 75.0,
        "ternary_position": 14,
        "measurements": {
            "Round_1": "75_14_EW_01.xy",
            "Round_2": "75_14_EW_02.xy",
            "Round_3": "75_14_EW_03.xy"
        },
        "crystallinity": {
            "fractions": {
                "crystalline": {
                    "mean": 0.25095079980091195,
                    "std": 0.025355377002376965
                },
                "amorphous": {
                    "mean": 0.7490492001990882,
                    "std": 0.025355377002376934
                }
            },
            "areas": {
                "crystalline": {
                    "mean": 22892.90175097199,
                    "std": 6639.0771561655265
                },
                "amorphous": {
                    "mean": 67107.297499028,
                    "std": 11587.836138032588
                }
            },
            "per_measurement": {
                "Round_1": {
                    "file": "75_14_EW_01.txt",
                    "total_area": 69330.94925,
                    "crystalline_area": 15432.334014703043,
                    "amorphous_area": 53898.61523529696,
                    "crystalline_fraction": 0.2225893945149329,
                    "amorphous_fraction": 0.777410605485067
                },
                "Round_2": {
                    "file": "75_14_EW_02.txt",
                    "total_area": 103712.94925,
                    "crystalline_area": 28150.370046386313,
                    "amorphous_area": 75562.57920361368,
                    "crystalline_fraction": 0.2714257983208043,
                    "amorphous_fraction": 0.7285742016791956
                },
                "Round_3": {
                    "file": "75_14_EW_03.txt",
                    "total_area": 96956.69925,
                    "crystalline_area": 25096.00119182661,
                    "amorphous_area": 71860.69805817338,
                    "crystalline_fraction": 0.25883720656699866,
                    "amorphous_fraction": 0.7411627934330014
                }
            }
        },
        "phase_composition": {
            "Sodalite": {
                "mean": 0.0,
                "std": 0.0
            },
            "Diamondoid": {
                "mean": 0.0,
                "std": 0.0
            },
            "U12": {
                "mean": 0.0,
                "std": 0.0
            },
            "U13": {
                "mean": 1.0,
                "std": 0.0
            },
            "ZIF-EC-1": {
                "mean": 0.0,
                "std": 0.0
            },
            "ZIF-C": {
                "mean": 0.0,
                "std": 0.0
            },
            "ZIF-L": {
                "mean": 0.0,
                "std": 0.0
            }
        },
        "composition": {
            "M_percent": 70.0,
            "L_percent": 20.0,
            "BSA_percent": 10.0
        },
        "encapsulation_efficiency": {
            "mean": 22.972,
            "error_bar": 5.513
        },
        "atr_file": "A75EW-14.xy",
        "ir_data": {
            "area_1647": 0.0025,
            "height_1647": 0.0005,
            "area_421": 0.0,
            "peak_pos_421": 425.6179,
            "height_421": 0.0,
            "ratio_selected_peaks": 0.9852,
            "adaptive": {
                "method": "adaptive peak-finding; Amide I search 1620-1680 cm^-1, integrate ±25 cm^-1; Zn-N search 405-440 cm^-1, integrate ±10 cm^-1; optional nu-correction (A·nu); response factors f_BSA=600, f_MOF=30",
                "peak_1647_found": 1653.1245,
                "peak_1647_shift_cm1": 6.1245,
                "height_1647": 0.0033,
                "area_1647_raw": 0.0741,
                "area_1647_nu": 122.5567,
                "peak_421_found": 413.2811,
                "peak_421_shift_cm1": -7.7189,
                "height_421": 0.0002,
                "area_421_raw": 0.0047,
                "area_421_nu": 1.9454,
                "ratio_raw": 0.9405,
                "ratio_nu": 0.9844,
                "ratio_response": 0.759
            },
            "ratio_raw_adaptive": 0.9405,
            "ratio_nu_corrected": 0.9844,
            "ratio_response_scaled": 0.759
        },
        "LC_percent": 47
    },
    "75_14_WW": {
        "washing": "water_washing",
        "concentration": 75.0,
        "ternary_position": 14,
        "measurements": {
            "Round_1": "75_14_WW_01.xy",
            "Round_2": "75_14_WW_02.xy",
            "Round_3": "75_14_WW_03.xy"
        },
        "crystallinity": {
            "fractions": {
                "crystalline": {
                    "mean": 0.21631632241499332,
                    "std": 0.027188612529479465
                },
                "amorphous": {
                    "mean": 0.7836836775850067,
                    "std": 0.027188612529479454
                }
            },
            "areas": {
                "crystalline": {
                    "mean": 32033.784488141082,
                    "std": 21496.23926121339
                },
                "amorphous": {
                    "mean": 117411.8647618589,
                    "std": 78751.62053792996
                }
            },
            "per_measurement": {
                "Round_1": {
                    "file": "75_14_WW_01.txt",
                    "total_area": 78971.79925,
                    "crystalline_area": 19266.599595596654,
                    "amorphous_area": 59705.19965440333,
                    "crystalline_fraction": 0.24396809720144066,
                    "amorphous_fraction": 0.7560319027985594
                },
                "Round_2": {
                    "file": "75_14_WW_02.txt",
                    "total_area": 105385.14925,
                    "crystalline_area": 19982.693730869465,
                    "amorphous_area": 85402.45551913053,
                    "crystalline_fraction": 0.18961584125544584,
                    "amorphous_fraction": 0.8103841587445542
                },
                "Round_3": {
                    "file": "75_14_WW_03.txt",
                    "total_area": 263979.99925,
                    "crystalline_area": 56852.06013795712,
                    "amorphous_area": 207127.93911204283,
                    "crystalline_fraction": 0.21536502878809344,
                    "amorphous_fraction": 0.7846349712119066
                }
            }
        },
        "phase_composition": {
            "Sodalite": {
                "mean": 0.0,
                "std": 0.0
            },
            "Diamondoid": {
                "mean": 0.0,
                "std": 0.0
            },
            "U12": {
                "mean": 0.0,
                "std": 0.0
            },
            "U13": {
                "mean": 1.0,
                "std": 0.0
            },
            "ZIF-EC-1": {
                "mean": 0.0,
                "std": 0.0
            },
            "ZIF-C": {
                "mean": 0.0,
                "std": 0.0
            },
            "ZIF-L": {
                "mean": 0.0,
                "std": 0.0
            }
        },
        "composition": {
            "M_percent": 70.0,
            "L_percent": 20.0,
            "BSA_percent": 10.0
        },
        "encapsulation_efficiency": {
            "mean": 19.702,
            "error_bar": 2.229
        },
        "atr_file": "A75WW-14.xy",
        "ir_data": {
            "area_1647": 0.0091,
            "height_1647": 0.0019,
            "area_421": 0.0072,
            "peak_pos_421": 419.4495,
            "height_421": 0.0017,
            "ratio_selected_peaks": 0.5598,
            "adaptive": {
                "method": "adaptive peak-finding; Amide I search 1620-1680 cm^-1, integrate ±25 cm^-1; Zn-N search 405-440 cm^-1, integrate ±10 cm^-1; optional nu-correction (A·nu); response factors f_BSA=600, f_MOF=30",
                "peak_1647_found": 1653.1245,
                "peak_1647_shift_cm1": 6.1245,
                "height_1647": 0.0179,
                "area_1647_raw": 0.3983,
                "area_1647_nu": 657.9715,
                "peak_421_found": 419.4495,
                "peak_421_shift_cm1": -1.5505,
                "height_421": 0.0037,
                "area_421_raw": 0.0097,
                "area_421_nu": 4.0593,
                "ratio_raw": 0.9762,
                "ratio_nu": 0.9939,
                "ratio_response": 0.8902
            },
            "ratio_raw_adaptive": 0.9762,
            "ratio_nu_corrected": 0.9939,
            "ratio_response_scaled": 0.8902
        },
        "LC_percent": 44
    },
    "75_15_EW": {
        "washing": "ethanol_washing",
        "concentration": 75.0,
        "ternary_position": 15,
        "measurements": {
            "Round_1": "75_15_EW_01.xy",
            "Round_2": "75_15_EW_02.xy",
            "Round_3": "75_15_EW_03.xy"
        },
        "crystallinity": {
            "fractions": {
                "crystalline": {
                    "mean": 0.31064154595860555,
                    "std": 0.053789652866878646
                },
                "amorphous": {
                    "mean": 0.6893584540413945,
                    "std": 0.05378965286687874
                }
            },
            "areas": {
                "crystalline": {
                    "mean": 17819.989686166584,
                    "std": 1986.3619659618796
                },
                "amorphous": {
                    "mean": 40849.859563833415,
                    "std": 11808.966603206785
                }
            },
            "per_measurement": {
                "Round_1": {
                    "file": "75_15_EW_01.txt",
                    "total_area": 45959.499249999986,
                    "crystalline_area": 15895.432698669094,
                    "amorphous_area": 30064.066551330896,
                    "crystalline_fraction": 0.3458573952732763,
                    "amorphous_fraction": 0.6541426047267236
                },
                "Round_2": {
                    "file": "75_15_EW_02.txt",
                    "total_area": 58880.54925,
                    "crystalline_area": 19862.867162529084,
                    "amorphous_area": 39017.68208747092,
                    "crystalline_fraction": 0.3373417438447057,
                    "amorphous_fraction": 0.6626582561552942
                },
                "Round_3": {
                    "file": "75_15_EW_03.txt",
