Repository: digital-chemistry/zif-vis

# ZIF Biocomposite Explorer

Interactive Flask app for exploring ZIF biocomposite formulations across composition, concentration, phase assignment, crystallinity, encapsulation efficiency, and experiment-level spectra.

## What this app shows

The explorer combines a summary dataset with repeat-level ATR-IR and XRD measurements.

- The main plot shows sample points in ternary composition space.
- The 3D view stacks concentration layers vertically.
- The 2D view isolates one concentration layer at a time.
- The right inspector explains the selected sample with parameters, phase composition, ATR-IR, and repeated XRD measurements.

File: project/Exp-M.json (part 35 of 39)
{
                    "total_area": 71169.49925,
                    "crystalline_area": 17701.669197301577,
                    "amorphous_area": 53467.830052698424,
                    "crystalline_fraction": 0.2487254987578345,
                    "amorphous_fraction": 0.7512745012421655
                }
            }
        },
        "phase_composition": {
            "Sodalite": {
                "mean": 1.0,
                "std": 0.0
            },
            "Diamondoid": {
                "mean": 0.0,
                "std": 0.0
            },
            "U12": {
                "mean": 0.0,
                "std": 0.0
            },
            "U13": {
                "mean": 0.0,
                "std": 0.0
            },
            "ZIF-EC-1": {
                "mean": 0.0,
                "std": 0.0
            },
            "ZIF-C": {
                "mean": 0.0,
                "std": 0.0
            },
            "ZIF-L": {
                "mean": 0.0,
                "std": 0.0
            }
        },
        "composition": {
            "M_percent": 10.0,
            "L_percent": 30.0,
            "BSA_percent": 60.0
        },
        "encapsulation_efficiency": {
            "mean": 38.704,
            "error_bar": 7.302
        },
        "atr_file": "A75EW-15.xy",
        "ir_data": {
            "area_1647": 0.0071,
            "height_1647": 0.001,
            "area_421": 0.0777,
            "peak_pos_421": 421.5056,
            "height_421": 0.0113,
            "ratio_selected_peaks": 0.084,
            "adaptive": {
                "method": "adaptive peak-finding; Amide I search 1620-1680 cm^-1, integrate ±25 cm^-1; Zn-N search 405-440 cm^-1, integrate ±10 cm^-1; optional nu-correction (A·nu); response factors f_BSA=600, f_MOF=30",
                "peak_1647_found": 1651.0684,
                "peak_1647_shift_cm1": 4.0684,
                "height_1647": 0.0096,
                "area_1647_raw": 0.2036,
                "area_1647_nu": 336.0998,
                "peak_421_found": 419.4495,
                "peak_421_shift_cm1": -1.5505,
                "height_421": 0.0166,
                "area_421_raw": 0.1224,
                "area_421_nu": 51.426,
                "ratio_raw": 0.6245,
                "ratio_nu": 0.8673,
                "ratio_response": 0.2463
            },
            "ratio_raw_adaptive": 0.6245,
            "ratio_nu_corrected": 0.8673,
            "ratio_response_scaled": 0.2463
        },
        "LC_percent": 72
    },
    "75_15_WW": {
        "washing": "water_washing",
        "concentration": 75.0,
        "ternary_position": 15,
        "measurements": {
            "Round_1": "75_15_WW_01.xy",
            "Round_2": "75_15_WW_02.xy",
            "Round_3": "75_15_WW_03.xy"
        },
        "crystallinity": {
            "fractions": {
                "crystalline": {
                    "mean": 0.16009922057074472,
                    "std": 0.02485801895500625
                },
                "amorphous": {
                    "mean": 0.8399007794292553,
                    "std": 0.024858018955006257
                }
            },
            "areas": {
                "crystalline": {
                    "mean": 17224.15550835671,
                    "std": 3565.088769315078
                },
                "amorphous": {
                    "mean": 94418.49374164327,
                    "std": 36522.00942822795
                }
            },
            "per_measurement": {
                "Round_1": {
                    "file": "75_15_WW_01.txt",
                    "total_area": 153469.79925000004,
                    "crystalline_area": 20296.39167451621,
                    "amorphous_area": 133173.40757548378,
                    "crystalline_fraction": 0.1322500698750097,
                    "amorphous_fraction": 0.8677499301249904
                },
                "Round_2": {
                    "file": "75_15_WW_02.txt",
                    "total_area": 73954.74925000001,
                    "crystalline_area": 13315.089546034207,
                    "amorphous_area": 60639.65970396579,
                    "crystalline_fraction": 0.18004373865190557,
                    "amorphous_fraction": 0.8199562613480945
                },
                "Round_3": {
                    "file": "75_15_WW_03.txt",
                    "total_area": 107503.39924999997,
                    "crystalline_area": 18060.98530451972,
                    "amorphous_area": 89442.41394548025,
                    "crystalline_fraction": 0.1680038531853189,
                    "amorphous_fraction": 0.831996146814681
                }
            }
        },
        "phase_composition": {
            "Sodalite": {
                "mean": 1.0,
                "std": 0.0
            },
            "Diamondoid": {
                "mean": 0.0,
                "std": 0.0
            },
            "U12": {
                "mean": 0.0,
                "std": 0.0
            },
            "U13": {
                "mean": 0.0,
                "std": 0.0
            },
            "ZIF-EC-1": {
                "mean": 0.0,
                "std": 0.0
            },
            "ZIF-C": {
                "mean": 0.0,
                "std": 0.0
            },
            "ZIF-L": {
                "mean": 0.0,
                "std": 0.0
            }
        },
        "composition": {
            "M_percent": 10.0,
            "L_percent": 30.0,
            "BSA_percent": 60.0
        },
        "encapsulation_efficiency": {
            "mean": 32.733,
            "error_bar": 3.143
        },
        "atr_file": "A75WW-15.xy",
        "ir_data": {
            "area_1647": 0.0156,
            "height_1647": 0.0024,
            "area_421": 0.0945,
            "peak_pos_421": 419.4495,
            "height_421": 0.0143,
            "ratio_selected_peaks": 0.1416,
            "adaptive": {
                "method": "adaptive peak-finding; Amide I search 1620-1680 cm^-1, integrate ±25 cm^-1; Zn-N search 405-440 cm^-1, integrate ±10 cm^-1; optional nu-correction (A·nu); response factors f_BSA=600, f_MOF=30",
                "peak_1647_found": 1651.0684,
                "peak_1647_shift_cm1": 4.0684,
                "height_1647": 0.0267,
                "area_1647_raw": 0.5664,
                "area_1647_nu": 934.4943,
                "peak_421_found": 419.4495,
                "peak_421_shift_cm1": -1.5505,
                "height_421": 0.0284,
                "area_421_raw": 0.1788,
                "area_421_nu": 75.0111,
                "ratio_raw": 0.7601,
                "ratio_nu": 0.9257,
                "ratio_response": 0.3838
            },
            "ratio_raw_adaptive": 0.7601,
            "ratio_nu_corrected": 0.9257,
            "ratio_response_scaled": 0.3838
        },
        "LC_percent": 70
    },
    "75_16_EW": {
        "washing": "ethanol_washing",
        "concentration": 75.0,
        "ternary_position": 16,
        "measurements": {
            "Round_1": "75_16_EW_01.xy",
            "Round_2": "75_16_EW_02.xy",
            "Round_3": "75_16_EW_03.xy"
        },
        "crystallinity": {
            "fractions": {
                "crystalline": {
                    "mean": 0.3180067045993763,
                    "std": 0.08470238780471467
                },
                "amorphous": {
                    "mean": 0.6819932954006237,
                    "std": 0.08470238780471465
                }
            },
            "areas": {
                "crystalline": {
                    "mean": 20964.669072951623,
                    "std": 7320.07080099845
                },
                "amorphous": {
                    "mean": 48843.530177048386,
                    "std": 24184.68286530003
                }
            },
            "per_measurement": {
                "Round_1": {
                    "file": "75_16_EW_01.txt",
                    "total_area": 38849.24925000001,
                    "crystalline_area": 16014.3996198033,
                    "amorphous_area": 22834.849630196702,
                    "crystalline_fraction": 0.41221902427891316,
                    "amorphous_fraction": 0.5877809757210869
                },
                "Round_2": {
                    "file": "75_16_EW_02.txt",
                    "total_area": 100027.84924999998,
                    "crystalline_area": 29373.14693704531,
                    "amorphous_area": 70654.70231295469,
                    "crystalline_fraction": 0.2936496901341234,
                    "amorphous_fraction": 0.7063503098658765
                },
                "Round_3": {
                    "file": "75_16_EW_03.txt",
                    "total_area": 70547.49925,
                    "crystalline_area": 17506.460662006255,
                    "amorphous_area": 53041.03858799375,
                    "crystalline_fraction": 0.24815139938509234,
                    "amorphous_fraction": 0.7518486006149077
                }
            }
        },
        "phase_composition": {
            "Sodalite": {
                "mean": 1.0,
                "std": 0.0
            },
            "Diamondoid": {
                "mean": 0.0,
                "std": 0.0
            },
            "U12": {
                "mean": 0.0,
                "std": 0.0
            },
            "U13": {
                "mean": 0.0,
                "std": 0.0
            },
            "ZIF-EC-1": {
                "mean": 0.0,
                "std": 0.0
            },
            "ZIF-C": {
                "mean": 0.0,
                "std": 0.0
            },
            "ZIF-L": {
                "mean": 0.0,
                "std": 0.0
            }
        },
        "composition": {
            "M_percent": 20.0,
            "L_percent": 30.0,
            "BSA_percent": 50.0
        },
        "encapsulation_efficiency": {
            "mean": 27.428,
            "error_bar": 2.887
        },
        "atr_file": "A75EW-16.xy",
        "ir_data": {
            "area_1647": 0.0092,
            "height_1647": 0.0012,
            "area_421": 0.0633,
            "peak_pos_421": 419.4495,
            "height_421": 0.0096,
            "ratio_selected_peaks": 0.1268,
            "adaptive": {
                "method": "adaptive peak-finding; Amide I search 1620-1680 cm^-1, integrate ±25 cm^-1; Zn-N search 405-440 cm^-1, integrate ±10 cm^-1; optional nu-correction (A·nu); response factors f_BSA=600, f_MOF=30",
                "peak_1647_found": 1651.0684,
                "peak_1647_shift_cm1": 4.0684,
                "height_1647": 0.0105,
                "area_1647_raw": 0.2251,
                "area_1647_nu": 371.5039,
                "peak_421_found": 419.4495,
                "peak_421_shift_cm1": -1.5505,
                "height_421": 0.0145,
                "area_421_raw": 0.1115,
                "area_421_nu": 46.7929,
                "ratio_raw": 0.6687,
                "ratio_nu": 0.8881,
                "ratio_response": 0.2842
            },
            "ratio_raw_adaptive": 0.6687,
            "ratio_nu_corrected": 0.8881,
            "ratio_response_scaled": 0.2842
        },
        "LC_percent": 83
    },
    "75_16_WW": {
        "washing": "water_washing",
        "concentration": 75.0,
        "ternary_position": 16,
        "measurements": {
            "Round_1": "75_16_WW_01.xy",
            "Round_2": "75_16_WW_02.xy",
            "Round_3": "75_16_WW_03.xy"
        },
        "crystallinity": {
            "fractions": {
                "crystalline": {
                    "mean": 0.0,
                    "std": 0.0
                },
                "amorphous": {
                    "mean": 1.0,
                    "std": 0.0
                }
            },
            "areas": {
                "crystalline": {
                    "mean": 0.0,
                    "std": 0.0
                },
                "amorphous": {
                    "mean": 71530.19925,
                    "std": 33688.035396450476
                }
            },
            "per_measurement": {
                "Round_1": {
                    "file": "75_16_WW_01.txt",
                    "total_area": 44380.79925000001,
                    "crystalline_area": 0.0,
                    "amorphous_area": 44380.79925000001,
                    "crystalline_fraction": 0.0,
                    "amorphous_fraction": 1.0
                },
                "Round_2": {
                    "file": "75_16_WW_02.txt",
                    "total_area": 60978.84925,
                    "crystalline_area": 0.0,
                    "amorphous_area": 60978.84925,
                    "crystalline_fraction": 0.0,
                    "amorphous_fraction": 1.0
                },
                "Round_3": {
                    "file": "75_16_WW_03.txt",
                    "total_area": 109230.94925,
                    "crystalline_area": 0.0,
                    "amorphous_area": 109230.94925,
                    "crystalline_fraction": 0.0,
                    "amorphous_fraction": 1.0
                }
            }
        },
        "phase_composition": {
            "Sodalite": {
                "mean": 0,
                "std": 0
            },
            "Diamondoid": {
                "mean": 0,
                "std": 0
            },
            "U12": {
                "mean": 0,
                "std": 0
            },
            "U13": {
                "mean": 0,
                "std": 0
            },
            "ZIF-EC-1": {
                "mean": 0,
                "std": 0
            },
            "ZIF-C": {
                "mean": 0,
                "std": 0
            },
            "ZIF-L": {
                "mean": 0,
                "std": 0
            }
        },
        "composition": {
            "M_percent": 20.0,
            "L_percent": 30.0,
            "BSA_percent": 50.0
        },
        "encapsulation_efficiency": {
            "mean": 28.262,
            "error_bar": 3.732
        },
        "atr_file": "A75WW-16.xy",
        "ir_data": {
            "area_1647": 0.018,
            "height_1647": 0.0029,
            "area_421": 0.0635,
            "peak_pos_421": 419.4495,
            "height_421": 0.0103,
            "ratio_selected_peaks": 0.2211,
            "adaptive": {
                "method": "adaptive peak-finding; Amide I search 1620-1680 cm^-1, integrate ±25 cm^-1; Zn-N search 405-440 cm^-1, integrate ±10 cm^-1; optional nu-correction (A·nu); response factors f_BSA=600, f_MOF=30",
                "peak_1647_found": 1651.0684,
                "peak_1647_shift_cm1": 4.0684,
                "height_1647": 0.03,
                "area_1647_raw": 0.6493,
                "area_1647_nu": 1071.2455,
                "peak_421_found": 419.4495,
                "peak_421_shift_cm1": -1.5505,
                "height_421": 0.0255,
                "area_421_raw": 0.1204,
                "area_421_nu": 50.4883,
                "ratio_raw": 0.8436,
                "ratio_nu": 0.955,
                "ratio_response": 0.5148
            },
            "ratio_raw_adaptive": 0.8436,
            "ratio_nu_corrected": 0.955,
            "ratio_response_scaled": 0.5148
        },
        "LC_percent": null
    },
    "75_17_EW": {
        "washing": "ethanol_washing",
        "concentration": 75.0,
        "ternary_position": 17,
        "measurements": {
            "Round_1": "75_17_EW_01.xy",
            "Round_2": "75_17_EW_02.xy",
            "Round_3": "75_17_EW_03.xy"
        },
        "crystallinity": {
            "fractions": {
                "crystalline": {
                    "mean": 0.30632193360995263,
                    "std": 0.04480727488273057
                },
                "amorphous": {
                    "mean": 0.6936780663900474,
                    "std": 0.0448072748827306
                }
            },
            "areas": {
                "crystalline": {
                    "mean": 21339.236116188993,
                    "std": 4532.320570895418
                },
                "amorphous": {
                    "mean": 50497.39646714434,
                    "std": 18952.72227848873
                }
            },
            "per_measurement": {
                "Round_1": {
                    "file": "75_17_EW_01.txt",
                    "total_area": 46933.599249999985,
                    "crystalline_area": 16795.68227185998,
                    "amorphous_area": 30137.916978140005,
                    "crystalline_fraction": 0.3578605208263456,
                    "amorphous_fraction": 0.6421394791736543
                },
                "Round_2": {
                    "file": "75_17_EW_02.txt",
                    "total_area": 93488.94925,
                    "crystalline_area": 25860.239261996656,
                    "amorphous_area": 67628.70998800333,
                    "crystalline_fraction": 0.27661279188028376,
                    "amorphous_fraction": 0.7233872081197162
                },
                "Round_3": {
                    "file": "75_17_EW_03.txt",
                    "total_area": 75087.34925,
                    "crystalline_area": 21361.786814710344,
                    "amorphous_area": 53725.56243528967,
                    "crystalline_fraction": 0.2844924881232286,
                    "amorphous_fraction": 0.7155075118767714
                }
            }
        },
        "phase_composition": {
            "Sodalite": {
                "mean": 1.0,
                "std": 0.0
            },
            "Diamondoid": {
                "mean": 0.0,
                "std": 0.0
            },
            "U12": {
                "mean": 0.0,
                "std": 0.0
            },
            "U13": {
                "mean": 0.0,
                "std": 0.0
            },
            "ZIF-EC-1": {
                "mean": 0.0,
                "std": 0.0
            },
            "ZIF-C": {
                "mean": 0.0,
                "std": 0.0
            },
            "ZIF-L": {
                "mean": 0.0,
                "std": 0.0
            }
        },
        "composition": {
            "M_percent": 30.0,
            "L_percent": 30.0,
            "BSA_percent": 40.0
        },
        "encapsulation_efficiency": {
            "mean": 17.061,
            "error_bar": 5.729
        },
        "atr_file": "A75EW-17.xy",
        "ir_data": {
            "area_1647": 0.008,
            "height_1647": 0.0011,
            "area_421": 0.1145,
            "peak_pos_421": 421.5056,
            "height_421": 0.0162,
            "ratio_selected_peaks": 0.0654,
            "adaptive": {
                "method": "adaptive peak-finding; Amide I search 1620-1680 cm^-1, integrate ±25 cm^-1; Zn-N search 405-440 cm^-1, integrate ±10 cm^-1; optional nu-correction (A·nu); response factors f_BSA=600, f_MOF=30",
                "peak_1647_found": 1651.0684,
                "peak_1647_shift_cm1": 4.0684,
                "height_1647": 0.0124,
                "area_1647_raw": 0.2768,
                "area_1647_nu": 456.9333,
                "peak_421_found": 419.4495,
                "peak_421_shift_cm1": -1.5505,
                "height_421": 0.0274,
                "area_421_raw": 0.2123,
                "area_421_nu": 89.1088,
                "ratio_raw": 0.5659,
                "ratio_nu": 0.8368,
                "ratio_response": 0.2041
            },
            "ratio_raw_adaptive": 0.5659,
            "ratio_nu_corrected": 0.8368,
            "ratio_response_scaled": 0.2041
        },
        "LC_percent": 61
    },
    "75_17_WW": {
        "washing": "water_washing",
        "concentration": 75.0,
        "ternary_position": 17,
        "measurements": {
            "Round_1": "75_17_WW_01.xy",
            "Round_2": "75_17_WW_02.xy",
            "Round_3": "75_17_WW_03.xy"
        },
        "crystallinity": {
            "fractions": {
                "crystalline": {
                    "mean": 0.22734594517938547,
                    "std": 0.007135365979918814
                },
                "amorphous": {
                    "mean": 0.7726540548206146,
                    "std": 0.007135365979918838
                }
            },
            "areas": {
                "crystalline": {
                    "mean": 14011.811866881702,
                    "std": 2622.0361391445217
                },
                "amorphous": {
                    "mean": 47547.85404978497,
                    "std": 8381.91920841294
                }
            },
            "per_measurement": {
                "Round_1": {
                    "file": "75_17_WW_01.txt",
                    "total_area": 51023.24925000001,
                    "crystalline_area": 11268.274947160424,
                    "amorphous_area": 39754.974302839575,
                    "crystalline_fraction": 0.22084589109464492,
                    "amorphous_fraction": 0.7791541089053551
                },
                "Round_2": {
                    "file": "75_17_WW_02.txt",
                    "total_area": 72907.74925,
                    "crystalline_area": 16492.556157215946,
                    "amorphous_area": 56415.193092784044,
                    "crystalline_fraction": 0.2262112920351323,
                    "amorphous_fraction": 0.7737887079648677
                },
                "Round_3": {
                    "file": "75_17_WW_03.txt",
                    "total_area": 60747.99925000001,
                    "crystalline_area": 14274.604496268736,
                    "amorphous_area": 46473.39475373128,
                    "crystalline_fraction": 0.23498065240837923,
                    "amorphous_fraction": 0.7650193475916207
                }
            }
        },
        "phase_composition": {
            "Sodalite": {
                "mean": 0.02,
                "std": 0.0
            },
            "Diamondoid": {
                "mean": 0.0,
                "std": 0.0
            },
            "U12": {
                "mean": 0.0,
                "std": 0.0
            },
            "U13": {
                "mean": 0.0,
                "std": 0.0
            },
            "ZIF-EC-1": {
                "mean": 0.0,
                "std": 0.0
            },
            "ZIF-C": {
                "mean": 0.98,
                "std": 0.0
            },
            "ZIF-L": {
                "mean": 0.0,
                "std": 0.0
            }
        },
        "composition": {
            "M_percent": 30.0,
            "L_percent": 30.0,
            "BSA_percent": 40.0
        },
        "encapsulation_efficiency": {
            "mean": 27.691,
            "error_bar": 6.866
        },
        "atr_file": "A75WW-17.xy",
        "ir_data": {
            "area_1647": 0.005,
            "height_1647": 0.0014,
            "area_421": 0.0403,
            "peak_pos_421": 419.4495,
            "height_421": 0.0063,
            "ratio_selected_peaks": 0.1104,
            "adaptive": {
                "method": "adaptive peak-finding; Amide I search 1620-1680 cm^-1, integrate ±25 cm^-1; Zn-N search 405-440 cm^-1, integrate ±10 cm^-1; optional nu-correction (A·nu); response factors f_BSA=600, f_MOF=30",
                "peak_1647_found": 1653.1245,
                "peak_1647_shift_cm1": 6.1245,
                "height_1647": 0.012,
                "area_1647_raw": 0.2367,
                "area_1647_nu": 390.8847,
                "peak_421_found": 419.4495,
                "peak_421_shift_cm1": -1.5505,
                "height_421": 0.0155,
                "area_421_raw": 0.0611,
                "area_421_nu": 25.647,
                "ratio_raw": 0.7949,
                "ratio_nu": 0.9384,
                "ratio_response": 0.4325
            },
            "ratio_raw_adaptive": 0.7949,
            "ratio_nu_corrected": 0.9384,
            "ratio_response_scaled": 0.4325
        },
        "LC_percent": 70
    },
    "75_18_EW": {
        "washing": "ethanol_washing",
        "concentration": 75.0,
        "ternary_position": 18,
        "measurements": {
            "Round_1": "75_18_EW_01.xy",
            "Round_2": "75_18_EW_02.xy",
            "Round_3": "75_18_EW_03.xy"
        },
        "crystallinity": {
            "fractions": {
                "crystalline": {
                    "mean": 0.2687844789097057,
                    "std": 0.14394308085945828
                },
                "amorphous": {
                    "mean": 0.7312155210902943,
                    "std": 0.14394308085945834
                }
            },
            "areas": {
                "crystalline": {
                    "mean": 21851.56733888912,
                    "std": 11732.873218499348
                },
                "amorphous": {
                    "mean": 76587.53191111087,
                    "std": 53766.23500784062
                }
            },
            "per_measurement": {
                "Round_1": {
                    "file": "75_18_EW_01.txt",
                    "total_area": 33647.74925000001,
                    "crystalline_area": 14497.647132921858,
                    "amorphous_area": 19150.102117078142,
                    "crystalline_fraction": 0.43086528686378206,
                    "amorphous_fraction": 0.5691347131362179
                },
                "Round_2": {
                    "file": "75_18_EW_02.txt",
                    "total_area": 100572.14925,
                    "crystalline_area": 15674.583705247347,
                    "amorphous_area": 84897.56554475265,
                    "crystalline_fraction": 0.15585411888020625,
                    "amorphous_fraction": 0.8441458811197937
                },
                "Round_3": {
                    "file": "75_18_EW_03.txt",
                    "total_area": 161097.39925000002,
                    "crystalline_area": 35382.471178498155,
                    "amorphous_area": 125714.92807150184,
                    "crystalline_fraction": 0.21963403098512876,
                    "amorphous_fraction": 0.7803659690148713
                }
            }
        },
        "phase_composition": {
            "Sodalite": {
                "mean": 1.0,
                "std": 0.0
            },
            "Diamondoid": {
                "mean": 0.0,
                "std": 0.0
            },
            "U12": {
                "mean": 0.0,
                "std": 0.0
            },
            "U13": {
                "mean": 0.0,
                "std": 0.0
            },
            "ZIF-EC-1": {
                "mean": 0.0,
                "std": 0.0
            },
            "ZIF-C": {
                "mean": 0.0,
                "std": 0.0
            },
            "ZIF-L": {
                "mean": 0.0,
                "std": 0.0
            }
        },
        "composition": {
            "M_percent": 40.0,
            "L_percent": 30.0,
            "BSA_percent": 30.0
        },
        "encapsulation_efficiency": {
            "mean": 25.154,
            "error_bar": 3.623
        },
        "atr_file": "A75EW-18.xy",
        "ir_data": {
            "area_1647": 0.0024,
            "height_1647": 0.0005,
            "area_421": 0.0074,
            "peak_pos_421": 423.5618,
            "height_421": 0.0015,
            "ratio_selected_peaks": 0.2441,
            "adaptive": {
                "method": "adaptive peak-finding; Amide I search 1620-1680 cm^-1, integrate ±25 cm^-1; Zn-N search 405-440 cm^-1, integrate ±10 cm^-1; optional nu-correction (A·nu); response factors f_BSA=600, f_MOF=30",
                "peak_1647_found": 1653.1245,
                "peak_1647_shift_cm1": 6.1245,
                "height_1647": 0.0035,
                "area_1647_raw": 0.0725,
                "area_1647_nu": 119.7686,
                "peak_421_found": 407.1128,
                "peak_421_shift_cm1": -13.8872,
                "height_421": 0.0008,
                "area_421_raw": 0.0053,
                "area_421_nu": 2.1623,
                "ratio_raw": 0.9319,
                "ratio_nu": 0.9823,
                "ratio_response": 0.7347
            },
            "ratio_raw_adaptive": 0.9319,
            "ratio_nu_corrected": 0.9823,
            "ratio_response_scaled": 0.7347
        },
        "LC_percent": 42
    },
    "75_18_WW": {
        "washing": "water_washing",
        "concentration": 75.0,
        "ternary_position": 18,
        "measurements": {
            "Round_1": "75_18_WW_01.xy",
            "Round_2": "75_18_WW_02.xy",
            "Round_3": "75_18_WW_03.xy"
        },
        "crystallinity": {
            "fractions": {
                "crystalline": {
                    "mean": 0.2543779463216394,
                    "std": 0.042926464684075266
                },
                "amorphous": {
                    "mean": 0.7456220536783605,
                    "std": 0.04292646468407527
                }
            },
            "areas": {
                "crystalline": {
                    "mean": 14708.924911182905,
                    "std": 3189.927494887981
                },
                "amorphous": {
                    "mean": 43813.25767215042,
                    "std": 12594.816988822731
                }
            },
            "per_measurement": {
                "Round_1": {
                    "file": "75_18_WW_01.txt",
                    "total_area": 46506.09924999999,
                    "crystalline_area": 11030.005172751242,
                    "amorphous_area": 35476.09407724875,
                    "crystalline_fraction": 0.237173303085643,
                    "amorphous_fraction": 0.762826696914357
                },
                "Round_2": {
                    "file": "75_18_WW_02.txt",
                    "total_area": 75007.49925000001,
                    "crystalline_area": 16705.863640172793,
                    "amorphous_area": 58301.63560982721,
                    "crystalline_fraction": 0.22272257850501254,
                    "amorphous_fraction": 0.7772774214949876
                },
                "Round_3": {
                    "file": "75_18_WW_03.txt",
                    "total_area": 54052.94924999999,
                    "crystalline_area": 16390.905920624682,
                    "amorphous_area": 37662.043329375316,
                    "crystalline_fraction": 0.3032379573742627,
                    "amorphous_fraction": 0.6967620426257374
                }
            }
        },
        "phase_composition": {
            "Sodalite": {
                "mean": 0.04,
                "std": 0.02828427
            },
            "Diamondoid": {
                "mean": 0.0,
                "std": 0.0
            },
            "U12": {
                "mean": 0.0,
                "std": 0.0
            },
            "U13": {
                "mean": 0.0,
                "std": 0.0
            },
            "ZIF-EC-1": {
                "mean": 0.0,
                "std": 0.0
            },
            "ZIF-C": {
                "mean": 0.96,
                "std": 0.02828427
            },
            "ZIF-L": {
                "mean": 0.0,
                "std": 0.0
            }
        },
        "composition": {
            "M_percent": 40.0,
            "L_percent": 30.0,
            "BSA_percent": 30.0
        },
        "encapsulation_efficiency": {
            "mean": 19.321,
            "error_bar": 6.102
        },
        "atr_file": "A75WW-18.xy",
        "ir_data": {
            "area_1647": 0.0051,
            "height_1647": 0.0015,
            "area_421": 0.0363,
            "peak_pos_421": 419.4495,
            "height_421": 0.0051,
            "ratio_selected_peaks": 0.1235,
            "adaptive": {
                "method": "adaptive peak-finding; Amide I search 1620-1680 cm^-1, integrate ±25 cm^-1; Zn-N search 405-440 cm^-1, integrate ±10 cm^-1; optional nu-correction (A·nu); response factors f_BSA=600, f_MOF=30",
                "peak_1647_found": 1653.1245,
                "peak_1647_shift_cm1": 6.1245,
                "height_1647": 0.0082,
                "area_1647_raw": 0.1637,
                "area_1647_nu": 270.4708,
                "peak_421_found": 425.6179,
                "peak_421_shift_cm1": 4.6179,
                "height_421": 0.0162,
                "area_421_raw": 0.0694,
                "area_421_nu": 29.5229,
                "ratio_raw": 0.7022,
                "ratio_nu": 0.9016,
                "ratio_response": 0.3142
            },
            "ratio_raw_adaptive": 0.7022,
            "ratio_nu_corrected": 0.9016,
            "ratio_response_scaled": 0.3142
        },
        "LC_percent": 54
    },
    "75_19_EW": {
        "washing": "ethanol_washing",
        "concentration": 75.0,
        "ternary_position": 19,
        "measurements": {
            "Round_1": "75_19_EW_01.xy",
            "Round_2": "75_19_EW_02.xy",
            "Round_3": "75_19_EW_03.xy"
        },
        "crystallinity": {
            "fractions": {
                "crystalline": {
                    "mean": 0.21507330165203517,
                    "std": 0.04772767463037828
                },
                "amorphous": {
                    "mean": 0.7849266983479648,
                    "std": 0.04772767463037821
                }
            },
            "areas": {
                "crystalline": {
                    "mean": 12680.91122092042,
                    "std": 1780.1366167788926
                },
                "amorphous": {
                    "mean": 49304.18802907958,
                    "std": 19527.405689230178
                }
            },
            "per_measurement": {
                "Round_1": {
                    "file": "75_19_EW_01.txt",
                    "total_area": 41743.899249999995,
                    "crystalline_area": 11161.550765998627,
                    "amorphous_area": 30582.34848400137,
                    "crystalline_fraction": 0.2673816046544485,
                    "amorphous_fraction": 0.7326183953455516
                },
                "Round_2": {
                    "file": "75_19_EW_02.txt",
                    "total_area": 84187.64925,
                    "crystalline_area": 14639.567774424448,
                    "amorphous_area": 69548.08147557556,
                    "crystalline_fraction": 0.17389210774791228,
                    "amorphous_fraction": 0.8261078922520877
                },
                "Round_3": {
                    "file": "75_19_EW_03.txt",
                    "total_area": 60023.74924999999,
                    "crystalline_area": 12241.615122338188,
                    "amorphous_area": 47782.134127661804,
                    "crystalline_fraction": 0.2039461925537447,
                    "amorphous_fraction": 0.7960538074462553
                }
            }
        },
        "phase_composition": {
            "Sodalite": {
                "mean": 1.0,
                "std": 0.0
            },
            "Diamondoid": {
                "mean": 0.0,
                "std": 0.0
            },
            "U12": {
                "mean": 0.0,
                "std": 0.0
            },
            "U13": {
                "mean": 0.0,
                "std": 0.0
            },
            "ZIF-EC-1": {
                "mean": 0.0,
                "std": 0.0
            },
            "ZIF-C": {
                "mean": 0.0,
                "std": 0.0
            },
            "ZIF-L": {
                "mean": 0.0,
                "std": 0.0
            }
        },
        "composition": {
            "M_percent": 50.0,
            "L_percent": 30.0,
            "BSA_percent": 20.0
        },
        "encapsulation_efficiency": {
            "mean": 23.382,
            "error_bar": 1.995
        },
        "atr_file": "A75EW-19.xy",
        "ir_data": {
            "area_1647": 0.0016,
            "height_1647": 0.0004,
            "area_421": 0.0159,
            "peak_pos_421": 419.4495,
            "height_421": 0.002,
            "ratio_selected_peaks": 0.0929,
            "adaptive": {
                "method": "adaptive peak-finding; Amide I search 1620-1680 cm^-1, integrate ±25 cm^-1; Zn-N search 405-440 cm^-1, integrate ±10 cm^-1; optional nu-correction (A·nu); response factors f_BSA=600, f_MOF=30",
                "peak_1647_found": 1653.1245,
                "peak_1647_shift_cm1": 6.1245,
                "height_1647": 0.0034,
                "area_1647_raw": 0.0715,
                "area_1647_nu": 118.2623,
                "peak_421_found": 421.5056,
                "peak_421_shift_cm1": 0.5056,
                "height_421": 0.0019,
                "area_421_raw": 0.0337,
                "area_421_nu": 14.201,
                "ratio_raw": 0.6797,
                "ratio_nu": 0.8928,
                "ratio_response": 0.294
            },
            "ratio_raw_adaptive": 0.6797,
            "ratio_nu_corrected": 0.8928,
            "ratio_response_scaled": 0.294
        },
        "LC_percent": 59
    },
    "75_19_WW": {
        "washing": "water_washing",
        "concentration": 75.0,
        "ternary_position": 19,
        "measurements": {
            "Round_1": "75_19_WW_01.xy",
            "Round_2": "75_19_WW_02.xy",
            "Round_3": "75_19_WW_03.xy"
        },
        "crystallinity": {
            "fractions": {
                "crystalline": {
                    "mean": 0.15422185650535677,
                    "std": 0.025199300759025694
                },
                "amorphous": {
                    "mean": 0.8457781434946433,
                    "std": 0.02519930075902572
                }
            },
            "areas": {
                "crystalline": {
                    "mean": 12192.873022160304,
                    "std": 715.9929210481974
                },
                "amorphous": {
                    "mean": 68792.3262278397,
                    "std": 17402.012528295254
                }
            },
            "per_measurement": {
                "Round_1": {
                    "file": "75_19_WW_01.txt",
                    "total_area": 101094.49925,
                    "crystalline_area": 12656.462356402999,
                    "amorphous_area": 88438.036893597,
                    "crystalline_fraction": 0.12519437210034945,
                    "amorphous_fraction": 0.8748056278996506
                },
                "Round_2": {
                    "file": "75_19_WW_02.txt",
                    "total_area": 75179.14925,
                    "crystalline_area": 12553.9186032285,
                    "amorphous_area": 62625.23064677151,
                    "crystalline_fraction": 0.16698670746435051,
                    "amorphous_fraction": 0.8330132925356494
                },
                "Round_3": {
                    "file": "75_19_WW_03.txt",
                    "total_area": 66681.94925,
                    "crystalline_area": 11368.23810684941,
                    "amorphous_area": 55313.711143150584,
                    "crystalline_fraction": 0.17048448995137033,
                    "amorphous_fraction": 0.8295155100486297
                }
            }
        },
        "phase_composition": {
            "Sodalite": {
                "mean": 0.0,
                "std": 0.0
            },
            "Diamondoid": {
                "mean": 0.0,
                "std": 0.0
            },
            "U12": {
                "mean": 0.0,
                "std": 0.0
            },
            "U13": {
                "mean": 0.0,
                "std": 0.0
            },
            "ZIF-EC-1": {
                "mean": 0.0,
                "std": 0.0
            },
            "ZIF-C": {
                "mean": 1.0,
                "std": 0.0
