Repository: digital-chemistry/zif-vis

# ZIF Biocomposite Explorer

Interactive Flask app for exploring ZIF biocomposite formulations across composition, concentration, phase assignment, crystallinity, encapsulation efficiency, and experiment-level spectra.

## What this app shows

The explorer combines a summary dataset with repeat-level ATR-IR and XRD measurements.

- The main plot shows sample points in ternary composition space.
- The 3D view stacks concentration layers vertically.
- The 2D view isolates one concentration layer at a time.
- The right inspector explains the selected sample with parameters, phase composition, ATR-IR, and repeated XRD measurements.

File: project/Exp-M.json (part 36 of 39)
{
            },
            "ZIF-L": {
                "mean": 0.0,
                "std": 0.0
            }
        },
        "composition": {
            "M_percent": 50.0,
            "L_percent": 30.0,
            "BSA_percent": 20.0
        },
        "encapsulation_efficiency": {
            "mean": 25.694,
            "error_bar": 7.726
        },
        "atr_file": "A75WW-19.xy",
        "ir_data": {
            "area_1647": 0.0046,
            "height_1647": 0.0014,
            "area_421": 0.0258,
            "peak_pos_421": 419.4495,
            "height_421": 0.005,
            "ratio_selected_peaks": 0.1516,
            "adaptive": {
                "method": "adaptive peak-finding; Amide I search 1620-1680 cm^-1, integrate ±25 cm^-1; Zn-N search 405-440 cm^-1, integrate ±10 cm^-1; optional nu-correction (A·nu); response factors f_BSA=600, f_MOF=30",
                "peak_1647_found": 1653.1245,
                "peak_1647_shift_cm1": 6.1245,
                "height_1647": 0.0094,
                "area_1647_raw": 0.1821,
                "area_1647_nu": 300.7316,
                "peak_421_found": 419.4495,
                "peak_421_shift_cm1": -1.5505,
                "height_421": 0.0081,
                "area_421_raw": 0.0391,
                "area_421_nu": 16.3845,
                "ratio_raw": 0.8233,
                "ratio_nu": 0.9483,
                "ratio_response": 0.4786
            },
            "ratio_raw_adaptive": 0.8233,
            "ratio_nu_corrected": 0.9483,
            "ratio_response_scaled": 0.4786
        },
        "LC_percent": 55
    },
    "75_20_EW": {
        "washing": "ethanol_washing",
        "concentration": 75.0,
        "ternary_position": 20,
        "measurements": {
            "Round_1": "75_20_EW_01.xy",
            "Round_2": "75_20_EW_02.xy",
            "Round_3": "75_20_EW_03.xy"
        },
        "crystallinity": {
            "fractions": {
                "crystalline": {
                    "mean": 0.17387228023811496,
                    "std": 0.055426414937850305
                },
                "amorphous": {
                    "mean": 0.8261277197618849,
                    "std": 0.05542641493785028
                }
            },
            "areas": {
                "crystalline": {
                    "mean": 10781.161955024756,
                    "std": 767.9721910542403
                },
                "amorphous": {
                    "mean": 54936.45396164191,
                    "std": 18835.472923585454
                }
            },
            "per_measurement": {
                "Round_1": {
                    "file": "75_20_EW_01.txt",
                    "total_area": 85214.44925,
                    "crystalline_area": 11178.999351836463,
                    "amorphous_area": 74035.44989816356,
                    "crystalline_fraction": 0.131186664353598,
                    "amorphous_fraction": 0.868813335646402
                },
                "Round_2": {
                    "file": "75_20_EW_02.txt",
                    "total_area": 47644.64924999999,
                    "crystalline_area": 11268.592541244607,
                    "amorphous_area": 36376.05670875538,
                    "crystalline_fraction": 0.236513285723152,
                    "amorphous_fraction": 0.763486714276848
                },
                "Round_3": {
                    "file": "75_20_EW_03.txt",
                    "total_area": 64293.74924999999,
                    "crystalline_area": 9895.8939719932,
                    "amorphous_area": 54397.8552780068,
                    "crystalline_fraction": 0.15391689063759492,
                    "amorphous_fraction": 0.846083109362405
                }
            }
        },
        "phase_composition": {
            "Sodalite": {
                "mean": 1.0,
                "std": 0.0
            },
            "Diamondoid": {
                "mean": 0.0,
                "std": 0.0
            },
            "U12": {
                "mean": 0.0,
                "std": 0.0
            },
            "U13": {
                "mean": 0.0,
                "std": 0.0
            },
            "ZIF-EC-1": {
                "mean": 0.0,
                "std": 0.0
            },
            "ZIF-C": {
                "mean": 0.0,
                "std": 0.0
            },
            "ZIF-L": {
                "mean": 0.0,
                "std": 0.0
            }
        },
        "composition": {
            "M_percent": 60.0,
            "L_percent": 30.0,
            "BSA_percent": 10.0
        },
        "encapsulation_efficiency": {
            "mean": 22.367,
            "error_bar": 1.621
        },
        "atr_file": "A75EW-20.xy",
        "ir_data": {
            "area_1647": 0.0036,
            "height_1647": 0.0007,
            "area_421": 0.0176,
            "peak_pos_421": 419.4495,
            "height_421": 0.0024,
            "ratio_selected_peaks": 0.1706,
            "adaptive": {
                "method": "adaptive peak-finding; Amide I search 1620-1680 cm^-1, integrate ±25 cm^-1; Zn-N search 405-440 cm^-1, integrate ±10 cm^-1; optional nu-correction (A·nu); response factors f_BSA=600, f_MOF=30",
                "peak_1647_found": 1653.1245,
                "peak_1647_shift_cm1": 6.1245,
                "height_1647": 0.0077,
                "area_1647_raw": 0.1782,
                "area_1647_nu": 294.6627,
                "peak_421_found": 419.4495,
                "peak_421_shift_cm1": -1.5505,
                "height_421": 0.0042,
                "area_421_raw": 0.0476,
                "area_421_nu": 19.9631,
                "ratio_raw": 0.7891,
                "ratio_nu": 0.9365,
                "ratio_response": 0.4246
            },
            "ratio_raw_adaptive": 0.7891,
            "ratio_nu_corrected": 0.9365,
            "ratio_response_scaled": 0.4246
        },
        "LC_percent": 38
    },
    "75_20_WW": {
        "washing": "water_washing",
        "concentration": 75.0,
        "ternary_position": 20,
        "measurements": {
            "Round_1": "75_20_WW_01.xy",
            "Round_2": "75_20_WW_02.xy",
            "Round_3": "75_20_WW_03.xy"
        },
        "crystallinity": {
            "fractions": {
                "crystalline": {
                    "mean": 0.0,
                    "std": 0.0
                },
                "amorphous": {
                    "mean": 1.0,
                    "std": 0.0
                }
            },
            "areas": {
                "crystalline": {
                    "mean": 0.0,
                    "std": 0.0
                },
                "amorphous": {
                    "mean": 82760.31591666666,
                    "std": 16510.702259771795
                }
            },
            "per_measurement": {
                "Round_1": {
                    "file": "75_20_WW_01.txt",
                    "total_area": 65242.34925,
                    "crystalline_area": 0.0,
                    "amorphous_area": 65242.34925,
                    "crystalline_fraction": 0.0,
                    "amorphous_fraction": 1.0
                },
                "Round_2": {
                    "file": "75_20_WW_02.txt",
                    "total_area": 85004.39924999999,
                    "crystalline_area": 0.0,
                    "amorphous_area": 85004.39924999999,
                    "crystalline_fraction": 0.0,
                    "amorphous_fraction": 1.0
                },
                "Round_3": {
                    "file": "75_20_WW_03.txt",
                    "total_area": 98034.19925,
                    "crystalline_area": 0.0,
                    "amorphous_area": 98034.19925,
                    "crystalline_fraction": 0.0,
                    "amorphous_fraction": 1.0
                }
            }
        },
        "phase_composition": {
            "Sodalite": {
                "mean": 0,
                "std": 0
            },
            "Diamondoid": {
                "mean": 0,
                "std": 0
            },
            "U12": {
                "mean": 0,
                "std": 0
            },
            "U13": {
                "mean": 0,
                "std": 0
            },
            "ZIF-EC-1": {
                "mean": 0,
                "std": 0
            },
            "ZIF-C": {
                "mean": 0,
                "std": 0
            },
            "ZIF-L": {
                "mean": 0,
                "std": 0
            }
        },
        "composition": {
            "M_percent": 60.0,
            "L_percent": 30.0,
            "BSA_percent": 10.0
        },
        "encapsulation_efficiency": {
            "mean": 25.789,
            "error_bar": 6.688
        },
        "atr_file": "A75WW-20.xy",
        "ir_data": {
            "area_1647": 0.007,
            "height_1647": 0.0016,
            "area_421": 0.0202,
            "peak_pos_421": 419.4495,
            "height_421": 0.0035,
            "ratio_selected_peaks": 0.2576,
            "adaptive": {
                "method": "adaptive peak-finding; Amide I search 1620-1680 cm^-1, integrate ±25 cm^-1; Zn-N search 405-440 cm^-1, integrate ±10 cm^-1; optional nu-correction (A·nu); response factors f_BSA=600, f_MOF=30",
                "peak_1647_found": 1653.1245,
                "peak_1647_shift_cm1": 6.1245,
                "height_1647": 0.0092,
                "area_1647_raw": 0.189,
                "area_1647_nu": 312.1546,
                "peak_421_found": 419.4495,
                "peak_421_shift_cm1": -1.5505,
                "height_421": 0.0067,
                "area_421_raw": 0.0319,
                "area_421_nu": 13.3777,
                "ratio_raw": 0.8557,
                "ratio_nu": 0.9589,
                "ratio_response": 0.5385
            },
            "ratio_raw_adaptive": 0.8557,
            "ratio_nu_corrected": 0.9589,
            "ratio_response_scaled": 0.5385
        },
        "LC_percent": 53
    },
    "75_21_EW": {
        "washing": "ethanol_washing",
        "concentration": 75.0,
        "ternary_position": 21,
        "measurements": {
            "Round_1": "75_21_EW_01.xy",
            "Round_2": "75_21_EW_02.xy",
            "Round_3": "75_21_EW_03.xy"
        },
        "crystallinity": {
            "fractions": {
                "crystalline": {
                    "mean": 0.40259326614489427,
                    "std": 0.10280923550337204
                },
                "amorphous": {
                    "mean": 0.5974067338551056,
                    "std": 0.10280923550337205
                }
            },
            "areas": {
                "crystalline": {
                    "mean": 38325.862086602814,
                    "std": 8026.112753722259
                },
                "amorphous": {
                    "mean": 58411.353830063854,
                    "std": 17031.32062772047
                }
            },
            "per_measurement": {
                "Round_1": {
                    "file": "75_21_EW_01.txt",
                    "total_area": 116216.59925,
                    "crystalline_area": 43917.75621280013,
                    "amorphous_area": 72298.84303719987,
                    "crystalline_fraction": 0.37789572656764975,
                    "amorphous_fraction": 0.6221042734323502
                },
                "Round_2": {
                    "file": "75_21_EW_02.txt",
                    "total_area": 81339.04925,
                    "crystalline_area": 41930.424846675516,
                    "amorphous_area": 39408.62440332448,
                    "crystalline_fraction": 0.5155017821489414,
                    "amorphous_fraction": 0.48449821785105857
                },
                "Round_3": {
                    "file": "75_21_EW_03.txt",
                    "total_area": 92655.99925,
                    "crystalline_area": 29129.405200332796,
                    "amorphous_area": 63526.5940496672,
                    "crystalline_fraction": 0.3143822897180918,
                    "amorphous_fraction": 0.6856177102819082
                }
            }
        },
        "phase_composition": {
            "Sodalite": {
                "mean": 1.0,
                "std": 0.0
            },
            "Diamondoid": {
                "mean": 0.0,
                "std": 0.0
            },
            "U12": {
                "mean": 0.0,
                "std": 0.0
            },
            "U13": {
                "mean": 0.0,
                "std": 0.0
            },
            "ZIF-EC-1": {
                "mean": 0.0,
                "std": 0.0
            },
            "ZIF-C": {
                "mean": 0.0,
                "std": 0.0
            },
            "ZIF-L": {
                "mean": 0.0,
                "std": 0.0
            }
        },
        "composition": {
            "M_percent": 10.0,
            "L_percent": 40.0,
            "BSA_percent": 50.0
        },
        "encapsulation_efficiency": {
            "mean": 24.58,
            "error_bar": 5.236
        },
        "atr_file": "A75EW-21.xy",
        "ir_data": {
            "area_1647": 0.0154,
            "height_1647": 0.0017,
            "area_421": 0.1816,
            "peak_pos_421": 421.5056,
            "height_421": 0.0261,
            "ratio_selected_peaks": 0.0782,
            "adaptive": {
                "method": "adaptive peak-finding; Amide I search 1620-1680 cm^-1, integrate ±25 cm^-1; Zn-N search 405-440 cm^-1, integrate ±10 cm^-1; optional nu-correction (A·nu); response factors f_BSA=600, f_MOF=30",
                "peak_1647_found": 1651.0684,
                "peak_1647_shift_cm1": 4.0684,
                "height_1647": 0.0233,
                "area_1647_raw": 0.502,
                "area_1647_nu": 828.5068,
                "peak_421_found": 421.5056,
                "peak_421_shift_cm1": 0.5056,
                "height_421": 0.0423,
                "area_421_raw": 0.2872,
                "area_421_nu": 120.9143,
                "ratio_raw": 0.6361,
                "ratio_nu": 0.8726,
                "ratio_response": 0.2552
            },
            "ratio_raw_adaptive": 0.6361,
            "ratio_nu_corrected": 0.8726,
            "ratio_response_scaled": 0.2552
        },
        "LC_percent": 64
    },
    "75_21_WW": {
        "washing": "water_washing",
        "concentration": 75.0,
        "ternary_position": 21,
        "measurements": {
            "Round_1": "75_21_WW_01.xy",
            "Round_2": "75_21_WW_02.xy",
            "Round_3": "75_21_WW_03.xy"
        },
        "crystallinity": {
            "fractions": {
                "crystalline": {
                    "mean": 0.3096934459886603,
                    "std": 0.09391416290865012
                },
                "amorphous": {
                    "mean": 0.6903065540113397,
                    "std": 0.09391416290865019
                }
            },
            "areas": {
                "crystalline": {
                    "mean": 34715.14192530247,
                    "std": 18830.615098629845
                },
                "amorphous": {
                    "mean": 70481.15732469752,
                    "std": 16669.373861623244
                }
            },
            "per_measurement": {
                "Round_1": {
                    "file": "75_21_WW_01.txt",
                    "total_area": 64699.199250000005,
                    "crystalline_area": 13217.274372340875,
                    "amorphous_area": 51481.924877659134,
                    "crystalline_fraction": 0.20428806732628726,
                    "amorphous_fraction": 0.7957119326737128
                },
                "Round_2": {
                    "file": "75_21_WW_02.txt",
                    "total_area": 125293.19924999999,
                    "crystalline_area": 42640.36661633606,
                    "amorphous_area": 82652.83263366393,
                    "crystalline_fraction": 0.34032466942802614,
                    "amorphous_fraction": 0.6596753305719738
                },
                "Round_3": {
                    "file": "75_21_WW_03.txt",
                    "total_area": 125596.49925,
                    "crystalline_area": 48287.78478723048,
                    "amorphous_area": 77308.71446276951,
                    "crystalline_fraction": 0.38446760121166734,
                    "amorphous_fraction": 0.6155323987883325
                }
            }
        },
        "phase_composition": {
            "Sodalite": {
                "mean": 1.0,
                "std": 0.0
            },
            "Diamondoid": {
                "mean": 0.0,
                "std": 0.0
            },
            "U12": {
                "mean": 0.0,
                "std": 0.0
            },
            "U13": {
                "mean": 0.0,
                "std": 0.0
            },
            "ZIF-EC-1": {
                "mean": 0.0,
                "std": 0.0
            },
            "ZIF-C": {
                "mean": 0.0,
                "std": 0.0
            },
            "ZIF-L": {
                "mean": 0.0,
                "std": 0.0
            }
        },
        "composition": {
            "M_percent": 10.0,
            "L_percent": 40.0,
            "BSA_percent": 50.0
        },
        "encapsulation_efficiency": {
            "mean": 26.455,
            "error_bar": 1.672
        },
        "atr_file": "A75WW-21.xy",
        "ir_data": {
            "area_1647": 0.0061,
            "height_1647": 0.0017,
            "area_421": 0.1557,
            "peak_pos_421": 421.5056,
            "height_421": 0.0224,
            "ratio_selected_peaks": 0.0374,
            "adaptive": {
                "method": "adaptive peak-finding; Amide I search 1620-1680 cm^-1, integrate ±25 cm^-1; Zn-N search 405-440 cm^-1, integrate ±10 cm^-1; optional nu-correction (A·nu); response factors f_BSA=600, f_MOF=30",
                "peak_1647_found": 1653.1245,
                "peak_1647_shift_cm1": 6.1245,
                "height_1647": 0.0136,
                "area_1647_raw": 0.2757,
                "area_1647_nu": 455.4548,
                "peak_421_found": 419.4495,
                "peak_421_shift_cm1": -1.5505,
                "height_421": 0.0379,
                "area_421_raw": 0.2279,
                "area_421_nu": 95.7406,
                "ratio_raw": 0.5475,
                "ratio_nu": 0.8263,
                "ratio_response": 0.1922
            },
            "ratio_raw_adaptive": 0.5475,
            "ratio_nu_corrected": 0.8263,
            "ratio_response_scaled": 0.1922
        },
        "LC_percent": 51
    },
    "75_22_EW": {
        "washing": "ethanol_washing",
        "concentration": 75.0,
        "ternary_position": 22,
        "measurements": {
            "Round_1": "75_22_EW_01.xy",
            "Round_2": "75_22_EW_02.xy",
            "Round_3": "75_22_EW_03.xy"
        },
        "crystallinity": {
            "fractions": {
                "crystalline": {
                    "mean": 0.31133790295112324,
                    "std": 0.031820154278466004
                },
                "amorphous": {
                    "mean": 0.6886620970488767,
                    "std": 0.031820154278466045
                }
            },
            "areas": {
                "crystalline": {
                    "mean": 31616.63053493391,
                    "std": 14907.359001387003
                },
                "amorphous": {
                    "mean": 69340.90204839942,
                    "std": 32620.98511187147
                }
            },
            "per_measurement": {
                "Round_1": {
                    "file": "75_22_EW_01.txt",
                    "total_area": 48856.749249999986,
                    "crystalline_area": 14410.972771776102,
                    "amorphous_area": 34445.77647822388,
                    "crystalline_fraction": 0.2949638073142189,
                    "amorphous_fraction": 0.7050361926857812
                },
                "Round_2": {
                    "file": "75_22_EW_02.txt",
                    "total_area": 114273.79925,
                    "crystalline_area": 39768.506981050064,
                    "amorphous_area": 74505.29226894994,
                    "crystalline_fraction": 0.3480107184854105,
                    "amorphous_fraction": 0.6519892815145895
                },
                "Round_3": {
                    "file": "75_22_EW_03.txt",
                    "total_area": 139742.04924999998,
                    "crystalline_area": 40670.41185197556,
                    "amorphous_area": 99071.63739802445,
                    "crystalline_fraction": 0.2910391830537404,
                    "amorphous_fraction": 0.7089608169462596
                }
            }
        },
        "phase_composition": {
            "Sodalite": {
                "mean": 1.0,
                "std": 0.0
            },
            "Diamondoid": {
                "mean": 0.0,
                "std": 0.0
            },
            "U12": {
                "mean": 0.0,
                "std": 0.0
            },
            "U13": {
                "mean": 0.0,
                "std": 0.0
            },
            "ZIF-EC-1": {
                "mean": 0.0,
                "std": 0.0
            },
            "ZIF-C": {
                "mean": 0.0,
                "std": 0.0
            },
            "ZIF-L": {
                "mean": 0.0,
                "std": 0.0
            }
        },
        "composition": {
            "M_percent": 20.0,
            "L_percent": 40.0,
            "BSA_percent": 40.0
        },
        "encapsulation_efficiency": {
            "mean": 80.182,
            "error_bar": 4.429
        },
        "atr_file": "A75EW-22.xy",
        "ir_data": {
            "area_1647": 0.0081,
            "height_1647": 0.0009,
            "area_421": 0.0407,
            "peak_pos_421": 421.5056,
            "height_421": 0.0061,
            "ratio_selected_peaks": 0.1655,
            "adaptive": {
                "method": "adaptive peak-finding; Amide I search 1620-1680 cm^-1, integrate ±25 cm^-1; Zn-N search 405-440 cm^-1, integrate ±10 cm^-1; optional nu-correction (A·nu); response factors f_BSA=600, f_MOF=30",
                "peak_1647_found": 1651.0684,
                "peak_1647_shift_cm1": 4.0684,
                "height_1647": 0.0089,
                "area_1647_raw": 0.1823,
                "area_1647_nu": 300.954,
                "peak_421_found": 419.4495,
                "peak_421_shift_cm1": -1.5505,
                "height_421": 0.0111,
                "area_421_raw": 0.0797,
                "area_421_nu": 33.4438,
                "ratio_raw": 0.6959,
                "ratio_nu": 0.9,
                "ratio_response": 0.3103
            },
            "ratio_raw_adaptive": 0.6959,
            "ratio_nu_corrected": 0.9,
            "ratio_response_scaled": 0.3103
        },
        "LC_percent": 66
    },
    "75_22_WW": {
        "washing": "water_washing",
        "concentration": 75.0,
        "ternary_position": 22,
        "measurements": {
            "Round_1": "75_22_WW_01.xy",
            "Round_2": "75_22_WW_02.xy",
            "Round_3": "75_22_WW_03.xy"
        },
        "crystallinity": {
            "fractions": {
                "crystalline": {
                    "mean": 0.0,
                    "std": 0.0
                },
                "amorphous": {
                    "mean": 1.0,
                    "std": 0.0
                }
            },
            "areas": {
                "crystalline": {
                    "mean": 0.0,
                    "std": 0.0
                },
                "amorphous": {
                    "mean": 68966.13258333334,
                    "std": 25222.576956832418
                }
            },
            "per_measurement": {
                "Round_1": {
                    "file": "75_22_WW_01.txt",
                    "total_area": 46836.39924999999,
                    "crystalline_area": 0.0,
                    "amorphous_area": 46836.39924999999,
                    "crystalline_fraction": 0.0,
                    "amorphous_fraction": 1.0
                },
                "Round_2": {
                    "file": "75_22_WW_02.txt",
                    "total_area": 63633.29925,
                    "crystalline_area": 0.0,
                    "amorphous_area": 63633.29925,
                    "crystalline_fraction": 0.0,
                    "amorphous_fraction": 1.0
                },
                "Round_3": {
                    "file": "75_22_WW_03.txt",
                    "total_area": 96428.69925,
                    "crystalline_area": 0.0,
                    "amorphous_area": 96428.69925,
                    "crystalline_fraction": 0.0,
                    "amorphous_fraction": 1.0
                }
            }
        },
        "phase_composition": {
            "Sodalite": {
                "mean": 0,
                "std": 0
            },
            "Diamondoid": {
                "mean": 0,
                "std": 0
            },
            "U12": {
                "mean": 0,
                "std": 0
            },
            "U13": {
                "mean": 0,
                "std": 0
            },
            "ZIF-EC-1": {
                "mean": 0,
                "std": 0
            },
            "ZIF-C": {
                "mean": 0,
                "std": 0
            },
            "ZIF-L": {
                "mean": 0,
                "std": 0
            }
        },
        "composition": {
            "M_percent": 20.0,
            "L_percent": 40.0,
            "BSA_percent": 40.0
        },
        "encapsulation_efficiency": {
            "mean": 74.68,
            "error_bar": 3.024
        },
        "atr_file": "A75WW-22.xy",
        "ir_data": {
            "area_1647": 0.0049,
            "height_1647": 0.0014,
            "area_421": 0.0278,
            "peak_pos_421": 419.4495,
            "height_421": 0.0048,
            "ratio_selected_peaks": 0.1498,
            "adaptive": {
                "method": "adaptive peak-finding; Amide I search 1620-1680 cm^-1, integrate ±25 cm^-1; Zn-N search 405-440 cm^-1, integrate ±10 cm^-1; optional nu-correction (A·nu); response factors f_BSA=600, f_MOF=30",
                "peak_1647_found": 1653.1245,
                "peak_1647_shift_cm1": 6.1245,
                "height_1647": 0.0102,
                "area_1647_raw": 0.1932,
                "area_1647_nu": 319.0689,
                "peak_421_found": 419.4495,
                "peak_421_shift_cm1": -1.5505,
                "height_421": 0.0119,
                "area_421_raw": 0.0613,
                "area_421_nu": 25.699,
                "ratio_raw": 0.759,
                "ratio_nu": 0.9255,
                "ratio_response": 0.383
            },
            "ratio_raw_adaptive": 0.759,
            "ratio_nu_corrected": 0.9255,
            "ratio_response_scaled": 0.383
        },
        "LC_percent": 67
    },
    "75_23_EW": {
        "washing": "ethanol_washing",
        "concentration": 75.0,
        "ternary_position": 23,
        "measurements": {
            "Round_1": "75_23_EW_01.xy",
            "Round_2": "75_23_EW_02.xy",
            "Round_3": "75_23_EW_03.xy"
        },
        "crystallinity": {
            "fractions": {
                "crystalline": {
                    "mean": 0.447414186249222,
                    "std": 0.09501205715710268
                },
                "amorphous": {
                    "mean": 0.552585813750778,
                    "std": 0.09501205715710265
                }
            },
            "areas": {
                "crystalline": {
                    "mean": 39044.42772053194,
                    "std": 6097.86080700009
                },
                "amorphous": {
                    "mean": 50077.954862801394,
                    "std": 17453.494474589614
                }
            },
            "per_measurement": {
                "Round_1": {
                    "file": "75_23_EW_01.txt",
                    "total_area": 71907.24925000001,
                    "crystalline_area": 35374.82344540063,
                    "amorphous_area": 36532.42580459938,
                    "crystalline_fraction": 0.49195072561339326,
                    "amorphous_fraction": 0.5080492743866067
                },
                "Round_2": {
                    "file": "75_23_EW_02.txt",
                    "total_area": 90010.84925,
                    "crystalline_area": 46083.49827637708,
                    "amorphous_area": 43927.35097362292,
                    "crystalline_fraction": 0.5119771523139705,
                    "amorphous_fraction": 0.48802284768602955
                },
                "Round_3": {
                    "file": "75_23_EW_03.txt",
                    "total_area": 105449.04925000001,
                    "crystalline_area": 35674.9614398181,
                    "amorphous_area": 69774.0878101819,
                    "crystalline_fraction": 0.3383146808203024,
                    "amorphous_fraction": 0.6616853191796975
                }
            }
        },
        "phase_composition": {
            "Sodalite": {
                "mean": 1.0,
                "std": 0.0
            },
            "Diamondoid": {
                "mean": 0.0,
                "std": 0.0
            },
            "U12": {
                "mean": 0.0,
                "std": 0.0
            },
            "U13": {
                "mean": 0.0,
                "std": 0.0
            },
            "ZIF-EC-1": {
                "mean": 0.0,
                "std": 0.0
            },
            "ZIF-C": {
                "mean": 0.0,
                "std": 0.0
            },
            "ZIF-L": {
                "mean": 0.0,
                "std": 0.0
            }
        },
        "composition": {
            "M_percent": 30.0,
            "L_percent": 40.0,
            "BSA_percent": 30.0
        },
        "encapsulation_efficiency": {
            "mean": 47.909,
            "error_bar": 4.162
        },
        "atr_file": "A75EW-23.xy",
        "ir_data": {
            "area_1647": 0.003,
            "height_1647": 0.0005,
            "area_421": 0.1312,
            "peak_pos_421": 421.5056,
            "height_421": 0.0191,
            "ratio_selected_peaks": 0.0221,
            "adaptive": {
                "method": "adaptive peak-finding; Amide I search 1620-1680 cm^-1, integrate ±25 cm^-1; Zn-N search 405-440 cm^-1, integrate ±10 cm^-1; optional nu-correction (A·nu); response factors f_BSA=600, f_MOF=30",
                "peak_1647_found": 1653.1245,
                "peak_1647_shift_cm1": 6.1245,
                "height_1647": 0.0058,
                "area_1647_raw": 0.1206,
                "area_1647_nu": 199.3605,
                "peak_421_found": 419.4495,
                "peak_421_shift_cm1": -1.5505,
                "height_421": 0.0288,
                "area_421_raw": 0.2152,
                "area_421_nu": 90.3753,
                "ratio_raw": 0.3591,
                "ratio_nu": 0.6881,
                "ratio_response": 0.0993
            },
            "ratio_raw_adaptive": 0.3591,
            "ratio_nu_corrected": 0.6881,
            "ratio_response_scaled": 0.0993
        },
        "LC_percent": 57
    },
    "75_23_WW": {
        "washing": "water_washing",
        "concentration": 75.0,
        "ternary_position": 23,
        "measurements": {
            "Round_1": "75_23_WW_01.xy",
            "Round_2": "75_23_WW_02.xy",
            "Round_3": "75_23_WW_03.xy"
        },
        "crystallinity": {
            "fractions": {
                "crystalline": {
                    "mean": 0.14667635364943074,
                    "std": 0.003826695940526707
                },
                "amorphous": {
                    "mean": 0.8533236463505692,
                    "std": 0.0038266959405267326
                }
            },
            "areas": {
                "crystalline": {
                    "mean": 11081.149014451912,
                    "std": 1562.6821468202882
                },
                "amorphous": {
                    "mean": 64339.60023554808,
                    "std": 7406.586683250866
                }
            },
            "per_measurement": {
                "Round_1": {
                    "file": "75_23_WW_01.txt",
                    "total_area": 68337.04924999998,
                    "crystalline_area": 9727.762815482913,
                    "amorphous_area": 58609.286434517075,
                    "crystalline_fraction": 0.14234976374082928,
                    "amorphous_fraction": 0.8576502362591708
                },
                "Round_2": {
                    "file": "75_23_WW_02.txt",
                    "total_area": 72430.84925,
                    "crystalline_area": 10724.287645453474,
                    "amorphous_area": 61706.56160454653,
                    "crystalline_fraction": 0.1480624313603982,
                    "amorphous_fraction": 0.8519375686396018
                },
                "Round_3": {
                    "file": "75_23_WW_03.txt",
                    "total_area": 85494.34925,
                    "crystalline_area": 12791.39658241935,
                    "amorphous_area": 72702.95266758066,
                    "crystalline_fraction": 0.14961686584706474,
                    "amorphous_fraction": 0.8503831341529353
                }
            }
        },
        "phase_composition": {
            "Sodalite": {
                "mean": 0.0,
                "std": 0.0
            },
            "Diamondoid": {
                "mean": 0.0,
                "std": 0.0
            },
            "U12": {
                "mean": 0.0,
                "std": 0.0
            },
            "U13": {
                "mean": 0.0,
                "std": 0.0
            },
            "ZIF-EC-1": {
                "mean": 0.0,
                "std": 0.0
            },
            "ZIF-C": {
                "mean": 1.0,
                "std": 0.0
            },
            "ZIF-L": {
                "mean": 0.0,
                "std": 0.0
            }
        },
        "composition": {
            "M_percent": 30.0,
            "L_percent": 40.0,
            "BSA_percent": 30.0
        },
        "encapsulation_efficiency": {
            "mean": 33.113,
            "error_bar": 3.291
        },
        "atr_file": "A75WW-23.xy",
        "ir_data": {
            "area_1647": 0.0185,
            "height_1647": 0.0028,
            "area_421": 0.0759,
            "peak_pos_421": 419.4495,
            "height_421": 0.0116,
            "ratio_selected_peaks": 0.1956,
            "adaptive": {
                "method": "adaptive peak-finding; Amide I search 1620-1680 cm^-1, integrate ±25 cm^-1; Zn-N search 405-440 cm^-1, integrate ±10 cm^-1; optional nu-correction (A·nu); response factors f_BSA=600, f_MOF=30",
                "peak_1647_found": 1651.0684,
                "peak_1647_shift_cm1": 4.0684,
                "height_1647": 0.0283,
                "area_1647_raw": 0.6209,
                "area_1647_nu": 1024.6098,
                "peak_421_found": 417.3934,
                "peak_421_shift_cm1": -3.6066,
                "height_421": 0.0427,
                "area_421_raw": 0.2209,
                "area_421_nu": 92.2311,
                "ratio_raw": 0.7376,
                "ratio_nu": 0.9174,
                "ratio_response": 0.3571
            },
            "ratio_raw_adaptive": 0.7376,
            "ratio_nu_corrected": 0.9174,
            "ratio_response_scaled": 0.3571
        },
        "LC_percent": 51
    },
    "75_24_EW": {
        "washing": "ethanol_washing",
        "concentration": 75.0,
        "ternary_position": 24,
        "measurements": {
            "Round_1": "75_24_EW_01.xy",
            "Round_2": "75_24_EW_02.xy",
            "Round_3": "75_24_EW_03.xy"
        },
        "crystallinity": {
            "fractions": {
                "crystalline": {
                    "mean": 0.4152824194279936,
                    "std": 0.03929163497644981
                },
                "amorphous": {
                    "mean": 0.5847175805720064,
                    "std": 0.039291634976449774
                }
            },
            "areas": {
                "crystalline": {
                    "mean": 41320.071364286734,
                    "std": 16636.43612479658
                },
                "amorphous": {
                    "mean": 56484.411219046604,
                    "std": 14820.567878639828
                }
            },
            "per_measurement": {
                "Round_1": {
                    "file": "75_24_EW_01.txt",
                    "total_area": 73531.84925,
                    "crystalline_area": 27343.701066869187,
                    "amorphous_area": 46188.14818313081,
                    "crystalline_fraction": 0.3718620073582494,
                    "amorphous_fraction": 0.6281379926417505
                },
                "Round_2": {
                    "file": "75_24_EW_02.txt",
                    "total_area": 86689.29924999998,
                    "crystalline_area": 36894.807782811666,
                    "amorphous_area": 49794.49146718833,
                    "crystalline_fraction": 0.4255981776529549,
                    "amorphous_fraction": 0.5744018223470452
                },
                "Round_3": {
                    "file": "75_24_EW_03.txt",
                    "total_area": 133192.29924999998,
                    "crystalline_area": 59721.70524317934,
                    "amorphous_area": 73470.59400682067,
                    "crystalline_fraction": 0.4483870732727766,
                    "amorphous_fraction": 0.5516129267272234
                }
            }
        },
        "phase_composition": {
            "Sodalite": {
                "mean": 1.0,
                "std": 0.0
            },
            "Diamondoid": {
                "mean": 0.0,
                "std": 0.0
            },
            "U12": {
                "mean": 0.0,
                "std": 0.0
            },
            "U13": {
                "mean": 0.0,
                "std": 0.0
            },
            "ZIF-EC-1": {
                "mean": 0.0,
                "std": 0.0
            },
            "ZIF-C": {
                "mean": 0.0,
                "std": 0.0
            },
            "ZIF-L": {
                "mean": 0.0,
                "std": 0.0
            }
        },
        "composition": {
            "M_percent": 40.0,
            "L_percent": 40.0,
            "BSA_percent": 20.0
        },
        "encapsulation_efficiency": {
            "mean": 31.957,
            "error_bar": 6.253
        },
        "atr_file": "A75EW-24.xy",
        "ir_data": {
            "area_1647": 0.0107,
            "height_1647": 0.0014,
            "area_421": 0.4647,
            "peak_pos_421": 421.5056,
            "height_421": 0.0696,
            "ratio_selected_peaks": 0.0225,
            "adaptive": {
                "method": "adaptive peak-finding; Amide I search 1620-1680 cm^-1, integrate ±25 cm^-1; Zn-N search 405-440 cm^-1, integrate ±10 cm^-1; optional nu-correction (A·nu); response factors f_BSA=600, f_MOF=30",
                "peak_1647_found": 1653.1245,
                "peak_1647_shift_cm1": 6.1245,
                "height_1647": 0.0185,
                "area_1647_raw": 0.4391,
                "area_1647_nu": 726.1352,
                "peak_421_found": 421.5056,
                "peak_421_shift_cm1": 0.5056,
                "height_421": 0.0978,
