Repository: digital-chemistry/zif-vis

# ZIF Biocomposite Explorer

Interactive Flask app for exploring ZIF biocomposite formulations across composition, concentration, phase assignment, crystallinity, encapsulation efficiency, and experiment-level spectra.

## What this app shows

The explorer combines a summary dataset with repeat-level ATR-IR and XRD measurements.

- The main plot shows sample points in ternary composition space.
- The 3D view stacks concentration layers vertically.
- The 2D view isolates one concentration layer at a time.
- The right inspector explains the selected sample with parameters, phase composition, ATR-IR, and repeated XRD measurements.

File: project/zif_biocomposite_summary_manual.json (part 37 of 39)
{
                "area_421_raw": 0.6589,
                "area_421_nu": 277.5253,
                "ratio_raw": 0.3999,
                "ratio_nu": 0.7235,
                "ratio_response": 0.1157
            },
            "ratio_raw_adaptive": 0.3999,
            "ratio_nu_corrected": 0.7235,
            "ratio_response_scaled": 0.1157
        },
        "LC_percent": 44
    },
    "75_24_WW": {
        "washing": "water_washing",
        "concentration": 75.0,
        "ternary_position": 24,
        "measurements": {
            "Round_1": "75_24_WW_01.xy",
            "Round_2": "75_24_WW_02.xy",
            "Round_3": "75_24_WW_03.xy"
        },
        "crystallinity": {
            "fractions": {
                "crystalline": {
                    "mean": 0.23509065071707966,
                    "std": 0.03260631945453126
                },
                "amorphous": {
                    "mean": 0.7649093492829202,
                    "std": 0.032606319454531275
                }
            },
            "areas": {
                "crystalline": {
                    "mean": 13156.509581023196,
                    "std": 1978.3520282892828
                },
                "amorphous": {
                    "mean": 42997.98966897681,
                    "std": 6122.2967761024765
                }
            },
            "per_measurement": {
                "Round_1": {
                    "file": "75_24_WW_01.txt",
                    "total_area": 53154.49925000001,
                    "crystalline_area": 10934.435234653854,
                    "amorphous_area": 42220.06401534615,
                    "crystalline_fraction": 0.205710436349447,
                    "amorphous_fraction": 0.7942895636505529
                },
                "Round_2": {
                    "file": "75_24_WW_02.txt",
                    "total_area": 64198.599249999985,
                    "crystalline_area": 14726.530356574844,
                    "amorphous_area": 49472.06889342515,
                    "crystalline_fraction": 0.2293902130049176,
                    "amorphous_fraction": 0.7706097869950823
                },
                "Round_3": {
                    "file": "75_24_WW_03.txt",
                    "total_area": 51110.39924999999,
                    "crystalline_area": 13808.563151840888,
                    "amorphous_area": 37301.83609815911,
                    "crystalline_fraction": 0.2701713027968743,
                    "amorphous_fraction": 0.7298286972031256
                }
            }
        },
        "phase_composition": {
            "Sodalite": {
                "mean": 0.0,
                "std": 0.0
            },
            "Diamondoid": {
                "mean": 0.0,
                "std": 0.0
            },
            "U12": {
                "mean": 0.0,
                "std": 0.0
            },
            "U13": {
                "mean": 0.0,
                "std": 0.0
            },
            "ZIF-EC-1": {
                "mean": 0.0,
                "std": 0.0
            },
            "ZIF-C": {
                "mean": 1.0,
                "std": 0.0
            },
            "ZIF-L": {
                "mean": 0.0,
                "std": 0.0
            }
        },
        "composition": {
            "M_percent": 40.0,
            "L_percent": 40.0,
            "BSA_percent": 20.0
        },
        "encapsulation_efficiency": {
            "mean": 31.686,
            "error_bar": 5.048
        },
        "atr_file": "A75WW-24.xy",
        "ir_data": {
            "area_1647": 0.0036,
            "height_1647": 0.0012,
            "area_421": 0.0387,
            "peak_pos_421": 419.4495,
            "height_421": 0.0053,
            "ratio_selected_peaks": 0.0844,
            "adaptive": {
                "method": "adaptive peak-finding; Amide I search 1620-1680 cm^-1, integrate ±25 cm^-1; Zn-N search 405-440 cm^-1, integrate ±10 cm^-1; optional nu-correction (A·nu); response factors f_BSA=600, f_MOF=30",
                "peak_1647_found": 1653.1245,
                "peak_1647_shift_cm1": 6.1245,
                "height_1647": 0.0072,
                "area_1647_raw": 0.1349,
                "area_1647_nu": 222.8806,
                "peak_421_found": 419.4495,
                "peak_421_shift_cm1": -1.5505,
                "height_421": 0.0139,
                "area_421_raw": 0.0672,
                "area_421_nu": 28.2106,
                "ratio_raw": 0.6675,
                "ratio_nu": 0.8876,
                "ratio_response": 0.2832
            },
            "ratio_raw_adaptive": 0.6675,
            "ratio_nu_corrected": 0.8876,
            "ratio_response_scaled": 0.2832
        },
        "LC_percent": 42
    },
    "75_25_EW": {
        "washing": "ethanol_washing",
        "concentration": 75.0,
        "ternary_position": 25,
        "measurements": {
            "Round_1": "75_25_EW_01.xy",
            "Round_2": "75_25_EW_02.xy",
            "Round_3": "75_25_EW_03.xy"
        },
        "crystallinity": {
            "fractions": {
                "crystalline": {
                    "mean": 0.4263269751131556,
                    "std": 0.19523460855816216
                },
                "amorphous": {
                    "mean": 0.5736730248868444,
                    "std": 0.19523460855816208
                }
            },
            "areas": {
                "crystalline": {
                    "mean": 38974.801189675636,
                    "std": 6077.664362949826
                },
                "amorphous": {
                    "mean": 63168.114726991036,
                    "std": 42757.51907899476
                }
            },
            "per_measurement": {
                "Round_1": {
                    "file": "75_25_EW_01.txt",
                    "total_area": 88207.54925,
                    "crystalline_area": 36185.48328173882,
                    "amorphous_area": 52022.06596826118,
                    "crystalline_fraction": 0.4102311376907325,
                    "amorphous_fraction": 0.5897688623092674
                },
                "Round_2": {
                    "file": "75_25_EW_02.txt",
                    "total_area": 73033.89924999999,
                    "crystalline_area": 45946.447082396684,
                    "amorphous_area": 27087.452167603307,
                    "crystalline_fraction": 0.6291112422344983,
                    "amorphous_fraction": 0.3708887577655018
                },
                "Round_3": {
                    "file": "75_25_EW_03.txt",
                    "total_area": 145187.29925,
                    "crystalline_area": 34792.4732048914,
                    "amorphous_area": 110394.82604510861,
                    "crystalline_fraction": 0.23963854541423601,
                    "amorphous_fraction": 0.760361454585764
                }
            }
        },
        "phase_composition": {
            "Sodalite": {
                "mean": 1.0,
                "std": 0.0
            },
            "Diamondoid": {
                "mean": 0.0,
                "std": 0.0
            },
            "U12": {
                "mean": 0.0,
                "std": 0.0
            },
            "U13": {
                "mean": 0.0,
                "std": 0.0
            },
            "ZIF-EC-1": {
                "mean": 0.0,
                "std": 0.0
            },
            "ZIF-C": {
                "mean": 0.0,
                "std": 0.0
            },
            "ZIF-L": {
                "mean": 0.0,
                "std": 0.0
            }
        },
        "composition": {
            "M_percent": 50.0,
            "L_percent": 40.0,
            "BSA_percent": 10.0
        },
        "encapsulation_efficiency": {
            "mean": 23.474,
            "error_bar": 7.678
        },
        "atr_file": "A75EW-25.xy",
        "ir_data": {
            "area_1647": 0.002,
            "height_1647": 0.0005,
            "area_421": 0.1304,
            "peak_pos_421": 421.5056,
            "height_421": 0.0195,
            "ratio_selected_peaks": 0.0148,
            "adaptive": {
                "method": "adaptive peak-finding; Amide I search 1620-1680 cm^-1, integrate ±25 cm^-1; Zn-N search 405-440 cm^-1, integrate ±10 cm^-1; optional nu-correction (A·nu); response factors f_BSA=600, f_MOF=30",
                "peak_1647_found": 1653.1245,
                "peak_1647_shift_cm1": 6.1245,
                "height_1647": 0.0036,
                "area_1647_raw": 0.0776,
                "area_1647_nu": 128.2385,
                "peak_421_found": 421.5056,
                "peak_421_shift_cm1": 0.5056,
                "height_421": 0.0279,
                "area_421_raw": 0.1881,
                "area_421_nu": 79.1734,
                "ratio_raw": 0.292,
                "ratio_nu": 0.6183,
                "ratio_response": 0.0749
            },
            "ratio_raw_adaptive": 0.292,
            "ratio_nu_corrected": 0.6183,
            "ratio_response_scaled": 0.0749
        },
        "LC_percent": 62
    },
    "75_25_WW": {
        "washing": "water_washing",
        "concentration": 75.0,
        "ternary_position": 25,
        "measurements": {
            "Round_1": "75_25_WW_01.xy",
            "Round_2": "75_25_WW_02.xy",
            "Round_3": "75_25_WW_03.xy"
        },
        "crystallinity": {
            "fractions": {
                "crystalline": {
                    "mean": 0.2798318533066623,
                    "std": 0.07612459460375026
                },
                "amorphous": {
                    "mean": 0.7201681466933377,
                    "std": 0.07612459460375026
                }
            },
            "areas": {
                "crystalline": {
                    "mean": 16563.61595622503,
                    "std": 6631.463231003905
                },
                "amorphous": {
                    "mean": 41935.7666271083,
                    "std": 7657.550759476254
                }
            },
            "per_measurement": {
                "Round_1": {
                    "file": "75_25_WW_01.txt",
                    "total_area": 55898.94924999999,
                    "crystalline_area": 10775.734891238208,
                    "amorphous_area": 45123.21435876179,
                    "crystalline_fraction": 0.19277168955440085,
                    "amorphous_fraction": 0.8072283104455992
                },
                "Round_2": {
                    "file": "75_25_WW_02.txt",
                    "total_area": 71284.14924999999,
                    "crystalline_area": 23799.402774267022,
                    "amorphous_area": 47484.74647573298,
                    "crystalline_fraction": 0.3338666874005938,
                    "amorphous_fraction": 0.6661333125994062
                },
                "Round_3": {
                    "file": "75_25_WW_03.txt",
                    "total_area": 48315.04925,
                    "crystalline_area": 15115.710203169861,
                    "amorphous_area": 33199.33904683014,
                    "crystalline_fraction": 0.31285718296499226,
                    "amorphous_fraction": 0.6871428170350078
                }
            }
        },
        "phase_composition": {
            "Sodalite": {
                "mean": 0.0,
                "std": 0.0
            },
            "Diamondoid": {
                "mean": 0.0,
                "std": 0.0
            },
            "U12": {
                "mean": 0.25666667,
                "std": 0.13695092
            },
            "U13": {
                "mean": 0.0,
                "std": 0.0
            },
            "ZIF-EC-1": {
                "mean": 0.0,
                "std": 0.0
            },
            "ZIF-C": {
                "mean": 0.74333333,
                "std": 0.13695092
            },
            "ZIF-L": {
                "mean": 0.0,
                "std": 0.0
            }
        },
        "composition": {
            "M_percent": 50.0,
            "L_percent": 40.0,
            "BSA_percent": 10.0
        },
        "encapsulation_efficiency": {
            "mean": 26.74,
            "error_bar": 7.817
        },
        "atr_file": "A75WW-25.xy",
        "ir_data": {
            "area_1647": 0.0049,
            "height_1647": 0.0015,
            "area_421": 0.0368,
            "peak_pos_421": 419.4495,
            "height_421": 0.0061,
            "ratio_selected_peaks": 0.1168,
            "adaptive": {
                "method": "adaptive peak-finding; Amide I search 1620-1680 cm^-1, integrate ±25 cm^-1; Zn-N search 405-440 cm^-1, integrate ±10 cm^-1; optional nu-correction (A·nu); response factors f_BSA=600, f_MOF=30",
                "peak_1647_found": 1653.1245,
                "peak_1647_shift_cm1": 6.1245,
                "height_1647": 0.0094,
                "area_1647_raw": 0.1718,
                "area_1647_nu": 283.7025,
                "peak_421_found": 419.4495,
                "peak_421_shift_cm1": -1.5505,
                "height_421": 0.013,
                "area_421_raw": 0.0603,
                "area_421_nu": 25.2861,
                "ratio_raw": 0.7403,
                "ratio_nu": 0.9182,
                "ratio_response": 0.3594
            },
            "ratio_raw_adaptive": 0.7403,
            "ratio_nu_corrected": 0.9182,
            "ratio_response_scaled": 0.3594
        },
        "LC_percent": 50
    },
    "75_26_EW": {
        "washing": "ethanol_washing",
        "concentration": 75.0,
        "ternary_position": 26,
        "measurements": {
            "Round_1": "75_26_EW_01.xy",
            "Round_2": "75_26_EW_02.xy",
            "Round_3": "75_26_EW_03.xy"
        },
        "crystallinity": {
            "fractions": {
                "crystalline": {
                    "mean": 0.38211534996183283,
                    "std": 0.08407969425500822
                },
                "amorphous": {
                    "mean": 0.6178846500381671,
                    "std": 0.08407969425500826
                }
            },
            "areas": {
                "crystalline": {
                    "mean": 47016.76040799861,
                    "std": 25472.47066512989
                },
                "amorphous": {
                    "mean": 69148.52217533471,
                    "std": 21693.947955691394
                }
            },
            "per_measurement": {
                "Round_1": {
                    "file": "75_26_EW_01.txt",
                    "total_area": 61768.79924999999,
                    "crystalline_area": 17633.68811154701,
                    "amorphous_area": 44135.11113845299,
                    "crystalline_fraction": 0.285478887814822,
                    "amorphous_fraction": 0.714521112185178
                },
                "Round_2": {
                    "file": "75_26_EW_02.txt",
                    "total_area": 143341.44925,
                    "crystalline_area": 62858.53940102988,
                    "amorphous_area": 80482.90984897013,
                    "crystalline_fraction": 0.438523118957721,
                    "amorphous_fraction": 0.561476881042279
                },
                "Round_3": {
                    "file": "75_26_EW_03.txt",
                    "total_area": 143385.59925000003,
                    "crystalline_area": 60558.05371141898,
                    "amorphous_area": 82827.54553858103,
                    "crystalline_fraction": 0.42234404311295554,
                    "amorphous_fraction": 0.5776559568870443
                }
            }
        },
        "phase_composition": {
            "Sodalite": {
                "mean": 1.0,
                "std": 0.0
            },
            "Diamondoid": {
                "mean": 0.0,
                "std": 0.0
            },
            "U12": {
                "mean": 0.0,
                "std": 0.0
            },
            "U13": {
                "mean": 0.0,
                "std": 0.0
            },
            "ZIF-EC-1": {
                "mean": 0.0,
                "std": 0.0
            },
            "ZIF-C": {
                "mean": 0.0,
                "std": 0.0
            },
            "ZIF-L": {
                "mean": 0.0,
                "std": 0.0
            }
        },
        "composition": {
            "M_percent": 10.0,
            "L_percent": 50.0,
            "BSA_percent": 40.0
        },
        "encapsulation_efficiency": {
            "mean": 28.084,
            "error_bar": 11.328
        },
        "atr_file": "A75EW-26.xy",
        "ir_data": {
            "area_1647": 0.0024,
            "height_1647": 0.0006,
            "area_421": 0.127,
            "peak_pos_421": 421.5056,
            "height_421": 0.018,
            "ratio_selected_peaks": 0.0185,
            "adaptive": {
                "method": "adaptive peak-finding; Amide I search 1620-1680 cm^-1, integrate ±25 cm^-1; Zn-N search 405-440 cm^-1, integrate ±10 cm^-1; optional nu-correction (A·nu); response factors f_BSA=600, f_MOF=30",
                "peak_1647_found": 1653.1245,
                "peak_1647_shift_cm1": 6.1245,
                "height_1647": 0.005,
                "area_1647_raw": 0.1003,
                "area_1647_nu": 165.7894,
                "peak_421_found": 419.4495,
                "peak_421_shift_cm1": -1.5505,
                "height_421": 0.0295,
                "area_421_raw": 0.2069,
                "area_421_nu": 86.9108,
                "ratio_raw": 0.3265,
                "ratio_nu": 0.6561,
                "ratio_response": 0.0871
            },
            "ratio_raw_adaptive": 0.3265,
            "ratio_nu_corrected": 0.6561,
            "ratio_response_scaled": 0.0871
        },
        "LC_percent": 70
    },
    "75_26_WW": {
        "washing": "water_washing",
        "concentration": 75.0,
        "ternary_position": 26,
        "measurements": {
            "Round_1": "75_26_WW_01.xy",
            "Round_2": "75_26_WW_02.xy",
            "Round_3": "75_26_WW_03.xy"
        },
        "crystallinity": {
            "fractions": {
                "crystalline": {
                    "mean": 0.4345290387213104,
                    "std": 0.15465672677229533
                },
                "amorphous": {
                    "mean": 0.5654709612786896,
                    "std": 0.15465672677229533
                }
            },
            "areas": {
                "crystalline": {
                    "mean": 50792.70235748108,
                    "std": 29748.614787905568
                },
                "amorphous": {
                    "mean": 57247.36355918559,
                    "std": 9630.468078827818
                }
            },
            "per_measurement": {
                "Round_1": {
                    "file": "75_26_WW_01.txt",
                    "total_area": 64046.89925000001,
                    "crystalline_area": 16455.360891862132,
                    "amorphous_area": 47591.538358137885,
                    "crystalline_fraction": 0.2569267378211464,
                    "amorphous_fraction": 0.7430732621788536
                },
                "Round_2": {
                    "file": "75_26_WW_02.txt",
                    "total_area": 135644.49925,
                    "crystalline_area": 68792.22662991604,
                    "amorphous_area": 66852.27262008395,
                    "crystalline_fraction": 0.507150876078862,
                    "amorphous_fraction": 0.49284912392113794
                },
                "Round_3": {
                    "file": "75_26_WW_03.txt",
                    "total_area": 124428.79924999998,
                    "crystalline_area": 67130.51955066505,
                    "amorphous_area": 57298.27969933495,
                    "crystalline_fraction": 0.5395095022639227,
                    "amorphous_fraction": 0.46049049773607736
                }
            }
        },
        "phase_composition": {
            "Sodalite": {
                "mean": 1.0,
                "std": 0.0
            },
            "Diamondoid": {
                "mean": 0.0,
                "std": 0.0
            },
            "U12": {
                "mean": 0.0,
                "std": 0.0
            },
            "U13": {
                "mean": 0.0,
                "std": 0.0
            },
            "ZIF-EC-1": {
                "mean": 0.0,
                "std": 0.0
            },
            "ZIF-C": {
                "mean": 0.0,
                "std": 0.0
            },
            "ZIF-L": {
                "mean": 0.0,
                "std": 0.0
            }
        },
        "composition": {
            "M_percent": 10.0,
            "L_percent": 50.0,
            "BSA_percent": 40.0
        },
        "encapsulation_efficiency": {
            "mean": 16.563,
            "error_bar": 3.923
        },
        "atr_file": "A75WW-26.xy",
        "ir_data": {
            "area_1647": 0.0091,
            "height_1647": 0.0022,
            "area_421": 0.2202,
            "peak_pos_421": 419.4495,
            "height_421": 0.0307,
            "ratio_selected_peaks": 0.0398,
            "adaptive": {
                "method": "adaptive peak-finding; Amide I search 1620-1680 cm^-1, integrate ±25 cm^-1; Zn-N search 405-440 cm^-1, integrate ±10 cm^-1; optional nu-correction (A·nu); response factors f_BSA=600, f_MOF=30",
                "peak_1647_found": 1653.1245,
                "peak_1647_shift_cm1": 6.1245,
                "height_1647": 0.0202,
                "area_1647_raw": 0.4333,
                "area_1647_nu": 715.9985,
                "peak_421_found": 419.4495,
                "peak_421_shift_cm1": -1.5505,
                "height_421": 0.0592,
                "area_421_raw": 0.3729,
                "area_421_nu": 156.5645,
                "ratio_raw": 0.5375,
                "ratio_nu": 0.8206,
                "ratio_response": 0.1861
            },
            "ratio_raw_adaptive": 0.5375,
            "ratio_nu_corrected": 0.8206,
            "ratio_response_scaled": 0.1861
        },
        "LC_percent": 39
    },
    "75_27_EW": {
        "washing": "ethanol_washing",
        "concentration": 75.0,
        "ternary_position": 27,
        "measurements": {
            "Round_1": "75_27_EW_01.xy",
            "Round_2": "75_27_EW_02.xy",
            "Round_3": "75_27_EW_03.xy"
        },
        "crystallinity": {
            "fractions": {
                "crystalline": {
                    "mean": 0.3208969397970414,
                    "std": 0.014854684239972493
                },
                "amorphous": {
                    "mean": 0.6791030602029585,
                    "std": 0.014854684239972576
                }
            },
            "areas": {
                "crystalline": {
                    "mean": 23929.21909377651,
                    "std": 13982.115734348241
                },
                "amorphous": {
                    "mean": 50532.38015622349,
                    "std": 29520.08483227525
                }
            },
            "per_measurement": {
                "Round_1": {
                    "file": "75_27_EW_01.txt",
                    "total_area": 45297.59925,
                    "crystalline_area": 13869.116288269579,
                    "amorphous_area": 31428.48296173042,
                    "crystalline_fraction": 0.3061777338733814,
                    "amorphous_fraction": 0.6938222661266187
                },
                "Round_2": {
                    "file": "75_27_EW_02.txt",
                    "total_area": 124427.79925,
                    "crystalline_area": 39895.23451739628,
                    "amorphous_area": 84532.56473260371,
                    "crystalline_fraction": 0.32062959208367003,
                    "amorphous_fraction": 0.67937040791633
                },
                "Round_3": {
                    "file": "75_27_EW_03.txt",
                    "total_area": 53659.39925,
                    "crystalline_area": 18023.30647566367,
                    "amorphous_area": 35636.09277433633,
                    "crystalline_fraction": 0.33588349343407287,
                    "amorphous_fraction": 0.664116506565927
                }
            }
        },
        "phase_composition": {
            "Sodalite": {
                "mean": 1.0,
                "std": 0.0
            },
            "Diamondoid": {
                "mean": 0.0,
                "std": 0.0
            },
            "U12": {
                "mean": 0.0,
                "std": 0.0
            },
            "U13": {
                "mean": 0.0,
                "std": 0.0
            },
            "ZIF-EC-1": {
                "mean": 0.0,
                "std": 0.0
            },
            "ZIF-C": {
                "mean": 0.0,
                "std": 0.0
            },
            "ZIF-L": {
                "mean": 0.0,
                "std": 0.0
            }
        },
        "composition": {
            "M_percent": 20.0,
            "L_percent": 50.0,
            "BSA_percent": 30.0
        },
        "encapsulation_efficiency": {
            "mean": 84.608,
            "error_bar": 1.047
        },
        "atr_file": "A75EW-27.xy",
        "ir_data": {
            "area_1647": 0.0038,
            "height_1647": 0.0007,
            "area_421": 0.0479,
            "peak_pos_421": 421.5056,
            "height_421": 0.0073,
            "ratio_selected_peaks": 0.0731,
            "adaptive": {
                "method": "adaptive peak-finding; Amide I search 1620-1680 cm^-1, integrate ±25 cm^-1; Zn-N search 405-440 cm^-1, integrate ±10 cm^-1; optional nu-correction (A·nu); response factors f_BSA=600, f_MOF=30",
                "peak_1647_found": 1653.1245,
                "peak_1647_shift_cm1": 6.1245,
                "height_1647": 0.0052,
                "area_1647_raw": 0.1014,
                "area_1647_nu": 167.5362,
                "peak_421_found": 419.4495,
                "peak_421_shift_cm1": -1.5505,
                "height_421": 0.0137,
                "area_421_raw": 0.1098,
                "area_421_nu": 46.0425,
                "ratio_raw": 0.48,
                "ratio_nu": 0.7844,
                "ratio_response": 0.1539
            },
            "ratio_raw_adaptive": 0.48,
            "ratio_nu_corrected": 0.7844,
            "ratio_response_scaled": 0.1539
        },
        "LC_percent": 62
    },
    "75_27_WW": {
        "washing": "water_washing",
        "concentration": 75.0,
        "ternary_position": 27,
        "measurements": {
            "Round_1": "75_27_WW_01.xy",
            "Round_2": "75_27_WW_02.xy",
            "Round_3": "75_27_WW_03.xy"
        },
        "crystallinity": {
            "fractions": {
                "crystalline": {
                    "mean": 0.15703393809097205,
                    "std": 0.007036715632497458
                },
                "amorphous": {
                    "mean": 0.8429660619090279,
                    "std": 0.007036715632497484
                }
            },
            "areas": {
                "crystalline": {
                    "mean": 14814.383478472135,
                    "std": 552.6787057351214
                },
                "amorphous": {
                    "mean": 79683.96577152786,
                    "std": 5833.8782641509315
                }
            },
            "per_measurement": {
                "Round_1": {
                    "file": "75_27_WW_01.txt",
                    "total_area": 96094.89924999999,
                    "crystalline_area": 15334.169841803234,
                    "amorphous_area": 80760.72940819676,
                    "crystalline_fraction": 0.15957319234926234,
                    "amorphous_fraction": 0.8404268076507376
                },
                "Round_2": {
                    "file": "75_27_WW_02.txt",
                    "total_area": 99779.59925,
                    "crystalline_area": 14875.146427489164,
                    "amorphous_area": 84904.45282251084,
                    "crystalline_fraction": 0.14908003779629497,
                    "amorphous_fraction": 0.850919962203705
                },
                "Round_3": {
                    "file": "75_27_WW_03.txt",
                    "total_area": 87620.54925,
                    "crystalline_area": 14233.834166124008,
                    "amorphous_area": 73386.71508387598,
                    "crystalline_fraction": 0.1624485841273588,
                    "amorphous_fraction": 0.8375514158726411
                }
            }
        },
        "phase_composition": {
            "Sodalite": {
                "mean": 1.0,
                "std": 0.0
            },
            "Diamondoid": {
                "mean": 0.0,
                "std": 0.0
            },
            "U12": {
                "mean": 0.0,
                "std": 0.0
            },
            "U13": {
                "mean": 0.0,
                "std": 0.0
            },
            "ZIF-EC-1": {
                "mean": 0.0,
                "std": 0.0
            },
            "ZIF-C": {
                "mean": 0.0,
                "std": 0.0
            },
            "ZIF-L": {
                "mean": 0.0,
                "std": 0.0
            }
        },
        "composition": {
            "M_percent": 20.0,
            "L_percent": 50.0,
            "BSA_percent": 30.0
        },
        "encapsulation_efficiency": {
            "mean": 89.328,
            "error_bar": 1.427
        },
        "atr_file": "A75WW-27.xy",
        "ir_data": {
            "area_1647": 0.0295,
            "height_1647": 0.0046,
            "area_421": 0.2271,
            "peak_pos_421": 419.4495,
            "height_421": 0.0312,
            "ratio_selected_peaks": 0.1148,
            "adaptive": {
                "method": "adaptive peak-finding; Amide I search 1620-1680 cm^-1, integrate ±25 cm^-1; Zn-N search 405-440 cm^-1, integrate ±10 cm^-1; optional nu-correction (A·nu); response factors f_BSA=600, f_MOF=30",
                "peak_1647_found": 1651.0684,
                "peak_1647_shift_cm1": 4.0684,
                "height_1647": 0.0486,
                "area_1647_raw": 1.0671,
                "area_1647_nu": 1761.0468,
                "peak_421_found": 419.4495,
                "peak_421_shift_cm1": -1.5505,
                "height_421": 0.072,
                "area_421_raw": 0.4347,
                "area_421_nu": 182.4002,
                "ratio_raw": 0.7106,
                "ratio_nu": 0.9061,
                "ratio_response": 0.3256
            },
            "ratio_raw_adaptive": 0.7106,
            "ratio_nu_corrected": 0.9061,
            "ratio_response_scaled": 0.3256
        },
        "LC_percent": 57
    },
    "75_28_EW": {
        "washing": "ethanol_washing",
        "concentration": 75.0,
        "ternary_position": 28,
        "measurements": {
            "Round_1": "75_28_EW_01.xy",
            "Round_2": "75_28_EW_02.xy",
            "Round_3": "75_28_EW_03.xy"
        },
        "crystallinity": {
            "fractions": {
                "crystalline": {
                    "mean": 0.39187961645808517,
                    "std": 0.13328927670762386
                },
                "amorphous": {
                    "mean": 0.6081203835419148,
                    "std": 0.13328927670762383
                }
            },
            "areas": {
                "crystalline": {
                    "mean": 55014.47041277556,
                    "std": 36524.97959827525
                },
                "amorphous": {
                    "mean": 73978.04550389112,
                    "std": 14439.824284494687
                }
            },
            "per_measurement": {
                "Round_1": {
                    "file": "75_28_EW_01.txt",
                    "total_area": 78638.19924999999,
                    "crystalline_area": 19583.44889871886,
                    "amorphous_area": 59054.75035128113,
                    "crystalline_fraction": 0.24903226530481445,
                    "amorphous_fraction": 0.7509677346951855
                },
                "Round_2": {
                    "file": "75_28_EW_02.txt",
                    "total_area": 180423.19925,
                    "crystalline_area": 92543.01149096532,
                    "amorphous_area": 87880.18775903468,
                    "crystalline_fraction": 0.5129219073581266,
                    "amorphous_fraction": 0.4870780926418734
                },
                "Round_3": {
                    "file": "75_28_EW_03.txt",
                    "total_area": 127916.14924999999,
                    "crystalline_area": 52916.95084864249,
                    "amorphous_area": 74999.19840135751,
                    "crystalline_fraction": 0.41368467671131437,
                    "amorphous_fraction": 0.5863153232886856
                }
            }
        },
        "phase_composition": {
            "Sodalite": {
                "mean": 1.0,
                "std": 0.0
            },
            "Diamondoid": {
                "mean": 0.0,
                "std": 0.0
            },
            "U12": {
                "mean": 0.0,
                "std": 0.0
            },
            "U13": {
                "mean": 0.0,
                "std": 0.0
            },
            "ZIF-EC-1": {
                "mean": 0.0,
                "std": 0.0
            },
            "ZIF-C": {
                "mean": 0.0,
                "std": 0.0
            },
            "ZIF-L": {
                "mean": 0.0,
                "std": 0.0
            }
        },
        "composition": {
            "M_percent": 30.0,
            "L_percent": 50.0,
            "BSA_percent": 20.0
        },
        "encapsulation_efficiency": {
            "mean": 77.047,
            "error_bar": 1.54
        },
        "atr_file": "A75EW-28.xy",
        "ir_data": {
            "area_1647": 0.0002,
            "height_1647": 0.0,
            "area_421": 0.0976,
            "peak_pos_421": 421.5056,
            "height_421": 0.0139,
            "ratio_selected_peaks": 0.0022,
            "adaptive": {
                "method": "adaptive peak-finding; Amide I search 1620-1680 cm^-1, integrate ±25 cm^-1; Zn-N search 405-440 cm^-1, integrate ±10 cm^-1; optional nu-correction (A·nu); response factors f_BSA=600, f_MOF=30",
                "peak_1647_found": 1653.1245,
                "peak_1647_shift_cm1": 6.1245,
                "height_1647": 0.0028,
                "area_1647_raw": 0.0504,
                "area_1647_nu": 83.3883,
                "peak_421_found": 421.5056,
                "peak_421_shift_cm1": 0.5056,
                "height_421": 0.025,
                "area_421_raw": 0.1589,
                "area_421_nu": 66.8826,
                "ratio_raw": 0.241,
                "ratio_nu": 0.5549,
                "ratio_response": 0.0587
            },
            "ratio_raw_adaptive": 0.241,
            "ratio_nu_corrected": 0.5549,
            "ratio_response_scaled": 0.0587
        },
        "LC_percent": 47
    },
    "75_28_WW": {
        "washing": "water_washing",
        "concentration": 75.0,
        "ternary_position": 28,
        "measurements": {
            "Round_1": "75_28_WW_01.xy",
            "Round_2": "75_28_WW_02.xy",
            "Round_3": "75_28_WW_03.xy"
        },
        "crystallinity": {
            "fractions": {
                "crystalline": {
                    "mean": 0.17448508343121036,
                    "std": 0.01633659900620019
                },
                "amorphous": {
                    "mean": 0.8255149165687895,
                    "std": 0.016336599006200176
                }
            },
            "areas": {
                "crystalline": {
                    "mean": 9693.578747212932,
                    "std": 494.2908898173215
                },
                "amorphous": {
                    "mean": 46041.12050278708,
                    "std": 3610.7633425771423
                }
            },
            "per_measurement": {
                "Round_1": {
                    "file": "75_28_WW_01.txt",
                    "total_area": 55791.69925000002,
                    "crystalline_area": 9144.765346066451,
                    "amorphous_area": 46646.93390393356,
                    "crystalline_fraction": 0.1639090665636331,
                    "amorphous_fraction": 0.8360909334363669
                },
                "Round_2": {
                    "file": "75_28_WW_02.txt",
                    "total_area": 52269.49924999999,
                    "crystalline_area": 10103.729220379702,
                    "amorphous_area": 42165.7700296203,
                    "crystalline_fraction": 0.1933006699003282,
                    "amorphous_fraction": 0.8066993300996718
                },
                "Round_3": {
                    "file": "75_28_WW_03.txt",
                    "total_area": 59142.89925000002,
                    "crystalline_area": 9832.24167519264,
                    "amorphous_area": 49310.657574807374,
                    "crystalline_fraction": 0.1662455138296697,
                    "amorphous_fraction": 0.8337544861703302
                }
            }
        },
        "phase_composition": {
            "Sodalite": {
                "mean": 0.0,
                "std": 0.0
            },
            "Diamondoid": {
                "mean": 0.0,
                "std": 0.0
            },
            "U12": {
                "mean": 0.0,
                "std": 0.0
            },
            "U13": {
                "mean": 0.0,
                "std": 0.0
            },
            "ZIF-EC-1": {
                "mean": 0.0,
                "std": 0.0
            },
            "ZIF-C": {
                "mean": 1.0,
                "std": 0.0
            },
            "ZIF-L": {
                "mean": 0.0,
                "std": 0.0
            }
        },
        "composition": {
            "M_percent": 30.0,
            "L_percent": 50.0,
            "BSA_percent": 20.0
        },
        "encapsulation_efficiency": {
            "mean": 60.403,
            "error_bar": 2.899
        },
        "atr_file": "A75WW-28.xy",
        "ir_data": {
            "area_1647": 0.0072,
            "height_1647": 0.002,
            "area_421": 0.0512,
            "peak_pos_421": 419.4495,
            "height_421": 0.0083,
            "ratio_selected_peaks": 0.1227,
            "adaptive": {
                "method": "adaptive peak-finding; Amide I search 1620-1680 cm^-1, integrate ±25 cm^-1; Zn-N search 405-440 cm^-1, integrate ±10 cm^-1; optional nu-correction (A·nu); response factors f_BSA=600, f_MOF=30",
                "peak_1647_found": 1653.1245,
                "peak_1647_shift_cm1": 6.1245,
                "height_1647": 0.014,
                "area_1647_raw": 0.2759,
                "area_1647_nu": 455.7259,
                "peak_421_found": 419.4495,
                "peak_421_shift_cm1": -1.5505,
                "height_421": 0.0229,
                "area_421_raw": 0.1193,
                "area_421_nu": 50.0095,
                "ratio_raw": 0.6981,
                "ratio_nu": 0.9011,
                "ratio_response": 0.313
            },
            "ratio_raw_adaptive": 0.6981,
            "ratio_nu_corrected": 0.9011,
            "ratio_response_scaled": 0.313
        },
        "LC_percent": 43
    },
    "75_29_EW": {
        "washing": "ethanol_washing",
        "concentration": 75.0,
        "ternary_position": 29,
        "measurements": {
            "Round_1": "75_29_EW_01.xy",
            "Round_2": "75_29_EW_02.xy",
            "Round_3": "75_29_EW_03.xy"
        },
