Repository: digital-chemistry/zif-vis

# ZIF Biocomposite Explorer

Interactive Flask app for exploring ZIF biocomposite formulations across composition, concentration, phase assignment, crystallinity, encapsulation efficiency, and experiment-level spectra.

## What this app shows

The explorer combines a summary dataset with repeat-level ATR-IR and XRD measurements.

- The main plot shows sample points in ternary composition space.
- The 3D view stacks concentration layers vertically.
- The 2D view isolates one concentration layer at a time.
- The right inspector explains the selected sample with parameters, phase composition, ATR-IR, and repeated XRD measurements.

File: project/Exp-M.json (part 38 of 39)
{
        "crystallinity": {
            "fractions": {
                "crystalline": {
                    "mean": 0.5891086094730295,
                    "std": 0.04173585189928584
                },
                "amorphous": {
                    "mean": 0.4108913905269705,
                    "std": 0.04173585189928587
                }
            },
            "areas": {
                "crystalline": {
                    "mean": 101835.14888357796,
                    "std": 19801.504455337676
                },
                "amorphous": {
                    "mean": 72582.71703308872,
                    "std": 23247.159388047774
                }
            },
            "per_measurement": {
                "Round_1": {
                    "file": "75_29_EW_01.txt",
                    "total_area": 127443.39925000003,
                    "crystalline_area": 79014.03137364969,
                    "amorphous_area": 48429.367876350334,
                    "crystalline_fraction": 0.6199931250943126,
                    "amorphous_fraction": 0.3800068749056874
                },
                "Round_2": {
                    "file": "75_29_EW_02.txt",
                    "total_area": 206825.14925000002,
                    "crystalline_area": 112022.17774790134,
                    "amorphous_area": 94802.97150209868,
                    "crystalline_fraction": 0.5416274478907518,
                    "amorphous_fraction": 0.45837255210924827
                },
                "Round_3": {
                    "file": "75_29_EW_03.txt",
                    "total_area": 188985.04925,
                    "crystalline_area": 114469.23752918288,
                    "amorphous_area": 74515.81172081713,
                    "crystalline_fraction": 0.6057052554340241,
                    "amorphous_fraction": 0.3942947445659759
                }
            }
        },
        "phase_composition": {
            "Sodalite": {
                "mean": 1.0,
                "std": 0.0
            },
            "Diamondoid": {
                "mean": 0.0,
                "std": 0.0
            },
            "U12": {
                "mean": 0.0,
                "std": 0.0
            },
            "U13": {
                "mean": 0.0,
                "std": 0.0
            },
            "ZIF-EC-1": {
                "mean": 0.0,
                "std": 0.0
            },
            "ZIF-C": {
                "mean": 0.0,
                "std": 0.0
            },
            "ZIF-L": {
                "mean": 0.0,
                "std": 0.0
            }
        },
        "composition": {
            "M_percent": 40.0,
            "L_percent": 50.0,
            "BSA_percent": 10.0
        },
        "encapsulation_efficiency": {
            "mean": 53.073,
            "error_bar": 2.076
        },
        "atr_file": "A75EW-29.xy",
        "ir_data": {
            "area_1647": 0.0018,
            "height_1647": 0.0003,
            "area_421": 0.3996,
            "peak_pos_421": 421.5056,
            "height_421": 0.0591,
            "ratio_selected_peaks": 0.0045,
            "adaptive": {
                "method": "adaptive peak-finding; Amide I search 1620-1680 cm^-1, integrate ±25 cm^-1; Zn-N search 405-440 cm^-1, integrate ±10 cm^-1; optional nu-correction (A·nu); response factors f_BSA=600, f_MOF=30",
                "peak_1647_found": 1653.1245,
                "peak_1647_shift_cm1": 6.1245,
                "height_1647": 0.0082,
                "area_1647_raw": 0.1956,
                "area_1647_nu": 323.5803,
                "peak_421_found": 421.5056,
                "peak_421_shift_cm1": 0.5056,
                "height_421": 0.0876,
                "area_421_raw": 0.5853,
                "area_421_nu": 246.5406,
                "ratio_raw": 0.2504,
                "ratio_nu": 0.5676,
                "ratio_response": 0.0616
            },
            "ratio_raw_adaptive": 0.2504,
            "ratio_nu_corrected": 0.5676,
            "ratio_response_scaled": 0.0616
        },
        "LC_percent": 39
    },
    "75_29_WW": {
        "washing": "water_washing",
        "concentration": 75.0,
        "ternary_position": 29,
        "measurements": {
            "Round_1": "75_29_WW_01.xy",
            "Round_2": "75_29_WW_02.xy",
            "Round_3": "75_29_WW_03.xy"
        },
        "crystallinity": {
            "fractions": {
                "crystalline": {
                    "mean": 0.21295271018275005,
                    "std": 0.02370554298096732
                },
                "amorphous": {
                    "mean": 0.7870472898172499,
                    "std": 0.023705542980967272
                }
            },
            "areas": {
                "crystalline": {
                    "mean": 14476.50591297621,
                    "std": 3975.344017559523
                },
                "amorphous": {
                    "mean": 53785.89333702379,
                    "std": 15919.286879977888
                }
            },
            "per_measurement": {
                "Round_1": {
                    "file": "75_29_WW_01.txt",
                    "total_area": 55237.149249999995,
                    "crystalline_area": 10718.842139867287,
                    "amorphous_area": 44518.30711013271,
                    "crystalline_fraction": 0.19405132751066598,
                    "amorphous_fraction": 0.805948672489334
                },
                "Round_2": {
                    "file": "75_29_WW_02.txt",
                    "total_area": 90806.29925000001,
                    "crystalline_area": 18638.61007504774,
                    "amorphous_area": 72167.68917495226,
                    "crystalline_fraction": 0.20525679637855895,
                    "amorphous_fraction": 0.794743203621441
                },
                "Round_3": {
                    "file": "75_29_WW_03.txt",
                    "total_area": 58743.74925,
                    "crystalline_area": 14072.065524013606,
                    "amorphous_area": 44671.68372598639,
                    "crystalline_fraction": 0.2395500066590252,
                    "amorphous_fraction": 0.7604499933409749
                }
            }
        },
        "phase_composition": {
            "Sodalite": {
                "mean": 0.0,
                "std": 0.0
            },
            "Diamondoid": {
                "mean": 0.0,
                "std": 0.0
            },
            "U12": {
                "mean": 0.0,
                "std": 0.0
            },
            "U13": {
                "mean": 0.0,
                "std": 0.0
            },
            "ZIF-EC-1": {
                "mean": 0.0,
                "std": 0.0
            },
            "ZIF-C": {
                "mean": 1.0,
                "std": 0.0
            },
            "ZIF-L": {
                "mean": 0.0,
                "std": 0.0
            }
        },
        "composition": {
            "M_percent": 40.0,
            "L_percent": 50.0,
            "BSA_percent": 10.0
        },
        "encapsulation_efficiency": {
            "mean": 55.083,
            "error_bar": 2.77
        },
        "atr_file": "A75WW-29.xy",
        "ir_data": {
            "area_1647": 0.0088,
            "height_1647": 0.002,
            "area_421": 0.096,
            "peak_pos_421": 419.4495,
            "height_421": 0.0137,
            "ratio_selected_peaks": 0.0839,
            "adaptive": {
                "method": "adaptive peak-finding; Amide I search 1620-1680 cm^-1, integrate ±25 cm^-1; Zn-N search 405-440 cm^-1, integrate ±10 cm^-1; optional nu-correction (A·nu); response factors f_BSA=600, f_MOF=30",
                "peak_1647_found": 1653.1245,
                "peak_1647_shift_cm1": 6.1245,
                "height_1647": 0.016,
                "area_1647_raw": 0.324,
                "area_1647_nu": 535.5091,
                "peak_421_found": 419.4495,
                "peak_421_shift_cm1": -1.5505,
                "height_421": 0.0277,
                "area_421_raw": 0.1667,
                "area_421_nu": 69.9833,
                "ratio_raw": 0.6602,
                "ratio_nu": 0.8844,
                "ratio_response": 0.2767
            },
            "ratio_raw_adaptive": 0.6602,
            "ratio_nu_corrected": 0.8844,
            "ratio_response_scaled": 0.2767
        },
        "LC_percent": 30
    },
    "75_30_EW": {
        "washing": "ethanol_washing",
        "concentration": 75.0,
        "ternary_position": 30,
        "measurements": {
            "Round_1": "75_30_EW_01.xy",
            "Round_2": "75_30_EW_02.xy",
            "Round_3": "75_30_EW_03.xy"
        },
        "crystallinity": {
            "fractions": {
                "crystalline": {
                    "mean": 0.4291211264692078,
                    "std": 0.18820014371976101
                },
                "amorphous": {
                    "mean": 0.5708788735307923,
                    "std": 0.18820014371976101
                }
            },
            "areas": {
                "crystalline": {
                    "mean": 27659.786492380692,
                    "std": 14629.314149431619
                },
                "amorphous": {
                    "mean": 37798.1127576193,
                    "std": 17581.495616857883
                }
            },
            "per_measurement": {
                "Round_1": {
                    "file": "75_30_EW_01.txt",
                    "total_area": 73380.69924999998,
                    "crystalline_area": 15929.63649922476,
                    "amorphous_area": 57451.062750775214,
                    "crystalline_fraction": 0.21708210281499551,
                    "amorphous_fraction": 0.7829178971850045
                },
                "Round_2": {
                    "file": "75_30_EW_02.txt",
                    "total_area": 76431.54925000001,
                    "crystalline_area": 44051.94647656601,
                    "amorphous_area": 32379.602773433988,
                    "crystalline_fraction": 0.5763581519521013,
                    "amorphous_fraction": 0.42364184804789873
                },
                "Round_3": {
                    "file": "75_30_EW_03.txt",
                    "total_area": 46561.449250000005,
                    "crystalline_area": 22997.776501351298,
                    "amorphous_area": 23563.6727486487,
                    "crystalline_fraction": 0.4939231246405265,
                    "amorphous_fraction": 0.5060768753594735
                }
            }
        },
        "phase_composition": {
            "Sodalite": {
                "mean": 1.0,
                "std": 0.0
            },
            "Diamondoid": {
                "mean": 0.0,
                "std": 0.0
            },
            "U12": {
                "mean": 0.0,
                "std": 0.0
            },
            "U13": {
                "mean": 0.0,
                "std": 0.0
            },
            "ZIF-EC-1": {
                "mean": 0.0,
                "std": 0.0
            },
            "ZIF-C": {
                "mean": 0.0,
                "std": 0.0
            },
            "ZIF-L": {
                "mean": 0.0,
                "std": 0.0
            }
        },
        "composition": {
            "M_percent": 10.0,
            "L_percent": 60.0,
            "BSA_percent": 30.0
        },
        "encapsulation_efficiency": {
            "mean": 34.815,
            "error_bar": 4.873
        },
        "atr_file": "A75EW-30.xy",
        "ir_data": {
            "area_1647": 0.0026,
            "height_1647": 0.0003,
            "area_421": 0.1452,
            "peak_pos_421": 421.5056,
            "height_421": 0.0212,
            "ratio_selected_peaks": 0.0177,
            "adaptive": {
                "method": "adaptive peak-finding; Amide I search 1620-1680 cm^-1, integrate ±25 cm^-1; Zn-N search 405-440 cm^-1, integrate ±10 cm^-1; optional nu-correction (A·nu); response factors f_BSA=600, f_MOF=30",
                "peak_1647_found": 1651.0684,
                "peak_1647_shift_cm1": 4.0684,
                "height_1647": 0.0067,
                "area_1647_raw": 0.1551,
                "area_1647_nu": 256.125,
                "peak_421_found": 421.5056,
                "peak_421_shift_cm1": 0.5056,
                "height_421": 0.0375,
                "area_421_raw": 0.2289,
                "area_421_nu": 96.4439,
                "ratio_raw": 0.4038,
                "ratio_nu": 0.7265,
                "ratio_response": 0.1172
            },
            "ratio_raw_adaptive": 0.4038,
            "ratio_nu_corrected": 0.7265,
            "ratio_response_scaled": 0.1172
        },
        "LC_percent": 29
    },
    "75_30_WW": {
        "washing": "water_washing",
        "concentration": 75.0,
        "ternary_position": 30,
        "measurements": {
            "Round_1": "75_30_WW_01.xy",
            "Round_2": "75_30_WW_02.xy",
            "Round_3": "75_30_WW_03.xy"
        },
        "crystallinity": {
            "fractions": {
                "crystalline": {
                    "mean": 0.4735898665152842,
                    "std": 0.14047539998111544
                },
                "amorphous": {
                    "mean": 0.5264101334847159,
                    "std": 0.14047539998111538
                }
            },
            "areas": {
                "crystalline": {
                    "mean": 68317.8793366308,
                    "std": 39534.84970110766
                },
                "amorphous": {
                    "mean": 65623.63658003588,
                    "std": 14496.5202592861
                }
            },
            "per_measurement": {
                "Round_1": {
                    "file": "75_30_WW_01.txt",
                    "total_area": 72664.49925000001,
                    "crystalline_area": 22686.82262254475,
                    "amorphous_area": 49977.67662745526,
                    "crystalline_fraction": 0.3122132933785372,
                    "amorphous_fraction": 0.6877867066214628
                },
                "Round_2": {
                    "file": "75_30_WW_02.txt",
                    "total_area": 158261.24925000002,
                    "crystalline_area": 89967.50106959563,
                    "amorphous_area": 68293.74818040438,
                    "crystalline_fraction": 0.5684746044654114,
                    "amorphous_fraction": 0.4315253955345887
                },
                "Round_3": {
                    "file": "75_30_WW_03.txt",
                    "total_area": 170898.79925,
                    "crystalline_area": 92299.31431775203,
                    "amorphous_area": 78599.48493224799,
                    "crystalline_fraction": 0.5400817017019037,
                    "amorphous_fraction": 0.45991829829809633
                }
            }
        },
        "phase_composition": {
            "Sodalite": {
                "mean": 1.0,
                "std": 0.0
            },
            "Diamondoid": {
                "mean": 0.0,
                "std": 0.0
            },
            "U12": {
                "mean": 0.0,
                "std": 0.0
            },
            "U13": {
                "mean": 0.0,
                "std": 0.0
            },
            "ZIF-EC-1": {
                "mean": 0.0,
                "std": 0.0
            },
            "ZIF-C": {
                "mean": 0.0,
                "std": 0.0
            },
            "ZIF-L": {
                "mean": 0.0,
                "std": 0.0
            }
        },
        "composition": {
            "M_percent": 10.0,
            "L_percent": 60.0,
            "BSA_percent": 30.0
        },
        "encapsulation_efficiency": {
            "mean": 30.409,
            "error_bar": 1.804
        },
        "atr_file": "A75WW-30.xy",
        "ir_data": {
            "area_1647": 0.005,
            "height_1647": 0.0017,
            "area_421": 0.3277,
            "peak_pos_421": 419.4495,
            "height_421": 0.0483,
            "ratio_selected_peaks": 0.0151,
            "adaptive": {
                "method": "adaptive peak-finding; Amide I search 1620-1680 cm^-1, integrate ±25 cm^-1; Zn-N search 405-440 cm^-1, integrate ±10 cm^-1; optional nu-correction (A·nu); response factors f_BSA=600, f_MOF=30",
                "peak_1647_found": 1653.1245,
                "peak_1647_shift_cm1": 6.1245,
                "height_1647": 0.0135,
                "area_1647_raw": 0.2725,
                "area_1647_nu": 450.4384,
                "peak_421_found": 419.4495,
                "peak_421_shift_cm1": -1.5505,
                "height_421": 0.0808,
                "area_421_raw": 0.527,
                "area_421_nu": 221.2596,
                "ratio_raw": 0.3409,
                "ratio_nu": 0.6706,
                "ratio_response": 0.0924
            },
            "ratio_raw_adaptive": 0.3409,
            "ratio_nu_corrected": 0.6706,
            "ratio_response_scaled": 0.0924
        },
        "LC_percent": 12
    },
    "75_31_EW": {
        "washing": "ethanol_washing",
        "concentration": 75.0,
        "ternary_position": 31,
        "measurements": {
            "Round_1": "75_31_EW_01.xy",
            "Round_2": "75_31_EW_02.xy",
            "Round_3": "75_31_EW_03.xy"
        },
        "crystallinity": {
            "fractions": {
                "crystalline": {
                    "mean": 0.33427446098286456,
                    "std": 0.07387868790251884
                },
                "amorphous": {
                    "mean": 0.6657255390171354,
                    "std": 0.07387868790251888
                }
            },
            "areas": {
                "crystalline": {
                    "mean": 27951.828484655754,
                    "std": 2386.5586680813285
                },
                "amorphous": {
                    "mean": 57849.7374320109,
                    "std": 16288.868914633664
                }
            },
            "per_measurement": {
                "Round_1": {
                    "file": "75_31_EW_01.txt",
                    "total_area": 68064.84925,
                    "crystalline_area": 28538.86102475829,
                    "amorphous_area": 39525.9882252417,
                    "crystalline_fraction": 0.4192892710293969,
                    "amorphous_fraction": 0.580710728970603
                },
                "Round_2": {
                    "file": "75_31_EW_02.txt",
                    "total_area": 88662.89924999999,
                    "crystalline_area": 25326.53030502553,
                    "amorphous_area": 63336.368944974456,
                    "crystalline_fraction": 0.2856496969900918,
                    "amorphous_fraction": 0.7143503030099082
                },
                "Round_3": {
                    "file": "75_31_EW_03.txt",
                    "total_area": 100676.94925,
                    "crystalline_area": 29990.09412418345,
                    "amorphous_area": 70686.85512581655,
                    "crystalline_fraction": 0.29788441492910506,
                    "amorphous_fraction": 0.702115585070895
                }
            }
        },
        "phase_composition": {
            "Sodalite": {
                "mean": 1.0,
                "std": 0.0
            },
            "Diamondoid": {
                "mean": 0.0,
                "std": 0.0
            },
            "U12": {
                "mean": 0.0,
                "std": 0.0
            },
            "U13": {
                "mean": 0.0,
                "std": 0.0
            },
            "ZIF-EC-1": {
                "mean": 0.0,
                "std": 0.0
            },
            "ZIF-C": {
                "mean": 0.0,
                "std": 0.0
            },
            "ZIF-L": {
                "mean": 0.0,
                "std": 0.0
            }
        },
        "composition": {
            "M_percent": 20.0,
            "L_percent": 60.0,
            "BSA_percent": 20.0
        },
        "encapsulation_efficiency": {
            "mean": 79.998,
            "error_bar": 0.319
        },
        "atr_file": "A75EW-31.xy",
        "ir_data": {
            "area_1647": 0.0001,
            "height_1647": 0.0,
            "area_421": 0.0657,
            "peak_pos_421": 421.5056,
            "height_421": 0.01,
            "ratio_selected_peaks": 0.002,
            "adaptive": {
                "method": "adaptive peak-finding; Amide I search 1620-1680 cm^-1, integrate ±25 cm^-1; Zn-N search 405-440 cm^-1, integrate ±10 cm^-1; optional nu-correction (A·nu); response factors f_BSA=600, f_MOF=30",
                "peak_1647_found": 1653.1245,
                "peak_1647_shift_cm1": 6.1245,
                "height_1647": 0.0019,
                "area_1647_raw": 0.0335,
                "area_1647_nu": 55.3587,
                "peak_421_found": 421.5056,
                "peak_421_shift_cm1": 0.5056,
                "height_421": 0.0161,
                "area_421_raw": 0.0988,
                "area_421_nu": 41.6752,
                "ratio_raw": 0.2531,
                "ratio_nu": 0.5705,
                "ratio_response": 0.0623
            },
            "ratio_raw_adaptive": 0.2531,
            "ratio_nu_corrected": 0.5705,
            "ratio_response_scaled": 0.0623
        },
        "LC_percent": 25
    },
    "75_31_WW": {
        "washing": "water_washing",
        "concentration": 75.0,
        "ternary_position": 31,
        "measurements": {
            "Round_1": "75_31_WW_01.xy",
            "Round_2": "75_31_WW_02.xy",
            "Round_3": "75_31_WW_03.xy"
        },
        "crystallinity": {
            "fractions": {
                "crystalline": {
                    "mean": 0.16239696299036224,
                    "std": 0.007067800267889947
                },
                "amorphous": {
                    "mean": 0.8376030370096378,
                    "std": 0.007067800267889974
                }
            },
            "areas": {
                "crystalline": {
                    "mean": 14107.142234893998,
                    "std": 267.57970184051476
                },
                "amorphous": {
                    "mean": 72842.22368177267,
                    "std": 3183.9099845444866
                }
            },
            "per_measurement": {
                "Round_1": {
                    "file": "75_31_WW_01.txt",
                    "total_area": 90459.74925,
                    "crystalline_area": 14125.571009262163,
                    "amorphous_area": 76334.17824073782,
                    "crystalline_fraction": 0.15615310816553216,
                    "amorphous_fraction": 0.8438468918344679
                },
                "Round_2": {
                    "file": "75_31_WW_02.txt",
                    "total_area": 84465.29925000001,
                    "crystalline_area": 14365.03116488049,
                    "amorphous_area": 70100.26808511952,
                    "crystalline_fraction": 0.17007020980725987,
                    "amorphous_fraction": 0.8299297901927402
                },
                "Round_3": {
                    "file": "75_31_WW_03.txt",
                    "total_area": 85923.04924999998,
                    "crystalline_area": 13830.824530539343,
                    "amorphous_area": 72092.22471946065,
                    "crystalline_fraction": 0.16096757099829467,
                    "amorphous_fraction": 0.8390324290017054
                }
            }
        },
        "phase_composition": {
            "Sodalite": {
                "mean": 1.0,
                "std": 0.0
            },
            "Diamondoid": {
                "mean": 0.0,
                "std": 0.0
            },
            "U12": {
                "mean": 0.0,
                "std": 0.0
            },
            "U13": {
                "mean": 0.0,
                "std": 0.0
            },
            "ZIF-EC-1": {
                "mean": 0.0,
                "std": 0.0
            },
            "ZIF-C": {
                "mean": 0.0,
                "std": 0.0
            },
            "ZIF-L": {
                "mean": 0.0,
                "std": 0.0
            }
        },
        "composition": {
            "M_percent": 20.0,
            "L_percent": 60.0,
            "BSA_percent": 20.0
        },
        "encapsulation_efficiency": {
            "mean": 93.056,
            "error_bar": 4.388
        },
        "atr_file": "A75WW-31.xy",
        "ir_data": {
            "area_1647": 0.0056,
            "height_1647": 0.0017,
            "area_421": 0.101,
            "peak_pos_421": 419.4495,
            "height_421": 0.0129,
            "ratio_selected_peaks": 0.0522,
            "adaptive": {
                "method": "adaptive peak-finding; Amide I search 1620-1680 cm^-1, integrate ±25 cm^-1; Zn-N search 405-440 cm^-1, integrate ±10 cm^-1; optional nu-correction (A·nu); response factors f_BSA=600, f_MOF=30",
                "peak_1647_found": 1653.1245,
                "peak_1647_shift_cm1": 6.1245,
                "height_1647": 0.013,
                "area_1647_raw": 0.2568,
                "area_1647_nu": 424.2497,
                "peak_421_found": 421.5056,
                "peak_421_shift_cm1": 0.5056,
                "height_421": 0.0332,
                "area_421_raw": 0.201,
                "area_421_nu": 84.7626,
                "ratio_raw": 0.5609,
                "ratio_nu": 0.8335,
                "ratio_response": 0.2002
            },
            "ratio_raw_adaptive": 0.5609,
            "ratio_nu_corrected": 0.8335,
            "ratio_response_scaled": 0.2002
        },
        "LC_percent": 48
    },
    "75_32_EW": {
        "washing": "ethanol_washing",
        "concentration": 75.0,
        "ternary_position": 32,
        "measurements": {
            "Round_1": "75_32_EW_01.xy",
            "Round_2": "75_32_EW_02.xy",
            "Round_3": "75_32_EW_03.xy"
        },
        "crystallinity": {
            "fractions": {
                "crystalline": {
                    "mean": 0.4551616579813886,
                    "std": 0.06296724279008357
                },
                "amorphous": {
                    "mean": 0.5448383420186115,
                    "std": 0.0629672427900836
                }
            },
            "areas": {
                "crystalline": {
                    "mean": 57725.57056780701,
                    "std": 8786.683082828235
                },
                "amorphous": {
                    "mean": 72309.078682193,
                    "std": 26050.60738963088
                }
            },
            "per_measurement": {
                "Round_1": {
                    "file": "75_32_EW_01.txt",
                    "total_area": 144063.99925,
                    "crystalline_area": 61918.368510705375,
                    "amorphous_area": 82145.63073929462,
                    "crystalline_fraction": 0.42979765127341746,
                    "amorphous_fraction": 0.5702023487265825
                },
                "Round_2": {
                    "file": "75_32_EW_02.txt",
                    "total_area": 155639.69924999998,
                    "crystalline_area": 63630.49234080872,
                    "amorphous_area": 92009.20690919129,
                    "crystalline_fraction": 0.4088320180997055,
                    "amorphous_fraction": 0.5911679819002945
                },
                "Round_3": {
                    "file": "75_32_EW_03.txt",
                    "total_area": 90400.24925,
                    "crystalline_area": 47627.85085190692,
                    "amorphous_area": 42772.39839809307,
                    "crystalline_fraction": 0.5268553045710427,
                    "amorphous_fraction": 0.47314469542895726
                }
            }
        },
        "phase_composition": {
            "Sodalite": {
                "mean": 0.5,
                "std": 0.0
            },
            "Diamondoid": {
                "mean": 0.5,
                "std": 0.0
            },
            "U12": {
                "mean": 0.0,
                "std": 0.0
            },
            "U13": {
                "mean": 0.0,
                "std": 0.0
            },
            "ZIF-EC-1": {
                "mean": 0.0,
                "std": 0.0
            },
            "ZIF-C": {
                "mean": 0.0,
                "std": 0.0
            },
            "ZIF-L": {
                "mean": 0.0,
                "std": 0.0
            }
        },
        "composition": {
            "M_percent": 30.0,
            "L_percent": 60.0,
            "BSA_percent": 10.0
        },
        "encapsulation_efficiency": {
            "mean": 33.064,
            "error_bar": 3.922
        },
        "atr_file": "A75EW-32.xy",
        "ir_data": {
            "area_1647": 0.0001,
            "height_1647": 0.0,
            "area_421": 0.012,
            "peak_pos_421": 423.5618,
            "height_421": 0.0022,
            "ratio_selected_peaks": 0.0085,
            "adaptive": {
                "method": "adaptive peak-finding; Amide I search 1620-1680 cm^-1, integrate ±25 cm^-1; Zn-N search 405-440 cm^-1, integrate ±10 cm^-1; optional nu-correction (A·nu); response factors f_BSA=600, f_MOF=30",
                "peak_1647_found": 1655.1806,
                "peak_1647_shift_cm1": 8.1806,
                "height_1647": 0.0003,
                "area_1647_raw": 0.0047,
                "area_1647_nu": 7.744,
                "peak_421_found": 423.5618,
                "peak_421_shift_cm1": 2.5618,
                "height_421": 0.0056,
                "area_421_raw": 0.0418,
                "area_421_nu": 17.7407,
                "ratio_raw": 0.1009,
                "ratio_nu": 0.3039,
                "ratio_response": 0.0214
            },
            "ratio_raw_adaptive": 0.1009,
            "ratio_nu_corrected": 0.3039,
            "ratio_response_scaled": 0.0214
        },
        "LC_percent": 12
    },
    "75_32_WW": {
        "washing": "water_washing",
        "concentration": 75.0,
        "ternary_position": 32,
        "measurements": {
            "Round_1": "75_32_WW_01.xy",
            "Round_2": "75_32_WW_02.xy",
            "Round_3": "75_32_WW_03.xy"
        },
        "crystallinity": {
            "fractions": {
                "crystalline": {
                    "mean": 0.4609851252910368,
                    "std": 0.042030660534932714
                },
                "amorphous": {
                    "mean": 0.5390148747089633,
                    "std": 0.04203066053493274
                }
            },
            "areas": {
                "crystalline": {
                    "mean": 26545.100579334685,
                    "std": 4055.3857748489127
                },
                "amorphous": {
                    "mean": 31348.465337331978,
                    "std": 7029.750725118118
                }
            },
            "per_measurement": {
                "Round_1": {
                    "file": "75_32_WW_01.txt",
                    "total_area": 61459.99925000002,
                    "crystalline_area": 30291.993602686103,
                    "amorphous_area": 31168.005647313905,
                    "crystalline_fraction": 0.49287331552784064,
                    "amorphous_fraction": 0.5071266844721594
                },
                "Round_2": {
                    "file": "75_32_WW_02.txt",
                    "total_area": 65570.79925,
                    "crystalline_area": 27104.090764988898,
                    "amorphous_area": 38466.7084850111,
                    "crystalline_fraction": 0.4133561139258021,
                    "amorphous_fraction": 0.5866438860741979
                },
                "Round_3": {
                    "file": "75_32_WW_03.txt",
                    "total_area": 46649.899249999995,
                    "crystalline_area": 22239.21737032906,
                    "amorphous_area": 24410.681879670934,
                    "crystalline_fraction": 0.47672594641946764,
                    "amorphous_fraction": 0.5232740535805324
                }
            }
        },
        "phase_composition": {
            "Sodalite": {
                "mean": 0.0,
                "std": 0.0
            },
            "Diamondoid": {
                "mean": 1.0,
                "std": 0.0
            },
            "U12": {
                "mean": 0.0,
                "std": 0.0
            },
            "U13": {
                "mean": 0.0,
                "std": 0.0
            },
            "ZIF-EC-1": {
                "mean": 0.0,
                "std": 0.0
            },
            "ZIF-C": {
                "mean": 0.0,
                "std": 0.0
            },
            "ZIF-L": {
                "mean": 0.0,
                "std": 0.0
            }
        },
        "composition": {
            "M_percent": 30.0,
            "L_percent": 60.0,
            "BSA_percent": 10.0
        },
        "encapsulation_efficiency": {
            "mean": 37.93,
            "error_bar": 2.756
        },
        "atr_file": "A75WW-32.xy",
        "ir_data": {
            "area_1647": 0.0068,
            "height_1647": 0.0019,
            "area_421": 0.5925,
            "peak_pos_421": 421.5056,
            "height_421": 0.0791,
            "ratio_selected_peaks": 0.0114,
            "adaptive": {
                "method": "adaptive peak-finding; Amide I search 1620-1680 cm^-1, integrate ±25 cm^-1; Zn-N search 405-440 cm^-1, integrate ±10 cm^-1; optional nu-correction (A·nu); response factors f_BSA=600, f_MOF=30",
                "peak_1647_found": 1653.1245,
                "peak_1647_shift_cm1": 6.1245,
                "height_1647": 0.0174,
                "area_1647_raw": 0.3924,
                "area_1647_nu": 648.8033,
                "peak_421_found": 421.5056,
                "peak_421_shift_cm1": 0.5056,
                "height_421": 0.1795,
                "area_421_raw": 1.0896,
                "area_421_nu": 459.4567,
                "ratio_raw": 0.2648,
                "ratio_nu": 0.5854,
                "ratio_response": 0.0659
            },
            "ratio_raw_adaptive": 0.2648,
            "ratio_nu_corrected": 0.5854,
            "ratio_response_scaled": 0.0659
        },
        "LC_percent": 11
    },
    "75_33_EW": {
        "washing": "ethanol_washing",
        "concentration": 75.0,
        "ternary_position": 33,
        "measurements": {
            "Round_1": "75_33_EW_01.xy",
            "Round_2": "75_33_EW_02.xy",
            "Round_3": "75_33_EW_03.xy"
        },
        "crystallinity": {
            "fractions": {
                "crystalline": {
                    "mean": 0.4462610759887789,
                    "std": 0.12745199470651633
                },
                "amorphous": {
                    "mean": 0.553738924011221,
                    "std": 0.12745199470651633
                }
            },
            "areas": {
                "crystalline": {
                    "mean": 39009.14130651879,
                    "std": 11889.306377729628
                },
                "amorphous": {
                    "mean": 49516.241276814544,
                    "std": 17570.794300089914
                }
            },
            "per_measurement": {
                "Round_1": {
                    "file": "75_33_EW_01.txt",
                    "total_area": 70707.39925,
                    "crystalline_area": 33330.7488477479,
                    "amorphous_area": 37376.6504022521,
                    "crystalline_fraction": 0.4713898290884727,
                    "amorphous_fraction": 0.5286101709115274
                },
                "Round_2": {
                    "file": "75_33_EW_02.txt",
                    "total_area": 94180.44925,
                    "crystalline_area": 52672.96226180826,
                    "amorphous_area": 41507.48698819174,
                    "crystalline_fraction": 0.5592770334105012,
                    "amorphous_fraction": 0.44072296658949883
                },
                "Round_3": {
                    "file": "75_33_EW_03.txt",
                    "total_area": 100688.29924999998,
                    "crystalline_area": 31023.7128100002,
                    "amorphous_area": 69664.5864399998,
                    "crystalline_fraction": 0.30811636546736293,
                    "amorphous_fraction": 0.6918836345326371
                }
            }
        },
        "phase_composition": {
            "Sodalite": {
                "mean": 1.0,
                "std": 0.0
            },
            "Diamondoid": {
                "mean": 0.0,
                "std": 0.0
            },
            "U12": {
                "mean": 0.0,
                "std": 0.0
            },
            "U13": {
                "mean": 0.0,
                "std": 0.0
            },
            "ZIF-EC-1": {
                "mean": 0.0,
                "std": 0.0
            },
            "ZIF-C": {
                "mean": 0.0,
                "std": 0.0
            },
            "ZIF-L": {
                "mean": 0.0,
                "std": 0.0
            }
        },
        "composition": {
            "M_percent": 10.0,
            "L_percent": 70.0,
            "BSA_percent": 20.0
        },
        "encapsulation_efficiency": {
            "mean": 21.814,
            "error_bar": 3.085
        },
        "atr_file": "A75EW-33.xy",
        "ir_data": {
            "area_1647": 0.0003,
            "height_1647": 0.0001,
            "area_421": 0.1546,
            "peak_pos_421": 421.5056,
            "height_421": 0.0222,
            "ratio_selected_peaks": 0.0022,
            "adaptive": {
                "method": "adaptive peak-finding; Amide I search 1620-1680 cm^-1, integrate ±25 cm^-1; Zn-N search 405-440 cm^-1, integrate ±10 cm^-1; optional nu-correction (A·nu); response factors f_BSA=600, f_MOF=30",
                "peak_1647_found": 1653.1245,
                "peak_1647_shift_cm1": 6.1245,
                "height_1647": 0.0021,
                "area_1647_raw": 0.0475,
                "area_1647_nu": 78.5556,
                "peak_421_found": 421.5056,
                "peak_421_shift_cm1": 0.5056,
                "height_421": 0.0342,
                "area_421_raw": 0.2321,
                "area_421_nu": 97.7685,
                "ratio_raw": 0.1699,
                "ratio_nu": 0.4455,
                "ratio_response": 0.0386
            },
            "ratio_raw_adaptive": 0.1699,
            "ratio_nu_corrected": 0.4455,
            "ratio_response_scaled": 0.0386
        },
        "LC_percent": 12
    },
    "75_33_WW": {
        "washing": "water_washing",
        "concentration": 75.0,
        "ternary_position": 33,
        "measurements": {
            "Round_1": "75_33_WW_01.xy",
            "Round_2": "75_33_WW_02.xy",
            "Round_3": "75_33_WW_03.xy"
        },
        "crystallinity": {
            "fractions": {
                "crystalline": {
                    "mean": 0.5000720386598009,
                    "std": 0.1284141081108455
                },
                "amorphous": {
                    "mean": 0.49992796134019907,
                    "std": 0.12841410811084547
                }
            },
            "areas": {
                "crystalline": {
                    "mean": 56444.60260303258,
                    "std": 28647.66585152661
                },
                "amorphous": {
                    "mean": 51340.613313634094,
                    "std": 7843.037343593182
                }
            },
