Repository: digital-chemistry/zif-vis

# ZIF Biocomposite Explorer

Interactive Flask app for exploring ZIF biocomposite formulations across composition, concentration, phase assignment, crystallinity, encapsulation efficiency, and experiment-level spectra.

## What this app shows

The explorer combines a summary dataset with repeat-level ATR-IR and XRD measurements.

- The main plot shows sample points in ternary composition space.
- The 3D view stacks concentration layers vertically.
- The 2D view isolates one concentration layer at a time.
- The right inspector explains the selected sample with parameters, phase composition, ATR-IR, and repeated XRD measurements.

File: project/Exp-M.json (part 39 of 39)
{
            "per_measurement": {
                "Round_1": {
                    "file": "75_33_WW_01.txt",
                    "total_area": 72485.29925000001,
                    "crystalline_area": 27429.334411644002,
                    "amorphous_area": 45055.964838356005,
                    "crystalline_fraction": 0.37841237734345146,
                    "amorphous_fraction": 0.6215876226565485
                },
                "Round_2": {
                    "file": "75_33_WW_02.txt",
                    "total_area": 117324.64925,
                    "crystalline_area": 57194.53276321969,
                    "amorphous_area": 60130.1164867803,
                    "crystalline_fraction": 0.4874894843397088,
                    "amorphous_fraction": 0.5125105156602913
                },
                "Round_3": {
                    "file": "75_33_WW_03.txt",
                    "total_area": 133545.69925,
                    "crystalline_area": 84709.94063423404,
                    "amorphous_area": 48835.75861576598,
                    "crystalline_fraction": 0.6343142542962426,
                    "amorphous_fraction": 0.3656857457037575
                }
            }
        },
        "phase_composition": {
            "Sodalite": {
                "mean": 1.0,
                "std": 0.0
            },
            "Diamondoid": {
                "mean": 0.0,
                "std": 0.0
            },
            "U12": {
                "mean": 0.0,
                "std": 0.0
            },
            "U13": {
                "mean": 0.0,
                "std": 0.0
            },
            "ZIF-EC-1": {
                "mean": 0.0,
                "std": 0.0
            },
            "ZIF-C": {
                "mean": 0.0,
                "std": 0.0
            },
            "ZIF-L": {
                "mean": 0.0,
                "std": 0.0
            }
        },
        "composition": {
            "M_percent": 10.0,
            "L_percent": 70.0,
            "BSA_percent": 20.0
        },
        "encapsulation_efficiency": {
            "mean": 32.06,
            "error_bar": 1.532
        },
        "atr_file": "A75WW-33.xy",
        "ir_data": {
            "area_1647": 0.006,
            "height_1647": 0.0019,
            "area_421": 0.291,
            "peak_pos_421": 419.4495,
            "height_421": 0.0436,
            "ratio_selected_peaks": 0.0202,
            "adaptive": {
                "method": "adaptive peak-finding; Amide I search 1620-1680 cm^-1, integrate ±25 cm^-1; Zn-N search 405-440 cm^-1, integrate ±10 cm^-1; optional nu-correction (A·nu); response factors f_BSA=600, f_MOF=30",
                "peak_1647_found": 1653.1245,
                "peak_1647_shift_cm1": 6.1245,
                "height_1647": 0.0153,
                "area_1647_raw": 0.3171,
                "area_1647_nu": 524.1559,
                "peak_421_found": 419.4495,
                "peak_421_shift_cm1": -1.5505,
                "height_421": 0.0726,
                "area_421_raw": 0.4781,
                "area_421_nu": 200.709,
                "ratio_raw": 0.3988,
                "ratio_nu": 0.7231,
                "ratio_response": 0.1155
            },
            "ratio_raw_adaptive": 0.3988,
            "ratio_nu_corrected": 0.7231,
            "ratio_response_scaled": 0.1155
        },
        "LC_percent": 6
    },
    "75_34_EW": {
        "washing": "ethanol_washing",
        "concentration": 75.0,
        "ternary_position": 34,
        "measurements": {
            "Round_1": "75_34_EW_01.xy",
            "Round_2": "75_34_EW_02.xy",
            "Round_3": "75_34_EW_03.xy"
        },
        "crystallinity": {
            "fractions": {
                "crystalline": {
                    "mean": 0.43500822698762337,
                    "std": 0.08142919752308639
                },
                "amorphous": {
                    "mean": 0.5649917730123767,
                    "std": 0.0814291975230864
                }
            },
            "areas": {
                "crystalline": {
                    "mean": 39549.38875899297,
                    "std": 22005.62716597247
                },
                "amorphous": {
                    "mean": 47439.36049100702,
                    "std": 9789.971729013987
                }
            },
            "per_measurement": {
                "Round_1": {
                    "file": "75_34_EW_01.txt",
                    "total_area": 123115.59925000001,
                    "crystalline_area": 64539.25163360535,
                    "amorphous_area": 58576.34761639466,
                    "crystalline_fraction": 0.5242166876234032,
                    "amorphous_fraction": 0.47578331237659677
                },
                "Round_2": {
                    "file": "75_34_EW_02.txt",
                    "total_area": 74589.04925000001,
                    "crystalline_area": 31039.139504601488,
                    "amorphous_area": 43549.90974539851,
                    "crystalline_fraction": 0.41613534180557327,
                    "amorphous_fraction": 0.5838646581944267
                },
                "Round_3": {
                    "file": "75_34_EW_03.txt",
                    "total_area": 63261.59925,
                    "crystalline_area": 23069.77513877208,
                    "amorphous_area": 40191.82411122792,
                    "crystalline_fraction": 0.36467265153389367,
                    "amorphous_fraction": 0.6353273484661064
                }
            }
        },
        "phase_composition": {
            "Sodalite": {
                "mean": 1.0,
                "std": 0.0
            },
            "Diamondoid": {
                "mean": 0.0,
                "std": 0.0
            },
            "U12": {
                "mean": 0.0,
                "std": 0.0
            },
            "U13": {
                "mean": 0.0,
                "std": 0.0
            },
            "ZIF-EC-1": {
                "mean": 0.0,
                "std": 0.0
            },
            "ZIF-C": {
                "mean": 0.0,
                "std": 0.0
            },
            "ZIF-L": {
                "mean": 0.0,
                "std": 0.0
            }
        },
        "composition": {
            "M_percent": 20.0,
            "L_percent": 70.0,
            "BSA_percent": 10.0
        },
        "encapsulation_efficiency": {
            "mean": 41.455,
            "error_bar": 3.525
        },
        "atr_file": "A75EW-34.xy",
        "ir_data": {
            "area_1647": 0.0007,
            "height_1647": 0.0002,
            "area_421": 0.2201,
            "peak_pos_421": 421.5056,
            "height_421": 0.0321,
            "ratio_selected_peaks": 0.0034,
            "adaptive": {
                "method": "adaptive peak-finding; Amide I search 1620-1680 cm^-1, integrate ±25 cm^-1; Zn-N search 405-440 cm^-1, integrate ±10 cm^-1; optional nu-correction (A·nu); response factors f_BSA=600, f_MOF=30",
                "peak_1647_found": 1655.1806,
                "peak_1647_shift_cm1": 8.1806,
                "height_1647": 0.0023,
                "area_1647_raw": 0.0514,
                "area_1647_nu": 85.1896,
                "peak_421_found": 421.5056,
                "peak_421_shift_cm1": 0.5056,
                "height_421": 0.0531,
                "area_421_raw": 0.3382,
                "area_421_nu": 142.4995,
                "ratio_raw": 0.132,
                "ratio_nu": 0.3741,
                "ratio_response": 0.029
            },
            "ratio_raw_adaptive": 0.132,
            "ratio_nu_corrected": 0.3741,
            "ratio_response_scaled": 0.029
        },
        "LC_percent": 17
    },
    "75_34_WW": {
        "washing": "water_washing",
        "concentration": 75.0,
        "ternary_position": 34,
        "measurements": {
            "Round_1": "75_34_WW_01.xy",
            "Round_2": "75_34_WW_02.xy",
            "Round_3": "75_34_WW_03.xy"
        },
        "crystallinity": {
            "fractions": {
                "crystalline": {
                    "mean": 0.42813606250993225,
                    "std": 0.03938620614103443
                },
                "amorphous": {
                    "mean": 0.5718639374900677,
                    "std": 0.03938620614103435
                }
            },
            "areas": {
                "crystalline": {
                    "mean": 44557.76416153649,
                    "std": 10903.564101948863
                },
                "amorphous": {
                    "mean": 58735.86842179685,
                    "std": 7367.812181055934
                }
            },
            "per_measurement": {
                "Round_1": {
                    "file": "75_34_WW_01.txt",
                    "total_area": 84789.54925000001,
                    "crystalline_area": 34538.76028975657,
                    "amorphous_area": 50250.78896024344,
                    "crystalline_fraction": 0.4073469029528608,
                    "amorphous_fraction": 0.5926530970471391
                },
                "Round_2": {
                    "file": "75_34_WW_02.txt",
                    "total_area": 118612.94925,
                    "crystalline_area": 56170.476012933614,
                    "amorphous_area": 62442.47323706639,
                    "crystalline_fraction": 0.4735610771682554,
                    "amorphous_fraction": 0.5264389228317446
                },
                "Round_3": {
                    "file": "75_34_WW_03.txt",
                    "total_area": 106478.39924999999,
                    "crystalline_area": 42964.056181919295,
                    "amorphous_area": 63514.34306808069,
                    "crystalline_fraction": 0.4035002074086806,
                    "amorphous_fraction": 0.5964997925913194
                }
            }
        },
        "phase_composition": {
            "Sodalite": {
                "mean": 0.59666667,
                "std": 0.27535835
            },
            "Diamondoid": {
                "mean": 0.40333333000000005,
                "std": 0.27535835
            },
            "U12": {
                "mean": 0.0,
                "std": 0.0
            },
            "U13": {
                "mean": 0.0,
                "std": 0.0
            },
            "ZIF-EC-1": {
                "mean": 0.0,
                "std": 0.0
            },
            "ZIF-C": {
                "mean": 0.0,
                "std": 0.0
            },
            "ZIF-L": {
                "mean": 0.0,
                "std": 0.0
            }
        },
        "composition": {
            "M_percent": 20.0,
            "L_percent": 70.0,
            "BSA_percent": 10.0
        },
        "encapsulation_efficiency": {
            "mean": 24.906,
            "error_bar": 4.128
        },
        "atr_file": "A75WW-34.xy",
        "ir_data": {
            "area_1647": 0.0052,
            "height_1647": 0.0016,
            "area_421": 0.4415,
            "peak_pos_421": 421.5056,
            "height_421": 0.0627,
            "ratio_selected_peaks": 0.0115,
            "adaptive": {
                "method": "adaptive peak-finding; Amide I search 1620-1680 cm^-1, integrate ±25 cm^-1; Zn-N search 405-440 cm^-1, integrate ±10 cm^-1; optional nu-correction (A·nu); response factors f_BSA=600, f_MOF=30",
                "peak_1647_found": 1653.1245,
                "peak_1647_shift_cm1": 6.1245,
                "height_1647": 0.0113,
                "area_1647_raw": 0.227,
                "area_1647_nu": 375.267,
                "peak_421_found": 421.5056,
                "peak_421_shift_cm1": 0.5056,
                "height_421": 0.1092,
                "area_421_raw": 0.7053,
                "area_421_nu": 297.275,
                "ratio_raw": 0.2435,
                "ratio_nu": 0.558,
                "ratio_response": 0.0594
            },
            "ratio_raw_adaptive": 0.2435,
            "ratio_nu_corrected": 0.558,
            "ratio_response_scaled": 0.0594
        },
        "LC_percent": 8
    },
    "75_35_EW": {
        "washing": "ethanol_washing",
        "concentration": 75.0,
        "ternary_position": 35,
        "measurements": {
            "Round_1": "75_35_EW_01.xy",
            "Round_2": "75_35_EW_02.xy",
            "Round_3": "75_35_EW_03.xy"
        },
        "crystallinity": {
            "fractions": {
                "crystalline": {
                    "mean": 0.5516264342992808,
                    "std": 0.11676666334981385
                },
                "amorphous": {
                    "mean": 0.4483735657007191,
                    "std": 0.11676666334981388
                }
            },
            "areas": {
                "crystalline": {
                    "mean": 79830.731053459,
                    "std": 33477.694440403575
                },
                "amorphous": {
                    "mean": 60557.71819654101,
                    "std": 9347.714437642382
                }
            },
            "per_measurement": {
                "Round_1": {
                    "file": "75_35_EW_01.txt",
                    "total_area": 101356.24925000002,
                    "crystalline_area": 44774.461376451334,
                    "amorphous_area": 56581.787873548674,
                    "crystalline_fraction": 0.44175333743865164,
                    "amorphous_fraction": 0.5582466625613484
                },
                "Round_2": {
                    "file": "75_35_EW_02.txt",
                    "total_area": 165322.59925000003,
                    "crystalline_area": 111467.35597044796,
                    "amorphous_area": 53855.24327955206,
                    "crystalline_fraction": 0.6742414919444109,
                    "amorphous_fraction": 0.3257585080555891
                },
                "Round_3": {
                    "file": "75_35_EW_03.txt",
                    "total_area": 154486.49925,
                    "crystalline_area": 83250.3758134777,
                    "amorphous_area": 71236.12343652229,
                    "crystalline_fraction": 0.53888447351478,
                    "amorphous_fraction": 0.46111552648522
                }
            }
        },
        "phase_composition": {
            "Sodalite": {
                "mean": 1.0,
                "std": 0.0
            },
            "Diamondoid": {
                "mean": 0.0,
                "std": 0.0
            },
            "U12": {
                "mean": 0.0,
                "std": 0.0
            },
            "U13": {
                "mean": 0.0,
                "std": 0.0
            },
            "ZIF-EC-1": {
                "mean": 0.0,
                "std": 0.0
            },
            "ZIF-C": {
                "mean": 0.0,
                "std": 0.0
            },
            "ZIF-L": {
                "mean": 0.0,
                "std": 0.0
            }
        },
        "composition": {
            "M_percent": 10.0,
            "L_percent": 80.0,
            "BSA_percent": 10.0
        },
        "encapsulation_efficiency": {
            "mean": 25.963,
            "error_bar": 8.217
        },
        "atr_file": "A75EW-35.xy",
        "ir_data": {
            "area_1647": 0.0,
            "height_1647": 0.0,
            "area_421": 0.1924,
            "peak_pos_421": 421.5056,
            "height_421": 0.0289,
            "ratio_selected_peaks": 0.0,
            "adaptive": {
                "method": "adaptive peak-finding; Amide I search 1620-1680 cm^-1, integrate ±25 cm^-1; Zn-N search 405-440 cm^-1, integrate ±10 cm^-1; optional nu-correction (A·nu); response factors f_BSA=600, f_MOF=30",
                "peak_1647_found": 1655.1806,
                "peak_1647_shift_cm1": 8.1806,
                "height_1647": 0.0023,
                "area_1647_raw": 0.0571,
                "area_1647_nu": 94.5967,
                "peak_421_found": 421.5056,
                "peak_421_shift_cm1": 0.5056,
                "height_421": 0.0421,
                "area_421_raw": 0.2687,
                "area_421_nu": 113.174,
                "ratio_raw": 0.1754,
                "ratio_nu": 0.4553,
                "ratio_response": 0.0401
            },
            "ratio_raw_adaptive": 0.1754,
            "ratio_nu_corrected": 0.4553,
            "ratio_response_scaled": 0.0401
        },
        "LC_percent": 6
    },
    "75_35_WW": {
        "washing": "water_washing",
        "concentration": 75.0,
        "ternary_position": 35,
        "measurements": {
            "Round_1": "75_35_WW_01.xy",
            "Round_2": "75_35_WW_02.xy",
            "Round_3": "75_35_WW_03.xy"
        },
        "crystallinity": {
            "fractions": {
                "crystalline": {
                    "mean": 0.5090242823271716,
                    "std": 0.1260168563815447
                },
                "amorphous": {
                    "mean": 0.4909757176728284,
                    "std": 0.12601685638154464
                }
            },
            "areas": {
                "crystalline": {
                    "mean": 78054.01677246984,
                    "std": 51660.692470479546
                },
                "amorphous": {
                    "mean": 63865.849144196814,
                    "std": 18311.15700221155
                }
            },
            "per_measurement": {
                "Round_1": {
                    "file": "75_35_WW_01.txt",
                    "total_area": 68848.94925,
                    "crystalline_area": 25834.303606381072,
                    "amorphous_area": 43014.64564361892,
                    "crystalline_fraction": 0.37523163225880424,
                    "amorphous_fraction": 0.6247683677411957
                },
                "Round_2": {
                    "file": "75_35_WW_02.txt",
                    "total_area": 150445.99925,
                    "crystalline_area": 79190.82159630742,
                    "amorphous_area": 71255.17765369258,
                    "crystalline_fraction": 0.5263737287205225,
                    "amorphous_fraction": 0.47362627127947754
                },
                "Round_3": {
                    "file": "75_35_WW_03.txt",
                    "total_area": 206464.64925000002,
                    "crystalline_area": 129136.92511472105,
                    "amorphous_area": 77327.72413527897,
                    "crystalline_fraction": 0.625467486002188,
                    "amorphous_fraction": 0.37453251399781196
                }
            }
        },
        "phase_composition": {
            "Sodalite": {
                "mean": 1.0,
                "std": 0.0
            },
            "Diamondoid": {
                "mean": 0.0,
                "std": 0.0
            },
            "U12": {
                "mean": 0.0,
                "std": 0.0
            },
            "U13": {
                "mean": 0.0,
                "std": 0.0
            },
            "ZIF-EC-1": {
                "mean": 0.0,
                "std": 0.0
            },
            "ZIF-C": {
                "mean": 0.0,
                "std": 0.0
            },
            "ZIF-L": {
                "mean": 0.0,
                "std": 0.0
            }
        },
        "composition": {
            "M_percent": 10.0,
            "L_percent": 80.0,
            "BSA_percent": 10.0
        },
        "encapsulation_efficiency": {
            "mean": 42.15,
            "error_bar": 4.894
        },
        "atr_file": "A75WW-35.xy",
        "ir_data": {
            "area_1647": 0.0048,
            "height_1647": 0.0016,
            "area_421": 0.3602,
            "peak_pos_421": 421.5056,
            "height_421": 0.0516,
            "ratio_selected_peaks": 0.013,
            "adaptive": {
                "method": "adaptive peak-finding; Amide I search 1620-1680 cm^-1, integrate ±25 cm^-1; Zn-N search 405-440 cm^-1, integrate ±10 cm^-1; optional nu-correction (A·nu); response factors f_BSA=600, f_MOF=30",
                "peak_1647_found": 1653.1245,
                "peak_1647_shift_cm1": 6.1245,
                "height_1647": 0.0111,
                "area_1647_raw": 0.2175,
                "area_1647_nu": 359.4929,
                "peak_421_found": 419.4495,
                "peak_421_shift_cm1": -1.5505,
                "height_421": 0.08,
                "area_421_raw": 0.5092,
                "area_421_nu": 214.0074,
                "ratio_raw": 0.2992,
                "ratio_nu": 0.6268,
                "ratio_response": 0.0775
            },
            "ratio_raw_adaptive": 0.2992,
            "ratio_nu_corrected": 0.6268,
            "ratio_response_scaled": 0.0775
        },
        "LC_percent": 4
    },
    "75_36_EW": {
        "washing": "ethanol_washing",
        "concentration": 75.0,
        "ternary_position": 36,
        "measurements": {
            "Round_1": "75_36_EW_01.xy",
            "Round_2": "75_36_EW_02.xy",
            "Round_3": "75_36_EW_03.xy"
        },
        "crystallinity": {
            "fractions": {
                "crystalline": {
                    "mean": 0.4275390710094411,
                    "std": 0.08525567433510542
                },
                "amorphous": {
                    "mean": 0.5724609289905588,
                    "std": 0.08525567433510536
                }
            },
            "areas": {
                "crystalline": {
                    "mean": 83292.10236838098,
                    "std": 51338.12033302255
                },
                "amorphous": {
                    "mean": 101369.2635482857,
                    "std": 52326.018434268546
                }
            },
            "per_measurement": {
                "Round_1": {
                    "file": "75_36_EW_01.txt",
                    "total_area": 70567.04925000001,
                    "crystalline_area": 24031.78712906423,
                    "amorphous_area": 46535.262120935775,
                    "crystalline_fraction": 0.3405525296080624,
                    "amorphous_fraction": 0.6594474703919374
                },
                "Round_2": {
                    "file": "75_36_EW_02.txt",
                    "total_area": 218404.59925000003,
                    "crystalline_area": 111594.14943898638,
                    "amorphous_area": 106810.44981101362,
                    "crystalline_fraction": 0.5109514626624163,
                    "amorphous_fraction": 0.48904853733758363
                },
                "Round_3": {
                    "file": "75_36_EW_03.txt",
                    "total_area": 265012.44924999995,
                    "crystalline_area": 114250.37053709231,
                    "amorphous_area": 150762.07871290768,
                    "crystalline_fraction": 0.4311132207578445,
                    "amorphous_fraction": 0.5688867792421555
                }
            }
        },
        "phase_composition": {
            "Sodalite": {
                "mean": 0.0,
                "std": 0.0
            },
            "Diamondoid": {
                "mean": 0.0,
                "std": 0.0
            },
            "U12": {
                "mean": 0.0,
                "std": 0.0
            },
            "U13": {
                "mean": 1.0,
                "std": 0.0
            },
            "ZIF-EC-1": {
                "mean": 0.0,
                "std": 0.0
            },
            "ZIF-C": {
                "mean": 0.0,
                "std": 0.0
            },
            "ZIF-L": {
                "mean": 0.0,
                "std": 0.0
            }
        },
        "composition": {
            "M_percent": 80.0,
            "L_percent": 10.0,
            "BSA_percent": 10.0
        },
        "encapsulation_efficiency": {
            "mean": 17.665,
            "error_bar": 4.632
        },
        "atr_file": "A75EW-36.xy",
        "ir_data": {
            "area_1647": 0.0002,
            "height_1647": 0.0001,
            "area_421": 0.0059,
            "peak_pos_421": 423.5618,
            "height_421": 0.0012,
            "ratio_selected_peaks": 0.0369,
            "adaptive": {
                "method": "adaptive peak-finding; Amide I search 1620-1680 cm^-1, integrate ±25 cm^-1; Zn-N search 405-440 cm^-1, integrate ±10 cm^-1; optional nu-correction (A·nu); response factors f_BSA=600, f_MOF=30",
                "peak_1647_found": 1657.2368,
                "peak_1647_shift_cm1": 10.2368,
                "height_1647": 0.0012,
                "area_1647_raw": 0.0248,
                "area_1647_nu": 41.0573,
                "peak_421_found": 425.6179,
                "peak_421_shift_cm1": 4.6179,
                "height_421": 0.0021,
                "area_421_raw": 0.0299,
                "area_421_nu": 12.7258,
                "ratio_raw": 0.4533,
                "ratio_nu": 0.7634,
                "ratio_response": 0.1389
            },
            "ratio_raw_adaptive": 0.4533,
            "ratio_nu_corrected": 0.7634,
            "ratio_response_scaled": 0.1389
        },
        "LC_percent": 55
    },
    "75_36_WW": {
        "washing": "water_washing",
        "concentration": 75.0,
        "ternary_position": 36,
        "measurements": {
            "Round_1": "75_36_WW_01.xy",
            "Round_2": "75_36_WW_02.xy",
            "Round_3": "75_36_WW_03.xy"
        },
        "crystallinity": {
            "fractions": {
                "crystalline": {
                    "mean": 0.21022626176955805,
                    "std": 0.03161504999281802
                },
                "amorphous": {
                    "mean": 0.789773738230442,
                    "std": 0.031615049992818084
                }
            },
            "areas": {
                "crystalline": {
                    "mean": 15304.009380778118,
                    "std": 3038.5020208590036
                },
                "amorphous": {
                    "mean": 57340.889869221886,
                    "std": 7070.109773896853
                }
            },
            "per_measurement": {
                "Round_1": {
                    "file": "75_36_WW_01.txt",
                    "total_area": 70358.39925,
                    "crystalline_area": 17160.06922123331,
                    "amorphous_area": 53198.33002876669,
                    "crystalline_fraction": 0.24389510568964953,
                    "amorphous_fraction": 0.7561048943103504
                },
                "Round_2": {
                    "file": "75_36_WW_02.txt",
                    "total_area": 65117.34925,
                    "crystalline_area": 11797.457416384266,
                    "amorphous_area": 53319.89183361574,
                    "crystalline_fraction": 0.18117226134453357,
                    "amorphous_fraction": 0.8188277386554665
                },
                "Round_3": {
                    "file": "75_36_WW_03.txt",
                    "total_area": 82458.94924999999,
                    "crystalline_area": 16954.501504716784,
                    "amorphous_area": 65504.447745283214,
                    "crystalline_fraction": 0.2056114182744911,
                    "amorphous_fraction": 0.7943885817255089
                }
            }
        },
        "phase_composition": {
            "Sodalite": {
                "mean": 0.0,
                "std": 0.0
            },
            "Diamondoid": {
                "mean": 0.0,
                "std": 0.0
            },
            "U12": {
                "mean": 0.0,
                "std": 0.0
            },
            "U13": {
                "mean": 1.0,
                "std": 0.0
            },
            "ZIF-EC-1": {
                "mean": 0.0,
                "std": 0.0
            },
            "ZIF-C": {
                "mean": 0.0,
                "std": 0.0
            },
            "ZIF-L": {
                "mean": 0.0,
                "std": 0.0
            }
        },
        "composition": {
            "M_percent": 80.0,
            "L_percent": 10.0,
            "BSA_percent": 10.0
        },
        "encapsulation_efficiency": {
            "mean": 9.496,
            "error_bar": 2.724
        },
        "atr_file": "A75WW-36.xy",
        "ir_data": {
            "area_1647": 0.0049,
            "height_1647": 0.0016,
            "area_421": 0.0149,
            "peak_pos_421": 419.4495,
            "height_421": 0.0035,
            "ratio_selected_peaks": 0.2474,
            "adaptive": {
                "method": "adaptive peak-finding; Amide I search 1620-1680 cm^-1, integrate ±25 cm^-1; Zn-N search 405-440 cm^-1, integrate ±10 cm^-1; optional nu-correction (A·nu); response factors f_BSA=600, f_MOF=30",
                "peak_1647_found": 1653.1245,
                "peak_1647_shift_cm1": 6.1245,
                "height_1647": 0.0082,
                "area_1647_raw": 0.1448,
                "area_1647_nu": 239.2075,
                "peak_421_found": 419.4495,
                "peak_421_shift_cm1": -1.5505,
                "height_421": 0.0067,
                "area_421_raw": 0.0248,
                "area_421_nu": 10.3616,
                "ratio_raw": 0.854,
                "ratio_nu": 0.9585,
                "ratio_response": 0.5358
            },
            "ratio_raw_adaptive": 0.854,
            "ratio_nu_corrected": 0.9585,
            "ratio_response_scaled": 0.5358
        },
        "LC_percent": 38
    }
}
